Repository: ShafayethJamil/Battery-Diagnostic-Using-LGN

# LGN Battery Diagnostics from Pulse Relaxation (HPPC)

Code and result files for the paper *"Lie Generator Networks Extract
EIS-Grade Battery Diagnostics from Pulse Relaxation Data"* (S. Jamil,
R. Kapadia). Preprint: [https://arxiv.org/abs/2605.15351].

Lie Generator Networks (LGN) extract electrochemical time constants from
~60 seconds of post-pulse voltage relaxation and reconstruct impedance-grade
diagnostics without dedicated EIS hardware. This repository contains the
reference implementation and the result files behind the paper's figures.

## Repository layout

Each dataset folder contains its run script and the result JSON files that the figures are built from:

- `KIT dataset/`        — degradation tracking and Nyquist reconstruction (`run_kit.py`)
- `TRI Dataset/`        — early-life prognosis (`run_tri_3d_warmstart.py`)
- `Samsung Dataset/`    — manufacturing quality control (`run_popp.py`)
- `Panasonic Dataset/`  — temperature/Arrhenius validation (`run_panasonic.py`)
- `Stanford_dataset/`   — window-scaling, model-order, and Nyquist analyses

The core model and fitting routine live in `run_degradation.py`

## Data

Raw cell data is from the following public sources — download directly from each:

- **KIT** (cell aging): https://radar.kit.edu/radar/en/dataset/zYYmSEIWMwoELRCK
- **TRI** (aging matrix): https://data.matr.io/11/
- **Samsung INR21700-50E** (Popp et al.): https://doi.org/10.5281/zenodo.10891871
- **Panasonic NCR18650PF** (Kollmeyer): https://doi.org/10.17632/wykht8y7tg.1
- **Stanford SECL** (Pozzato et al.): https://osf.io/qsabn/?view_only=2a03b6c78ef14922a3e244f3d549de78

This repository provides the run scripts and the extracted time constants /
result files; it does not redistribute the raw datasets. Please site the original
sources above when using the data.

## Citing

If you use this code or data, please cite the paper (and the arXiv preprint
above).

File: Stanford_dataset/Result_data_files_with_codes/lgn_csv/V4_eis.csv
diag,freq_Hz,re_z_ohm_20pct,re_z_ohm_50pct,re_z_ohm_80pct,im_z_ohm_20pct,im_z_ohm_50pct,im_z_ohm_80pct
2,10019.530273,0.029723454266786575,0.02961752563714981,0.02952495403587818,0.03609573096036911,0.036167703568935394,0.036088403314352036
2,4630.334961,0.02492385357618332,0.02475614659488201,0.024647090584039688,0.018112359568476677,0.018147746101021767,0.01815969869494438
2,2141.204102,0.02332606352865696,0.0231496412307024,0.023014696314930916,0.008111237548291683,0.008189721032977104,0.008207537233829498
2,1000.702026,0.023387443274259567,0.023175299167633057,0.02303401753306389,0.0030112385284155607,0.003143342910334468,0.003175674472004175
2,463.598907,0.024031920358538628,0.023770706728100777,0.023606134578585625,0.0004989951848983765,0.0007164618582464755,0.0007390156970359385
2,215.022903,0.02482954040169716,0.024454567581415176,0.024255948141217232,-0.0006818253314122558,-0.00033778665238060057,-0.00033782003447413445
2,99.734001,0.025680791586637497,0.025126149877905846,0.024914348497986794,-0.0011889607412740588,-0.0006855316460132599,-0.0007182646077126265
2,45.955879,0.026546956971287727,0.025613078847527504,0.02550520934164524,-0.0013527366099879146,-0.0006124511710368097,-0.0007245854940265417
2,21.502291,0.027329588308930397,0.025900542736053467,0.02587882988154888,-0.0012063442263752222,-0.00049118377501145,-0.0005559115670621395
2,9.9734,0.027882469817996025,0.026060352101922035,0.02609875053167343,-0.0009515355341136456,-0.00030179746681824327,-0.0004119248187635094
2,4.650298,0.02827480062842369,0.02617892622947693,0.02613590657711029,-0.0006726552965119481,-0.0003046377969440073,-0.0003610747226048261
2,2.170139,0.028372295200824738,0.02632143534719944,0.026269089430570602,-0.0006075383862480521,-0.00038829533150419593,-0.0003631760482676327
2,0.997765,0.028529252856969833,0.026433855295181274,0.026474909856915474,-0.0006112217088229954,-0.0004955609911121428,-0.0006900271982885897
2,0.46503,0.028762774541974068,0.02661995403468609,0.026758886873722076,-0.0007594707421958447,-0.0007457912433892488,-0.001006235252134502
2,0.216213,0.029018724337220192,0.027029426768422127,0.027241677045822144,-0.0009956317953765392,-0.0011668371735140681,-0.0015262993983924389
2,0.10016,0.029472477734088898,0.027539953589439392,0.027973489835858345,-0.0015893474919721484,-0.0016493791481480002,-0.002220737049356103
2,0.046429,0.03014937788248062,0.02826373279094696,0.029001815244555473,-0.002614174271002412,-0.002517154673114419,-0.0033241731580346823
2,0.02155,0.03116755746304989,0.029219605028629303,0.030423972755670547,-0.0043213157914578915,-0.003906594589352608,-0.004954195115715265
2,0.010001,0.0328950509428978,0.030794940888881683,0.03246735408902168,-0.00715686846524477,-0.006302190478891134,-0.007659007795155048
3,10019.530273,0.0,0.031248800456523895,0.0311276838183403,0.0,0.03637613728642464,0.03641512989997864
3,4630.334961,0.0,0.0263212863355875,0.026190266013145447,0.0,0.018237454816699028,0.01825338788330555
3,2141.204102,0.0,0.024708058685064316,0.02456985041499138,0.0,0.008231335319578648,0.008217752911150455
3,1000.702026,0.0,0.02474471740424633,0.024609122425317764,0.0,0.003171228338032961,0.0031404816545546055
3,463.598907,0.0,0.025293173268437386,0.025171006098389626,0.0,0.0007192862685769796,0.0006986497319303453
3,215.022903,0.0,0.026007357984781265,0.02583540976047516,0.0,-0.00037068803794682026,-0.00040603079833090305
3,99.734001,0.0,0.02671525441110134,0.02657029591500759,0.0,-0.0007507253321819007,-0.0008504037978127599
3,45.955879,0.0,0.027262140065431595,0.02719557099044323,0.0,-0.0006989736575633287,-0.0009338730596937239
3,21.502291,0.0,0.027600109577178955,0.027695419266819954,0.0,-0.000530111079569906,-0.0007620419492013752
3,9.9734,0.0,0.027800332754850388,0.027988748624920845,0.0,-0.0004389692621771246,-0.0005370434373617172
3,4.650298,0.0,0.027900654822587967,0.028253456577658653,0.0,-0.00024152921105269343,-0.0004780104791279882
3,2.170139,0.0,0.028097981587052345,0.028319256380200386,0.0,-0.00030163375777192414,-0.00047256890684366226
3,0.997765,0.0,0.028156038373708725,0.02854660339653492,0.0,-0.0004899406339973211,-0.0006757439696229994
3,0.46503,0.0,0.028357429429888725,0.02880743518471718,0.0,-0.0007889157859608531,-0.0009945749770849943
3,0.216213,0.0,0.028727632015943527,0.029300842434167862,0.0,-0.0011004123371094465,-0.0014919012319296598
3,0.10016,0.0,0.029188983142375946,0.030007589608430862,0.0,-0.0016432162374258041,-0.0022429816890507936
3,0.046429,0.0,0.029952814802527428,0.03103836439549923,0.0,-0.0024859628174453974,-0.0033562728203833103
3,0.02155,0.0,0.03092781826853752,0.03249293938279152,0.0,-0.0039425864815711975,-0.005057609640061855
3,0.010001,0.0,0.0324128121137619,0.03454234451055527,0.0,-0.006356397643685341,-0.007803378626704216
4,10019.530273,0.030418241396546364,0.030345717445015907,0.030248241499066353,0.03648572787642479,0.036529432982206345,0.03652557358145714
4,4630.334961,0.025608649477362633,0.025464413687586784,0.025333529338240623,0.01832565665245056,0.018318956717848778,0.01834002695977688
4,2141.204102,0.02399251237511635,0.023850388824939728,0.023702947422862053,0.008273323997855186,0.008291970938444138,0.008316225372254848
4,1000.702026,0.024001408368349075,0.02387258969247341,0.023708894848823547,0.0031780556309968233,0.0032044677063822746,0.003240317804738879
4,463.598907,0.02455257624387741,0.024429528042674065,0.02421880140900612,0.0006620009080506861,0.0007422255584970117,0.0007966384291648865
4,215.022903,0.0252549946308136,0.025098606944084167,0.024876495823264122,-0.0005321145872585475,-0.00037449513911269605,-0.0003385976597201079
4,99.734001,0.026033397763967514,0.02580307424068451,0.02554258145391941,-0.0010898399632424116,-0.0007943983073346317,-0.0008156094700098038
4,45.955879,0.026873132213950157,0.026420529931783676,0.026191597804427147,-0.0012862918665632606,-0.0008052918128669262,-0.0008626680355519056
4,21.502291,0.027599439024925232,0.026809193193912506,0.02667083591222763,-0.0012088577495887876,-0.0006041437736712396,-0.0007399838650599122
4,9.9734,0.02822522260248661,0.027048738673329353,0.026961786672472954,-0.000940914498642087,-0.00043897406430915,-0.0005200366140343249
4,4.650298,0.028609642758965492,0.027150867506861687,0.02716849558055401,-0.000679092772770673,-0.00039226075750775635,-0.0005518716643564403
4,2.170139,0.028728218749165535,0.027265364304184914,0.027310023084282875,-0.0005403098184615374,-0.0003932134131900966,-0.0005161549779586494
4,0.997765,0.028949346393346786,0.02743704617023468,0.027513645589351654,-0.0005771623109467328,-0.0005214658449403942,-0.0007327248458750546
4,0.46503,0.02921370044350624,0.027676107361912727,0.02776741236448288,-0.0007906985119916499,-0.0007658303366042674,-0.00102977454662323
4,0.216213,0.029489833861589432,0.027979541569948196,0.028278376907110214,-0.0010934831807389855,-0.0011137466644868255,-0.0015106679638847709
4,0.10016,0.029892653226852417,0.028483154252171516,0.02894153632223606,-0.0017008122522383928,-0.001636011409573257,-0.0022401255555450916
4,0.046429,0.03061964176595211,0.029193928465247154,0.02998591959476471,-0.002814266597852111,-0.0025213018525391817,-0.0033167891670018435
4,0.02155,0.03170754015445709,0.030192237347364426,0.03141390159726143,-0.004557478241622448,-0.003977457992732525,-0.004976890981197357
4,0.010001,0.03353090211749077,0.03172185644507408,0.03348229080438614,-0.00748466094955802,-0.0064099677838385105,-0.007648629602044821
5,10019.530273,0.030482042580842972,0.03043411299586296,0.03028729371726513,0.03635770455002785,0.03651312366127968,0.036467984318733215
5,4630.334961,0.02572585828602314,0.02555055357515812,0.025429988279938698,0.01822621561586857,0.018265243619680405,0.018276214599609375
5,2141.204102,0.024138713255524635,0.02395961992442608,0.02382544055581093,0.008171728812158108,0.008233080618083477,0.008248863741755486
5,1000.702026,0.02419368550181389,0.023989388719201088,0.023846784606575966,0.0030477866530418396,0.003165218513458967,0.0031627179123461246
5,463.598907,0.024812636896967888,0.02455371618270874,0.02439490333199501,0.000515927211381495,0.0007106908597052097,0.0007088732672855258
5,215.022903,0.025588706135749817,0.025241823866963387,0.025068199262022972,-0.0007080109789967537,-0.0004423895152285695,-0.00041298498399555683
5,99.734001,0.02644110843539238,0.0259967353194952,0.025793083012104034,-0.001307161059230566,-0.0008997212280519307,-0.0009062794269993901
5,45.955879,0.0273517444729805,0.026663750410079956,0.026514725759625435,-0.0016203859122470021,-0.0009367495076730847,-0.0010673627257347107
5,21.502291,0.02834397368133068,0.02717551216483116,0.027114948257803917,-0.001714815036393702,-0.0007514860481023788,-0.0009475651895627379
5,9.9734,0.029348714277148247,0.027505412697792053,0.027455516159534454,-0.0015054723480716348,-0.0005494105280376971,-0.0007766804192215204
5,4.650298,0.029944030568003654,0.027603600174188614,0.02779518999159336,-0.0011908096494153142,-0.0005254270508885384,-0.0005683454219251871
5,2.170139,0.030353901907801628,0.027794187888503075,0.028082512319087982,-0.0008499635150656104,-0.00040235958294942975,-0.000584745139349252
5,0.997765,0.030687719583511353,0.027975138276815414,0.028082964941859245,-0.0007748337811790407,-0.0005477654049172997,-0.0007084528333507478
5,0.46503,0.030972082167863846,0.0281827412545681,0.028479190543293953,-0.0007917095208540559,-0.0007859634351916611,-0.0010129748843610287
5,0.216213,0.031190525740385056,0.028470711782574654,0.028968464583158493,-0.0011440083617344499,-0.0011115000816062093,-0.0015311504248529673
5,0.10016,0.03163374587893486,0.028954824432730675,0.029664579778909683,-0.0017784549854695797,-0.0016376751009374857,-0.0022895019501447678
5,0.046429,0.03234095498919487,0.02969295158982277,0.03071972355246544,-0.0029210189823061228,-0.002535384614020586,-0.0034063244238495827
5,0.02155,0.033429767936468124,0.030674859881401062,0.03217555209994316,-0.004768857732415199,-0.003990238532423973,-0.005132277496159077
5,0.010001,0.03526391461491585,0.03225275129079819,0.03426625579595566,-0.007940703071653843,-0.006456766277551651,-0.007916771806776524
6,10019.530273,0.030570318922400475,0.030502574518322945,0.030352987349033356,0.03634142130613327,0.03645503520965576,0.036507658660411835
6,4630.334961,0.02582693099975586,0.025618992745876312,0.025494933128356934,0.018224958330392838,0.01829107105731964,0.018293268978595734
6,2141.204102,0.024240028113126755,0.024015525355935097,0.02388213947415352,0.008200214244425297,0.008297987282276154,0.008302359841763973
6,1000.702026,0.02427247166633606,0.02402389422059059,0.023856233805418015,0.003109990619122982,0.003251266200095415,0.003256701398640871
6,463.598907,0.024841243401169777,0.024521850049495697,0.024354925379157066,0.0006004933966323733,0.0007970313890837133,0.0007920216303318739
6,215.022903,0.02557532489299774,0.025150267407298088,0.024998091161251068,-0.0006100544123910367,-0.00031186785781756043,-0.00031689347815699875
6,99.734001,0.02636977843940258,0.025839712470769882,0.025623299181461334,-0.0012028798228129745,-0.0007536211633123457,-0.0008288281387649477
6,45.955879,0.027243340387940407,0.0264036413282156,0.026292378082871437,-0.0014779616612941027,-0.0008176828268915415,-0.00092937087174505
6,21.502291,0.028136642649769783,0.026882853358983994,0.02686655893921852,-0.0015205611707642674,-0.0006412469665519893,-0.0008656585123389959
6,9.9734,0.029036737978458405,0.027130041271448135,0.027301155030727386,-0.0013477816246449947,-0.00045768325799144804,-0.0006586224772036076
6,4.650298,0.029506055638194084,0.027262846007943153,0.027515875175595284,-0.0010292233200743794,-0.00044644626905210316,-0.0005900300457142293
6,2.170139,0.029920317232608795,0.0273969117552042,0.027665913105010986,-0.0007921296637505293,-0.00042449875036254525,-0.0005991950747556984
6,0.997765,0.03020145744085312,0.027535531669855118,0.027881493791937828,-0.0007267770706675947,-0.0005178353749215603,-0.000672359368763864
6,0.46503,0.030429456382989883,0.027771644294261932,0.028201192617416382,-0.0008418741635978222,-0.0007621170952916145,-0.0010246436577290297
6,0.216213,0.030694961547851562,0.028103070333600044,0.028684046119451523,-0.0011339447228237987,-0.001125543611124158,-0.0015314677730202675
6,0.10016,0.03113263100385666,0.02856789156794548,0.029385941103100777,-0.001787435612641275,-0.0016430196119472384,-0.002247981494292617
6,0.046429,0.031856853514909744,0.029297925531864166,0.030421551316976547,-0.002886958187445998,-0.0025524445809423923,-0.0033632528502494097
6,0.02155,0.03296788036823273,0.030281521379947662,0.031891994178295135,-0.004697014112025499,-0.003991852514445782,-0.005048430059105158
6,0.010001,0.034819185733795166,0.031852640211582184,0.03396641090512276,-0.007766307331621647,-0.006437274161726236,-0.007766001392155886
7,10019.530273,0.030656863003969193,0.03054044209420681,0.030446937307715416,0.03639300540089607,0.036496758460998535,0.03650398924946785
7,4630.334961,0.02591872215270996,0.025737294927239418,0.025581149384379387,0.018260501325130463,0.01827232353389263,0.01831459440290928
7,2141.204102,0.024329571053385735,0.024143163114786148,0.023975955322384834,0.008227610029280186,0.008262313902378082,0.00829339399933815
7,1000.702026,0.024354595690965652,0.02414979226887226,0.023972712457180023,0.0031409424263983965,0.003203958971425891,0.0032417159527540207
7,463.598907,0.024911532178521156,0.024686012417078018,0.02447967231273651,0.0006221203948371112,0.0007597283110953867,0.0007956195040605962
7,215.022903,0.025621434673666954,0.025363532826304436,0.02510012686252594,-0.0005888144369237125,-0.00039453108911402524,-0.0003303324047010392
7,99.734001,0.026412995532155037,0.026078835129737854,0.025789260864257812,-0.0011813212186098099,-0.0008412740426138043,-0.0008264658972620964
7,45.955879,0.02725841850042343,0.026729373261332512,0.026413436979055405,-0.0014897967921569943,-0.0009286348358727992,-0.0010010829428210855
7,21.502291,0.02820354513823986,0.027285199612379074,0.02701864019036293,-0.001589515944942832,-0.0007957019261084497,-0.0009317093645222485
7,9.9734,0.029063601046800613,0.027635078877210617,0.027471818029880524,-0.0013999758521094918,-0.0006782023119740188,-0.0006282195099629462
7,4.650298,0.02968396432697773,0.027842149138450623,0.027698343619704247,-0.0010434805881232023,-0.0004922152729704976,-0.0005887430743314326
7,2.170139,0.030067676678299904,0.027893299236893654,0.027907421812415123,-0.0008397060446441174,-0.000429157807957381,-0.0006461291923187673
7,0.997765,0.030425066128373146,0.028025688603520393,0.028114380314946175,-0.0007290550856851041,-0.0005084762815386057,-0.000696298258844763
7,0.46503,0.03058513253927231,0.0282141100615263,0.028393421322107315,-0.0008592964732088149,-0.0007279943092726171,-0.0010942904045805335
7,0.216213,0.030900174751877785,0.02862483076751232,0.028921671211719513,-0.0012338878586888313,-0.0011010770685970783,-0.001524063409306109
7,0.10016,0.03134385868906975,0.029116110876202583,0.02960098534822464,-0.001868447638116777,-0.0016299685230478644,-0.002268734620884061
7,0.046429,0.03212105482816696,0.02980293706059456,0.030672896653413773,-0.003040109295397997,-0.0025414314586669207,-0.0033967108465731144
7,0.02155,0.033322773873806,0.030824946239590645,0.032134898006916046,-0.004914334509521723,-0.004020987078547478,-0.0050847772508859634
7,0.010001,0.035197045654058456,0.032378945499658585,0.034220293164253235,-0.008136658929288387,-0.006514557637274265,-0.007798266597092152
8,10019.530273,0.03050355240702629,0.030367545783519745,0.030247801914811134,0.03641287237405777,0.036520522087812424,0.03650074824690819
8,4630.334961,0.02576860971748829,0.025551294907927513,0.025405045598745346,0.018267760053277016,0.018284494057297707,0.018286405131220818
8,2141.204102,0.02417656034231186,0.023952769115567207,0.023800773546099663,0.008238157257437706,0.008283332921564579,0.008302477188408375
8,1000.702026,0.024200262501835823,0.023959223181009293,0.023808570578694344,0.0031538023613393307,0.003212998155504465,0.003211558796465397
8,463.598907,0.024741901084780693,0.02449766732752323,0.024341005831956863,0.0006485609919764102,0.0007774524856358767,0.0007768864161334932
8,215.022903,0.0254472978413105,0.0251491516828537,0.02495223842561245,-0.000566377944778651,-0.0003580026386771351,-0.00036446639569476247
8,99.734001,0.026225147768855095,0.02585570141673088,0.025626178830862045,-0.0011625111801549792,-0.000857000530231744,-0.0008538690744899213
8,45.955879,0.027098871767520905,0.026511741802096367,0.026282042264938354,-0.0014567727921530604,-0.0009399537811987102,-0.0010671764612197876
8,21.502291,0.028000496327877045,0.02707059308886528,0.026934221386909485,-0.0015251090517267585,-0.0007961942465044558,-0.0010166014544665813
8,9.9734,0.028787242248654366,0.027402814477682114,0.02749086543917656,-0.001335418433882296,-0.0005680376198142767,-0.0007240916602313519
8,4.650298,0.02939046174287796,0.02747090719640255,0.0277441143989563,-0.001060839043930173,-0.0005077853566035628,-0.0006740044336766005
8,2.170139,0.029799753800034523,0.027713770046830177,0.027898602187633514,-0.0007815617718733847,-0.0005010809982195497,-0.0006068049697205424
8,0.997765,0.030064033344388008,0.027862507849931717,0.0282475296407938,-0.0007780446321703494,-0.0005430293967947364,-0.0007765411282889545
8,0.46503,0.030274050310254097,0.028074851259589195,0.028556732460856438,-0.0008326913812197745,-0.000780565373133868,-0.0010354979895055294
8,0.216213,0.030603785067796707,0.028405753895640373,0.02902423031628132,-0.001158360973931849,-0.0010962910018861294,-0.001529466244392097
8,0.10016,0.031018415465950966,0.02887822687625885,0.02969944290816784,-0.0018376027001067996,-0.0016442713094875216,-0.0022965180687606335
8,0.046429,0.03178436681628227,0.02960924804210663,0.0307180043309927,-0.0030071137007325888,-0.0025505798403173685,-0.0034009497612714767
8,0.02155,0.032965779304504395,0.030588647350668907,0.03221188485622406,-0.004849033895879984,-0.004027863964438438,-0.005105640273541212
8,0.010001,0.034836750477552414,0.032184094190597534,0.034277621656656265,-0.008018198423087597,-0.0065110186114907265,-0.00786606315523386
9,10019.530273,0.03051077201962471,0.030399980023503304,0.0302606038749218,0.03639286383986473,0.03648675978183746,0.03649584949016571
9,4630.334961,0.025792961940169334,0.025576544925570488,0.025416508316993713,0.018247732892632484,0.018289584666490555,0.018303856253623962
9,2141.204102,0.024208558723330498,0.02397688664495945,0.02381828799843788,0.008226072415709496,0.008294062688946724,0.008301757276058197
9,1000.702026,0.02423536777496338,0.0239702258259058,0.023818934336304665,0.0031420676968991756,0.003221989143639803,0.0032556322403252125
9,463.598907,0.024781087413430214,0.02450845204293728,0.02429809235036373,0.0006380435661412776,0.0007937213522382081,0.0008072718046605587
9,215.022903,0.02548842690885067,0.025130975991487503,0.024907279759645462,-0.0005789189599454403,-0.0003343433781992644,-0.00030929502099752426
9,99.734001,0.026268329471349716,0.02580719254910946,0.02557145245373249,-0.0011795725440606475,-0.0008226048084907234,-0.0008201313903555274
9,45.955879,0.02712246961891651,0.02647385187447071,0.026263954117894173,-0.0014869819860905409,-0.0009333594935014844,-0.001041598035953939
9,21.502291,0.02800077758729458,0.026997318491339684,0.026902779936790466,-0.0016095514874905348,-0.0007874683360569179,-0.0009956943104043603
9,9.9734,0.02894069254398346,0.027289770543575287,0.027392888441681862,-0.0014739064499735832,-0.0005343189113773406,-0.0007976662018336356
9,4.650298,0.02963333949446678,0.027629906311631203,0.027666881680488586,-0.0011868985602632165,-0.00045182116446085274,-0.0007295758696272969
9,2.170139,0.030119597911834717,0.027693942189216614,0.027893975377082825,-0.000905333727132529,-0.0004968495923094451,-0.0005602451274171472
9,0.997765,0.03038114123046398,0.02781735360622406,0.028112666681408882,-0.0007084503304213285,-0.0005942113348282874,-0.0006887029740028083
9,0.46503,0.030634520575404167,0.028102925047278404,0.028427649289369583,-0.0009354217909276485,-0.0007525701657868922,-0.0010271522914990783
9,0.216213,0.030896591022610664,0.02842610329389572,0.02887086197733879,-0.0012606657110154629,-0.0010849266545847058,-0.001539911376312375
9,0.10016,0.0313500352203846,0.028901005163788795,0.029608499258756638,-0.0019171733874827623,-0.001640037982724607,-0.0022570446599274874
9,0.046429,0.03214298561215401,0.029586222022771835,0.03067009709775448,-0.0031452395487576723,-0.002566148294135928,-0.0034101558849215508
9,0.02155,0.03338286280632019,0.03062116913497448,0.032139647752046585,-0.005101410672068596,-0.004061894025653601,-0.005100807640701532
9,0.010001,0.03526227921247482,0.03223691135644913,0.03423311561346054,-0.008424662053585052,-0.006526823155581951,-0.007815815508365631
10,10019.530273,0.030589379370212555,0.030447743833065033,0.030333317816257477,0.036412402987480164,0.03648287057876587,0.036439862102270126
10,4630.334961,0.025862468406558037,0.02563665620982647,0.025491267442703247,0.018257325515151024,0.018286630511283875,0.018300432711839676
10,2141.204102,0.024275003001093864,0.02405092678964138,0.023889299482107162,0.008239397779107094,0.008286750875413418,0.00830855593085289
10,1000.702026,0.02428778074681759,0.02405591867864132,0.02388067916035652,0.0031709333416074514,0.003224013838917017,0.00327425473369658
10,463.598907,0.024822082370519638,0.024567410349845886,0.024368736892938614,0.0006691456073895097,0.0007708576158620417,0.0008101761341094971
10,215.022903,0.025508832186460495,0.025206511840224266,0.024966852739453316,-0.0005425000563263893,-0.0003612815053202212,-0.00031176747870631516
10,99.734001,0.026278136298060417,0.025878801941871643,0.025614656507968903,-0.0011434034677222371,-0.0008421047823503613,-0.0008175895782187581
10,45.955879,0.02710474655032158,0.026546191424131393,0.026268785819411278,-0.0014386503025889397,-0.0009532218682579696,-0.0010127451969310641
10,21.502291,0.027960363775491714,0.027126865461468697,0.026947015896439552,-0.0015483131865039468,-0.0008312882273457944,-0.0010508843697607517
10,9.9734,0.028854146599769592,0.02751322276890278,0.02733484096825123,-0.00144086848013103,-0.0005829812143929303,-0.0008254058193415403
10,4.650298,0.02955006994307041,0.027726344764232635,0.02760506048798561,-0.0011097280075773597,-0.00048582395538687706,-0.0006099669262766838
10,2.170139,0.029958389699459076,0.02779756300151348,0.028008440509438515,-0.0008998104021884501,-0.00044345087371766567,-0.0005630840314552188
10,0.997765,0.030213750898838043,0.027976911514997482,0.02807568944990635,-0.0007870187982916832,-0.000559165608137846,-0.0008646006463095546
10,0.46503,0.030452612787485123,0.028248436748981476,0.028450649231672287,-0.0008894410566426814,-0.0007725686300545931,-0.0010494941379874945
10,0.216213,0.03078082762658596,0.02851489745080471,0.028976691886782646,-0.0012450895737856627,-0.0010868163080886006,-0.0015155624132603407
10,0.10016,0.03124697506427765,0.028995875269174576,0.029638392850756645,-0.0019745253957808018,-0.001629007630981505,-0.002264798153191805
10,0.046429,0.03208371624350548,0.029731744900345802,0.030689338222146034,-0.0032200294081121683,-0.0025535384193062782,-0.0033689553383737803
10,0.02155,0.033310942351818085,0.030746031552553177,0.03216034546494484,-0.005165711976587772,-0.004055166617035866,-0.005080084782093763
10,0.010001,0.035226739943027496,0.032341863960027695,0.034248389303684235,-0.00858642254024744,-0.006544123403728008,-0.0077676111832261086
11,10019.530273,0.030486712232232094,0.030310211703181267,0.030236782506108284,0.03657029941678047,0.03661603853106499,0.036610186100006104
11,4630.334961,0.02567046508193016,0.025470398366451263,0.02531038597226143,0.018332557752728462,0.01834384724497795,0.01838897541165352
11,2141.204102,0.024081144481897354,0.02386390045285225,0.02370571158826351,0.008262835443019867,0.008289344608783722,0.0083427419885993
11,1000.702026,0.024100380018353462,0.0238746739923954,0.02369798719882965,0.003168723313137889,0.003216723445802927,0.0032843684311956167
11,463.598907,0.024644432589411736,0.024432621896266937,0.024166420102119446,0.000661176978610456,0.0007457836763933301,0.000827985059004277
11,215.022903,0.0253343116492033,0.025056663900613785,0.024786261841654778,-0.0005462216213345528,-0.0003272595058660954,-0.00030183419585227966
11,99.734001,0.026110846549272537,0.025732120499014854,0.02543354034423828,-0.0011486479779705405,-0.0008693246636539698,-0.000848825671710074
11,45.955879,0.026951538398861885,0.026413526386022568,0.02609114535152912,-0.0014515890507027507,-0.0009826923487707973,-0.0010434072464704514
11,21.502291,0.027838582172989845,0.026981214061379433,0.026743093505501747,-0.0015589635586366057,-0.0008403914980590343,-0.0010111222509294748
11,9.9734,0.02874847501516342,0.027366628870368004,0.027204541489481926,-0.0014614725951105356,-0.0006688073626719415,-0.0008300190675072372
11,4.650298,0.029434682801365852,0.027611102908849716,0.027530018240213394,-0.001169338240288198,-0.0004698305856436491,-0.0006375404191203415
11,2.170139,0.02988659217953682,0.027798036113381386,0.02774374559521675,-0.0008647466311231256,-0.00046944685163907707,-0.0006212380831129849
11,0.997765,0.030063148587942123,0.02794487774372101,0.02806219458580017,-0.0007578585064038634,-0.0005801539518870413,-0.0007966948323883116
11,0.46503,0.03033312037587166,0.028195874765515327,0.02835836075246334,-0.0008806041441857815,-0.0007668145117349923,-0.0010977854253724217
11,0.216213,0.030658183619379997,0.02849145419895649,0.028798790648579597,-0.0012212953297421336,-0.0010689363116398454,-0.0015486667398363352
11,0.10016,0.03106025606393814,0.028970282524824142,0.02951240912079811,-0.00188825826626271,-0.0016494549345225096,-0.002288442337885499
11,0.046429,0.03185730800032616,0.02966739423573017,0.030565544962882996,-0.003054399974644184,-0.002558364998549223,-0.003398493630811572
11,0.02155,0.03303499147295952,0.030710479244589806,0.032044894993305206,-0.004914858844131231,-0.004076080862432718,-0.005087921861559153
11,0.010001,0.03496144339442253,0.03228669986128807,0.03414415195584297,-0.008123897016048431,-0.0065781050361692905,-0.007795272395014763

File: Stanford_dataset/Result_data_files_with_codes/lgn_csv/V5_eis.csv
diag,freq_Hz,re_z_ohm_20pct,re_z_ohm_50pct,re_z_ohm_80pct,im_z_ohm_20pct,im_z_ohm_50pct,im_z_ohm_80pct
2,10019.530273,0.029555881395936012,0.029552198946475983,0.029457105323672295,0.03613028675317764,0.03622845932841301,0.036198101937770844
2,4630.334961,0.02470686286687851,0.024610523134469986,0.02452804334461689,0.018177011981606483,0.018147453665733337,0.018178114667534828
2,2141.204102,0.023085063323378563,0.022999396547675133,0.022903459146618843,0.00818904023617506,0.008174183778464794,0.008235197514295578
2,1000.702026,0.02311115898191929,0.02304530330002308,0.02291129343211651,0.003119194181635976,0.0031069694086909294,0.003188535338267684
2,463.598907,0.023690689355134964,0.023661401122808456,0.02344733476638794,0.0006275794585235417,0.0006914132391102612,0.0007737895357422531
2,215.022903,0.024423696100711823,0.024378621950745583,0.024100448936223984,-0.0005185906775295734,-0.00038111666799522936,-0.0002904956345446408
2,99.734001,0.02520247921347618,0.02509400248527527,0.024758275598287582,-0.0009946954669430852,-0.000746401958167553,-0.000653514580335468
2,45.955879,0.025938373059034348,0.02566353976726532,0.02525995671749115,-0.0010812566615641117,-0.0006857624975964427,-0.0006414450472220778
2,21.502291,0.026554211974143982,0.0259510800242424,0.025622865185141563,-0.0009273719624616206,-0.0005204671178944409,-0.0004977659555152059
2,9.9734,0.026968227699398994,0.026152685284614563,0.02578129991889,-0.0006995773874223232,-0.0003698432119563222,-0.0003731579636223614
2,4.650298,0.027205180376768112,0.026236744597554207,0.025902820751070976,-0.0005430828896351159,-0.0004320061416365206,-0.0003862036974169314
2,2.170139,0.027360979467630386,0.026331614702939987,0.026021188125014305,-0.0005029163439758122,-0.0003689946897793561,-0.00047369234380312264
2,0.997765,0.02753264456987381,0.026547569781541824,0.02614588849246502,-0.000537963816896081,-0.0005612089298665524,-0.0007090213475748897
2,0.46503,0.027749767526984215,0.026713134720921516,0.026542147621512413,-0.0007499856292270124,-0.000754905806388706,-0.000995223643258214
2,0.216213,0.028011370450258255,0.0271120835095644,0.026976028457283974,-0.0010778573341667652,-0.0011485422728583217,-0.0015824079746380448
2,0.10016,0.02843671850860119,0.027580082416534424,0.027723709121346474,-0.001666356110945344,-0.001660086098127067,-0.0022921101190149784
2,0.046429,0.029134046286344528,0.028374597430229187,0.02880365587770939,-0.002696844283491373,-0.002541604219004512,-0.003382628783583641
2,0.02155,0.030173389241099358,0.029352961108088493,0.03024950623512268,-0.004388109780848026,-0.003942168317735195,-0.005049729719758034
2,0.010001,0.031925491988658905,0.030880911275744438,0.03231972083449364,-0.00723803648725152,-0.006366243120282888,-0.007767869625240564
3,10019.530273,0.030079001560807228,0.030037159100174904,0.030023664236068726,0.036117445677518845,0.03618617728352547,0.03613888844847679
3,4630.334961,0.025270024314522743,0.025148756802082062,0.025067336857318878,0.018124714493751526,0.018132170662283897,0.01814446412026882
3,2141.204102,0.02365603856742382,0.02354564145207405,0.02345198765397072,0.008154591545462608,0.008181876502931118,0.008216863498091698
3,1000.702026,0.02368873357772827,0.023567236959934235,0.023451093584299088,0.003083683317527175,0.0031369966454803944,0.0031828542705625296
3,463.598907,0.024278033524751663,0.02415456250309944,0.023985648527741432,0.0005858120275661349,0.0006893860991112888,0.0007667032186873257
3,215.022903,0.02502501755952835,0.02483556978404522,0.024622328579425812,-0.0005869923043064773,-0.00038155275979079306,-0.0003270191082265228
3,99.734001,0.025827355682849884,0.025529174134135246,0.02526775747537613,-0.0011147126788273454,-0.0007503691595047712,-0.0007195035577751696
3,45.955879,0.026668155565857887,0.026071932166814804,0.025900930166244507,-0.001264104270376265,-0.0007064283709041774,-0.0007329932413995266
3,21.502291,0.02739948034286499,0.026410086080431938,0.026280267164111137,-0.001168853254057467,-0.0005146365147083998,-0.0005859805969521403
3,9.9734,0.02794550359249115,0.026687944307923317,0.026410982012748718,-0.0008814270840957761,-0.0003765797009691596,-0.00047206447925418615
3,4.650298,0.0282449871301651,0.026821013540029526,0.026536228135228157,-0.0006894732941873372,-0.00034249864984303713,-0.0005136493127793074
3,2.170139,0.028511766344308853,0.026877017691731453,0.026845209300518036,-0.0005617804708890617,-0.00033452906063757837,-0.000501851609442383
3,0.997765,0.028699524700641632,0.027017934247851372,0.026936886832118034,-0.0006281968089751899,-0.0004967401619069278,-0.0007045711390674114
3,0.46503,0.02890467271208763,0.027201015502214432,0.027227742597460747,-0.0007460907800123096,-0.0007695868844166398,-0.0010295185493305326
3,0.216213,0.02918134070932865,0.027595272287726402,0.027720941230654716,-0.001068615005351603,-0.0011373311281204224,-0.001549253473058343
3,0.10016,0.02960324101150036,0.02812790311872959,0.02846691384911537,-0.0016662770649418235,-0.00168788677547127,-0.002287814160808921
3,0.046429,0.03030439093708992,0.02886565774679184,0.0295289047062397,-0.002695131115615368,-0.0025297757238149643,-0.0033921203576028347
3,0.02155,0.03128857910633087,0.02985718846321106,0.03097030147910118,-0.004403288941830397,-0.0039458791725337505,-0.005056042689830065
3,0.010001,0.0330687016248703,0.03138810768723488,0.033038362860679626,-0.007301107980310917,-0.006376227829605341,-0.0077907429076731205
4,10019.530273,0.03058088757097721,0.03048826940357685,0.030420539900660515,0.03634677454829216,0.03632102161645889,0.0363069549202919
4,4630.334961,0.025717630982398987,0.025579784065485,0.025485636666417122,0.01826927252113819,0.018246334046125412,0.018244445323944092
4,2141.204102,0.0240798182785511,0.023930158466100693,0.02385558933019638,0.008276855573058128,0.008273138664662838,0.008266311138868332
4,1000.702026,0.024066021665930748,0.023952728137373924,0.023853274062275887,0.003209572285413742,0.003226804779842496,0.0032175309024751186
4,463.598907,0.024588651955127716,0.024466121569275856,0.024366896599531174,0.0007168755400925875,0.0007720619323663414,0.000780711998231709
4,215.022903,0.025265902280807495,0.025131434202194214,0.025005804374814034,-0.0004438710748218,-0.0003142727946396917,-0.00033146009081974626
4,99.734001,0.026000864803791046,0.025774342939257622,0.025650760158896446,-0.0009659095085225999,-0.0007019691984169185,-0.0007594363414682448
4,45.955879,0.026775548234581947,0.026310663670301437,0.02631170116364956,-0.0011113120708614588,-0.0006972643313929439,-0.0008522269199602306
4,21.502291,0.02741691656410694,0.02667905203998089,0.02679547667503357,-0.0010390464449301362,-0.000519003311637789,-0.0006992555572651327
4,9.9734,0.027901170775294304,0.026894310489296913,0.027050552889704704,-0.0008056238875724375,-0.0004514752945397049,-0.0005379231879487634
4,4.650298,0.028248168528079987,0.027012642472982407,0.027301449328660965,-0.0005331489956006408,-0.00036434936919249594,-0.00042774909525178373
4,2.170139,0.028347104787826538,0.027098800987005234,0.0274487417191267,-0.00058783870190382,-0.00035288825165480375,-0.0004891376593150198
4,0.997765,0.028561469167470932,0.02733547054231167,0.027571488171815872,-0.0006061745807528496,-0.0004575725179165602,-0.0007356599089689553
4,0.46503,0.02877422794699669,0.02750878594815731,0.027886992320418358,-0.000867461203597486,-0.0008265644428320229,-0.0009855172829702497
4,0.216213,0.029115978628396988,0.027889352291822433,0.028370855376124382,-0.001204965403303504,-0.001186989014968276,-0.001528474036604166
4,0.10016,0.029563849791884422,0.028374681249260902,0.029080603271722794,-0.001896242843940854,-0.0016770786605775356,-0.0022819882724434137
4,0.046429,0.030367262661457062,0.029113944619894028,0.030158942565321922,-0.0030724878888577223,-0.002528078155592084,-0.003398316213861108
4,0.02155,0.031573522835969925,0.030107902362942696,0.031596966087818146,-0.004958448465913534,-0.003972173202782869,-0.005087998230010271
4,0.010001,0.03342540189623833,0.0316198393702507,0.0336618646979332,-0.008226696401834488,-0.006407891865819693,-0.007831646129488945

File: Stanford_dataset/Result_data_files_with_codes/lgn_csv/W10_eis.csv
diag,freq_Hz,re_z_ohm_20pct,re_z_ohm_50pct,re_z_ohm_80pct,im_z_ohm_20pct,im_z_ohm_50pct,im_z_ohm_80pct
1,10019.530273,0.02862236648797989,0.028571967035531998,0.028537670150399208,0.036375947296619415,0.03643423318862915,0.036464910954236984
1,4630.334961,0.02388252317905426,0.0237576887011528,0.023705800995230675,0.018240222707390785,0.01827208139002323,0.018286189064383507
1,2141.204102,0.022264646366238594,0.02214161865413189,0.02204829640686512,0.00817896705120802,0.008225725032389164,0.008265291340649128
1,1000.702026,0.022333446890115738,0.02219480276107788,0.02208942361176014,0.0030124657787382603,0.0030996548011898994,0.0031408432405442
1,463.598907,0.023024113848805428,0.022850114852190018,0.02272631786763668,0.0004743887111544609,0.0006372465868480504,0.0006668866262771189
1,215.022903,0.023891061544418335,0.023633254691958427,0.023482173681259155,-0.0006313009653240442,-0.0003667966811917722,-0.00034439790761098266
1,99.734001,0.02473227120935917,0.02430870197713375,0.02410963550209999,-0.0009600874036550522,-0.000591565971262753,-0.0006119304453022778
1,45.955879,0.025388667359948158,0.024733684957027435,0.02455807477235794,-0.00086797378025949,-0.0004829437530133873,-0.0005162909510545433
1,21.502291,0.02583051286637783,0.024917002767324448,0.024788085371255875,-0.0006260803202167153,-0.000359721714630723,-0.0004053990123793483
1,9.9734,0.026053642854094505,0.02496146410703659,0.024929028004407883,-0.0004654955118894577,-0.0002943730214610696,-0.00027998798759654164
1,4.650298,0.02612859196960926,0.025088680908083916,0.025060094892978668,-0.0003396080865059048,-0.0002668517117854208,-0.00025581251247785985
1,2.170139,0.026265103369951248,0.02521846443414688,0.025173215195536613,-0.0003621589276008308,-0.0003042810130864382,-0.00044791612890549004
1,0.997765,0.02635570429265499,0.025366226211190224,0.02534889057278633,-0.00048143291496671736,-0.0005023362464271486,-0.0006170593551360071
1,0.46503,0.026585064828395844,0.02557508833706379,0.02561940625309944,-0.0006931818788871169,-0.0007641020347364247,-0.001022462616674602
1,0.216213,0.026903187856078148,0.025992942973971367,0.02607731521129608,-0.0009901055600494146,-0.0011840980732813478,-0.0015238544438034296
1,0.10016,0.027301879599690437,0.02651742473244667,0.026793641969561577,-0.0015225321985781193,-0.0017207933124154806,-0.002251821104437113
1,0.046429,0.02795569971203804,0.02728758193552494,0.027869416400790215,-0.0024642639327794313,-0.0025265782605856657,-0.0033244683872908354
1,0.02155,0.02887733094394207,0.02825099043548107,0.029264694079756737,-0.004048906732350588,-0.0038940333761274815,-0.00495313573628664
1,0.010001,0.030522111803293228,0.029710615053772926,0.03126503899693489,-0.006693327333778143,-0.006293174810707569,-0.00764940120279789
2,10019.530273,0.02900860644876957,0.028930800035595894,0.028859369456768036,0.03628300130367279,0.03635299578309059,0.03626095503568649
2,4630.334961,0.0242491215467453,0.024106597527861595,0.024012604728341103,0.018227308988571167,0.018220851197838783,0.018229834735393524
2,2141.204102,0.022615259513258934,0.022468166425824165,0.022362999618053436,0.008210626430809498,0.008220269344747066,0.008226169273257256
2,1000.702026,0.022647392004728317,0.022503163665533066,0.022390831261873245,0.0030809722375124693,0.0031103482469916344,0.0031173755414783955
2,463.598907,0.023260293528437614,0.023106034845113754,0.02300906553864479,0.0005459442036226392,0.0006143192877061665,0.0006448145722970366
2,215.022903,0.024044424295425415,0.023870566859841347,0.02372950129210949,-0.0006384870503097773,-0.0004442356585059315,-0.000467228441266343
2,99.734001,0.024884667247533798,0.024643022567033768,0.02448194846510887,-0.0011687970254570246,-0.0008151380461640656,-0.0008811422740109265
2,45.955879,0.025728104636073112,0.025201262906193733,0.025134166702628136,-0.00131913588847965,-0.0007822361658327281,-0.0009034908143803477
2,21.502291,0.026506351307034492,0.0255719181150198,0.025673389434814453,-0.0011999665293842554,-0.0005845957202836871,-0.0007061720243655145
2,9.9734,0.027045151218771935,0.02580181695520878,0.02588368020951748,-0.000890290888492018,-0.0003924534539692104,-0.0005198465660214424
2,4.650298,0.027382634580135345,0.025856811553239822,0.026009593158960342,-0.0006087248330004513,-0.00035146198933944106,-0.00047337362775579095
2,2.170139,0.027567068114876747,0.025986550375819206,0.02617296203970909,-0.0005861808895133436,-0.0003640582144726068,-0.0005032507469877601
2,0.997765,0.027764439582824707,0.026186645030975342,0.026348501443862915,-0.0006127080414444208,-0.0005145770846866071,-0.0006692993920296431
2,0.46503,0.02796391025185585,0.026406174525618553,0.026639802381396294,-0.0007512763259001076,-0.0007631171611137688,-0.0010141379898414016
2,0.216213,0.028274187818169594,0.026705265045166016,0.027100002393126488,-0.0010370337404310703,-0.0011332652065902948,-0.0015864993911236525
2,0.10016,0.028650013729929924,0.02724692039191723,0.027836063876748085,-0.0016571651212871075,-0.0016822176985442638,-0.0022960796486586332
2,0.046429,0.029343273490667343,0.028000183403491974,0.028948595747351646,-0.0026887268759310246,-0.0025405006017535925,-0.0034283793065696955
2,0.02155,0.0303866658359766,0.02899378165602684,0.03037811815738678,-0.004421061836183071,-0.003980180714279413,-0.005152609199285507
2,0.010001,0.03211721032857895,0.03050430305302143,0.03246501460671425,-0.007321713492274284,-0.006455037277191877,-0.007961178198456764
3,10019.530273,0.029078904539346695,0.0289482269436121,0.028851069509983063,0.03618166595697403,0.036275945603847504,0.03628723323345184
3,4630.334961,0.024426359683275223,0.02422061376273632,0.024135127663612366,0.018168451264500618,0.018193166702985764,0.018215598538517952
3,2141.204102,0.022819500416517258,0.022627387195825577,0.02249281294643879,0.008173394948244095,0.008189789019525051,0.008219251409173012
3,1000.702026,0.022860078141093254,0.022663936018943787,0.02252805605530739,0.0030549352522939444,0.003098046174272895,0.003108458360657096
3,463.598907,0.02347661927342415,0.02327362261712551,0.023144477978348732,0.0005164783215150237,0.000605548033490777,0.0006280838279053569
3,215.022903,0.024262653663754463,0.024041928350925446,0.023841317743062973,-0.0006947981892153621,-0.0004987663705833256,-0.0004971360322088003
3,99.734001,0.025135556235909462,0.024798689410090446,0.02461216412484646,-0.0012616573367267847,-0.0009132489794865251,-0.0009397643152624369
3,45.955879,0.02604684978723526,0.02551841363310814,0.025303175672888756,-0.001459352788515389,-0.0009421487920917571,-0.0009891119552776217
3,21.502291,0.026897676289081573,0.02600308507680893,0.02587926760315895,-0.0013944777892902493,-0.0007217727834358811,-0.0008673872798681259
3,9.9734,0.027619019150733948,0.026248883455991745,0.02627778984606266,-0.0010996193159371614,-0.0005080722039565444,-0.0006198743358254433
3,4.650298,0.028087133541703224,0.026399929076433182,0.026458634063601494,-0.000836939609143883,-0.00035380208282731473,-0.0005571403889916837
3,2.170139,0.028292130678892136,0.026471726596355438,0.02661213092505932,-0.0006280307425186038,-0.0003762300475500524,-0.000582273059990257
3,0.997765,0.028613001108169556,0.026590608060359955,0.026813697069883347,-0.0006933443946763873,-0.0005048743914812803,-0.0007139386143535376
3,0.46503,0.028782779350876808,0.02690383419394493,0.027068037539720535,-0.000862526532728225,-0.0007889462867751718,-0.0010931150754913688
3,0.216213,0.029081862419843674,0.027279704809188843,0.027583561837673187,-0.0012142311315983534,-0.0011515639489516616,-0.0016115638427436352
3,0.10016,0.029549414291977882,0.02775801718235016,0.028348565101623535,-0.0018900736467912793,-0.0017044717678800225,-0.0023656776174902916
3,0.046429,0.03032718598842621,0.028506258502602577,0.02947111241519451,-0.0030493023805320263,-0.0026012889575213194,-0.003496478544548154
3,0.02155,0.03153477981686592,0.02950114943087101,0.03093903325498104,-0.0049382722936570644,-0.004093518014997244,-0.005261905025690794
3,0.010001,0.033474162220954895,0.0310586579144001,0.03309250250458717,-0.008160040713846684,-0.0066284737549722195,-0.008083176799118519
4,10019.530273,0.029312141239643097,0.029252907261252403,0.029142312705516815,0.03409883752465248,0.03435927629470825,0.034177884459495544
4,4630.334961,0.024672726169228554,0.024444637820124626,0.024345314130187035,0.017163438722491264,0.01731881871819496,0.017230495810508728
4,2141.204102,0.02308749407529831,0.022811004891991615,0.022710585966706276,0.007646819576621056,0.007842806167900562,0.007753325626254082
4,1000.702026,0.023168662562966347,0.022820474579930305,0.02274518646299839,0.0027330059092491865,0.002989076776430011,0.002914855955168605
4,463.598907,0.023853564634919167,0.02335546538233757,0.023354312404990196,0.00026182224974036217,0.0006424454622901976,0.0005631215171888471
4,215.022903,0.024728497490286827,0.02401302382349968,0.02405235357582569,-0.0009358821553178132,-0.00040269625606015325,-0.0005569185013882816
4,99.734001,0.025682616978883743,0.02472931332886219,0.024802740663290024,-0.0015122558688744903,-0.0008348330738954246,-0.001010086969472468
4,45.955879,0.026694271713495255,0.02537950500845909,0.02556747943162918,-0.0017762286588549614,-0.0008579007117077708,-0.001142636639997363
4,21.502291,0.027712343260645866,0.025808431208133698,0.026227332651615143,-0.001849639811553061,-0.0006689580623060465,-0.0010132723255082965
4,9.9734,0.028745826333761215,0.02605421468615532,0.02667349949479103,-0.0016492659924551845,-0.00046701778774149716,-0.000748487829696387
4,4.650298,0.02953399159014225,0.026236051693558693,0.02692681923508644,-0.0013471230631694198,-0.00031145804678089917,-0.0006042700260877609
4,2.170139,0.030091820284724236,0.0262945257127285,0.02713620848953724,-0.0009715738124214113,-0.0004455129674170166,-0.0005703311180695891
4,0.997765,0.03035990707576275,0.02654501609504223,0.027328627184033394,-0.0008534640073776245,-0.000534628692548722,-0.0007346198544837534
4,0.46503,0.03059876337647438,0.026683183386921883,0.027639642357826233,-0.0009938707808032632,-0.0007456308230757713,-0.0010319806169718504
4,0.216213,0.030940691009163857,0.027038175612688065,0.028052957728505135,-0.001314466935582459,-0.0011305086081847548,-0.0015707829734310508
4,0.10016,0.031431425362825394,0.027537617832422256,0.028779897838830948,-0.0020591195207089186,-0.0016862821066752076,-0.0023587902542203665
4,0.046429,0.032318081706762314,0.028279569000005722,0.029910670593380928,-0.00336313690058887,-0.002609395422041416,-0.0035363752394914627
4,0.02155,0.03359175845980644,0.02928830124437809,0.031417813152074814,-0.005453125108033419,-0.004115234594792128,-0.005311922635883093
4,0.010001,0.03564383089542389,0.030879946425557137,0.03357517346739769,-0.009136616252362728,-0.006652976386249065,-0.008179728873074055
5,10019.530273,0.029359545558691025,0.029264936223626137,0.029203426092863083,0.0343409925699234,0.034441206604242325,0.03442469239234924
5,4630.334961,0.024670878425240517,0.024471748620271683,0.024361688643693924,0.01735466904938221,0.017365818843245506,0.017379922792315483
5,2141.204102,0.023037176579236984,0.02282864600419998,0.02270222082734108,0.007850580848753452,0.007873892784118652,0.007901862263679504
5,1000.702026,0.023029141128063202,0.0228311475366354,0.022678593173623085,0.0029858597554266453,0.003028996754437685,0.0030763857066631317
5,463.598907,0.023562179878354073,0.023333434015512466,0.02316494844853878,0.0005833391915075481,0.000661147350911051,0.000750446692109108
5,215.022903,0.024257466197013855,0.023981958627700806,0.02377835102379322,-0.0005758737679570913,-0.00036910423659719527,-0.00034126060199923813
5,99.734001,0.025030089542269707,0.02463424950838089,0.024439943954348564,-0.0011325967498123646,-0.0007896196329966187,-0.0008230734383687377
5,45.955879,0.025860341265797615,0.02527029439806938,0.025088317692279816,-0.001366133103147149,-0.0008232141844928265,-0.000968366686720401
5,21.502291,0.02671024203300476,0.025740571320056915,0.025650499388575554,-0.0013845042558386922,-0.0006780984112992883,-0.0008323018555529416
5,9.9734,0.02739277295768261,0.025977052748203278,0.026045560836791992,-0.0011897936929017305,-0.00046430216752924025,-0.0006512035033665597
5,4.650298,0.02800915203988552,0.02613864094018936,0.026288310065865517,-0.0008966542081907392,-0.00032806527451612055,-0.0005018876399844885
5,2.170139,0.02821214869618416,0.026185790076851845,0.02634241059422493,-0.0007568979053758085,-0.00045256654266268015,-0.0006239641807042062
5,0.997765,0.028460336849093437,0.026401247829198837,0.02662578970193863,-0.0007531625451520085,-0.0005365867400541902,-0.0007041739299893379
5,0.46503,0.028685467317700386,0.026630880311131477,0.02696075849235058,-0.0008845054544508457,-0.0007305588806048036,-0.00102140789385885
5,0.216213,0.028976580128073692,0.02693968452513218,0.027380825951695442,-0.0013302603038027883,-0.0010818620212376118,-0.001543581485748291
5,0.10016,0.029539983719587326,0.027431337162852287,0.028111150488257408,-0.0020610771607607603,-0.0016463878564536572,-0.002264356939122081
5,0.046429,0.030441412702202797,0.028188098222017288,0.029167162254452705,-0.003345552599057555,-0.0025687413290143013,-0.0033873552456498146
5,0.02155,0.031719185411930084,0.02916315756738186,0.030636200681328773,-0.00536795100197196,-0.004046852234750986,-0.005079268477857113
5,0.010001,0.03369680792093277,0.030741987749934196,0.03269343823194504,-0.008955718949437141,-0.006587199866771698,-0.007822281681001186
6,10019.530273,0.0296804066747427,0.029506655409932137,0.02949558198451996,0.034699104726314545,0.03474877029657364,0.03473980724811554
6,4630.334961,0.02494243159890175,0.024725690484046936,0.024632930755615234,0.017470303922891617,0.017494503408670425,0.017541395500302315
6,2141.204102,0.023331893607974052,0.023116588592529297,0.02297700196504593,0.007857014425098896,0.007916015572845936,0.007972978055477142
6,1000.702026,0.02336261048913002,0.02312365546822548,0.0229552760720253,0.0029322069603949785,0.0030205347575247288,0.003103344002738595
6,463.598907,0.023957474157214165,0.023695223033428192,0.02346245013177395,0.0004859206674154848,0.0006559399189427495,0.0007168992888182402
6,215.022903,0.024705709889531136,0.024360276758670807,0.02407444640994072,-0.0006884497124701738,-0.00044820853509008884,-0.0003574735892470926
6,99.734001,0.025520535185933113,0.025106387212872505,0.02474304474890232,-0.001277696224860847,-0.0009024242754094303,-0.0008517414680682123
6,45.955879,0.026441339403390884,0.025791151449084282,0.02541973441839218,-0.0015664702514186502,-0.0009623843361623585,-0.0009558464516885579
6,21.502291,0.027293259277939796,0.02632538042962551,0.025979746133089066,-0.0016683231806382537,-0.0008375269826501608,-0.0008903703419491649
6,9.9734,0.028306711465120316,0.026685381308197975,0.026325944811105728,-0.0015460486756637692,-0.0006076287245377898,-0.0007167333387769759
6,4.650298,0.029041675850749016,0.026879899203777313,0.02654365636408329,-0.0011516505619511008,-0.0004579280794132501,-0.0006494917324744165
6,2.170139,0.029525788500905037,0.02697622962296009,0.026804380118846893,-0.0009509559604339302,-0.000406949344323948,-0.0005135859828442335
6,0.997765,0.029746856540441513,0.027085645124316216,0.026962654665112495,-0.0007883509970270097,-0.00046873526298440993,-0.0006708906148560345
6,0.46503,0.02997245453298092,0.02738215960562229,0.02727460488677025,-0.0009144333307631314,-0.0007152978214435279,-0.0010627333540469408
6,0.216213,0.03027546964585781,0.027666917070746422,0.027770817279815674,-0.0012984017375856638,-0.001093038939870894,-0.0015564372297376394
6,0.10016,0.030761798843741417,0.028161918744444847,0.028437022119760513,-0.001986911753192544,-0.001644639065489173,-0.002272744895890355
6,0.046429,0.03156942129135132,0.028856318444013596,0.029533250257372856,-0.003242459148168564,-0.0025616867933422327,-0.0033919631969183683
6,0.02155,0.032768990844488144,0.029872266575694084,0.030984755605459213,-0.005253269802778959,-0.004033894278109074,-0.00508476234972477
6,0.010001,0.03470262140035629,0.03144265338778496,0.03304984048008919,-0.008817869238555431,-0.0065340930595994,-0.007802188396453857
7,10019.530273,0.02975250594317913,0.029652291908860207,0.029513536021113396,0.03469660133123398,0.03473614528775215,0.03474739193916321
7,4630.334961,0.02503913827240467,0.024819521233439445,0.024704216048121452,0.0174695011228323,0.017491651698946953,0.017517557367682457
7,2141.204102,0.023435894399881363,0.023201309144496918,0.023070061579346657,0.00786932185292244,0.007911466993391514,0.00794281717389822
7,1000.702026,0.023460905998945236,0.023219557479023933,0.02306262031197548,0.0029568371828645468,0.003040651325136423,0.0030703244265168905
7,463.598907,0.02402574010193348,0.023775789886713028,0.023582223802804947,0.0005261125043034554,0.000669000088237226,0.0007260790443979204
7,215.022903,0.0247495137155056,0.02441413328051567,0.024179358035326004,-0.0006481498130597174,-0.0003994362195953727,-0.0003707411524374038
7,99.734001,0.025552157312631607,0.02512272261083126,0.02485503815114498,-0.001233244314789772,-0.0008618349093012512,-0.0008450364111922681
7,45.955879,0.02640947513282299,0.02579740807414055,0.0255269818007946,-0.0015203590737655759,-0.0009501828462816775,-0.0009958453010767698
7,21.502291,0.02733456902205944,0.02634519897401333,0.026132360100746155,-0.001599064446054399,-0.0007579030934721231,-0.0009242366068065166
7,9.9734,0.028275558724999428,0.026584040373563766,0.02659318782389164,-0.0015202846843749285,-0.0005533730145543814,-0.0007513525779359043
7,4.650298,0.02895260974764824,0.026788553223013878,0.026874708011746407,-0.0011286514345556498,-0.00044210866326466203,-0.0006388750043697655
7,2.170139,0.029332131147384644,0.02690604329109192,0.027025138959288597,-0.0008450172026641667,-0.00042497814865782857,-0.0006178298499435186
7,0.997765,0.02958105318248272,0.027069231495261192,0.027302954345941544,-0.0007515669567510486,-0.0005290149711072445,-0.000706752180121839
7,0.46503,0.029838038608431816,0.027324803173542023,0.027473419904708862,-0.0008897145744413137,-0.00082983891479671,-0.001061002491042018
7,0.216213,0.030166275799274445,0.027665119618177414,0.02798270992934704,-0.0012700299266725779,-0.001105519593693316,-0.0016014795983210206
7,0.10016,0.030582968145608902,0.02817702107131481,0.028722580522298813,-0.001976957079023123,-0.0016553100431337953,-0.0022909461986273527
7,0.046429,0.031471945345401764,0.028863394632935524,0.029817214235663414,-0.0032731888350099325,-0.0025565880350768566,-0.0033917285036295652
7,0.02155,0.03268342837691307,0.029884565621614456,0.03126181662082672,-0.005282063502818346,-0.004035465884953737,-0.005114952102303505
7,0.010001,0.034619323909282684,0.03143690153956413,0.03335827961564064,-0.008873309008777142,-0.006569039076566696,-0.007869262248277664
8,10019.530273,0.02975497394800186,0.02958798035979271,0.029561830684542656,0.034578341990709305,0.034583933651447296,0.034564580768346786
8,4630.334961,0.025104621425271034,0.024884700775146484,0.024779604747891426,0.017406875267624855,0.01742217130959034,0.01742883399128914
8,2141.204102,0.023506227880716324,0.023283593356609344,0.02316594123840332,0.007853292860090733,0.007888137362897396,0.00789651833474636
8,1000.702026,0.02351963333785534,0.02328331395983696,0.02316235937178135,0.0029746813233941793,0.0030242386274039745,0.003066744888201356
8,463.598907,0.024069279432296753,0.023798754438757896,0.023660529404878616,0.000568796880543232,0.0007052076398395002,0.000703985511790961
8,215.022903,0.024762753397226334,0.024445822462439537,0.024304311722517014,-0.000595001969486475,-0.0003815928939729929,-0.0003747477021533996
8,99.734001,0.025529760867357254,0.025136128067970276,0.024959614500403404,-0.001168744987808168,-0.0008351627038791776,-0.0008736214367672801
8,45.955879,0.026367269456386566,0.025766562670469284,0.025645913556218147,-0.0014406852424144745,-0.0009261054219678044,-0.0010499939089640975
8,21.502291,0.027218936011195183,0.02629462443292141,0.026320332661271095,-0.0015119953313842416,-0.0007493032026104629,-0.0010432766284793615
8,9.9734,0.028091466054320335,0.026603247970342636,0.026754682883620262,-0.0013314182870090008,-0.0005385759868659079,-0.0008537269313819706
8,4.650298,0.0286437775939703,0.02670673467218876,0.0270775705575943,-0.0010302611626684666,-0.0005150113138370216,-0.0006214806344360113
8,2.170139,0.02910567820072174,0.0269114151597023,0.027145791798830032,-0.0008296847809106112,-0.0004745967744383961,-0.0005162502056919038
8,0.997765,0.029345057904720306,0.027121972292661667,0.027416367083787918,-0.000823151262011379,-0.0005622728494927287,-0.0007527745328843594
8,0.46503,0.02963418886065483,0.027341755107045174,0.027796577662229538,-0.0009864193852990866,-0.000763027579523623,-0.0010965740075334907
8,0.216213,0.029946936294436455,0.027671409770846367,0.028278475627303123,-0.0013731084764003754,-0.001125751412473619,-0.001538566779345274
8,0.10016,0.030473943799734116,0.028140146285295486,0.02900945581495762,-0.0021684758830815554,-0.0016486654058098793,-0.0022823349572718143
8,0.046429,0.03143904358148575,0.028862401843070984,0.030067721381783485,-0.003546110587194562,-0.0025756601244211197,-0.0034359125420451164
8,0.02155,0.03273625671863556,0.02985730580985546,0.03152789920568466,-0.005700056906789541,-0.0040601445361971855,-0.005145966075360775
8,0.010001,0.03474288806319237,0.03144329413771629,0.03360951319336891,-0.00967888068407774,-0.006576573010534048,-0.007930156774818897
9,10019.530273,0.029833845794200897,0.029688946902751923,0.02959694154560566,0.034515999257564545,0.03457312285900116,0.03456612676382065
9,4630.334961,0.0251681599766016,0.024954872205853462,0.024836545810103416,0.01737268641591072,0.017415862530469894,0.017433026805520058
9,2141.204102,0.02358161099255085,0.02335345186293125,0.02323012799024582,0.007821553386747837,0.007890405133366585,0.007919284515082836
9,1000.702026,0.02361360378563404,0.023356938734650612,0.0232126135379076,0.0029422601219266653,0.0030520528089255095,0.0030787959694862366
9,463.598907,0.024174166843295097,0.023865781724452972,0.02370273880660534,0.0005355679895728827,0.00069500005338341,0.0007499335915781558
9,215.022903,0.024885622784495354,0.02450275793671608,0.024287667125463486,-0.0006262158276513219,-0.00036655989242717624,-0.0003508482768665999
9,99.734001,0.025668149814009666,0.025181615725159645,0.024951932951807976,-0.0012067167554050684,-0.0008149805944412947,-0.0008409266592934728
9,45.955879,0.026527797803282738,0.025778967887163162,0.025633664801716805,-0.0015005008317530155,-0.000903603620827198,-0.0010060404893010855
9,21.502291,0.027415281161665916,0.026349324733018875,0.026293016970157623,-0.0016317444387823343,-0.0007177937077358365,-0.000969899701885879
9,9.9734,0.028364084661006927,0.026645829901099205,0.026800649240612984,-0.0014238499570637941,-0.0005734588485211134,-0.0008300239569507539
9,4.650298,0.029024554416537285,0.026780134066939354,0.02701001614332199,-0.0012084515765309334,-0.0004836037114728242,-0.0006889186915941536
9,2.170139,0.02942483127117157,0.0269452054053545,0.027163580060005188,-0.0009132433915510774,-0.0004082988016307354,-0.0006844220333732665
9,0.997765,0.029725458472967148,0.027122702449560165,0.027369460090994835,-0.0008566921460442245,-0.0005259281024336815,-0.0007560552912764251
9,0.46503,0.030075017362833023,0.027382424101233482,0.027734855189919472,-0.0009744473500177264,-0.0007611435721628368,-0.0010252753272652626
9,0.216213,0.03033490665256977,0.027706176042556763,0.028248736634850502,-0.0013288496993482113,-0.0011346328537911177,-0.0016068443655967712
9,0.10016,0.0308225080370903,0.028181077912449837,0.02891206555068493,-0.002051424467936158,-0.0016932412981987,-0.0023237697314471006
9,0.046429,0.03171977028250694,0.028912536799907684,0.030043980106711388,-0.0034077472519129515,-0.002595461206510663,-0.003455989994108677
9,0.02155,0.03297978267073631,0.029922455549240112,0.03152550011873245,-0.005509992130100727,-0.004103382118046284,-0.005186589900404215
9,0.010001,0.03500901535153389,0.03151058033108711,0.03362192586064339,-0.009302670136094093,-0.00663280813023448,-0.007954596541821957
10,10019.530273,0.029849188402295113,0.02974403090775013,0.02964872308075428,0.034471120685338974,0.034538280218839645,0.03452330455183983
10,4630.334961,0.02523532696068287,0.025012020021677017,0.024897515773773193,0.01735169067978859,0.017377542331814766,0.01738988608121872
10,2141.204102,0.023657556623220444,0.023433780297636986,0.023291656747460365,0.007812323980033398,0.007863054983317852,0.00787398312240839
10,1000.702026,0.02368750050663948,0.02344019152224064,0.0233008936047554,0.002943631261587143,0.003018147312104702,0.0030433472711592913
10,463.598907,0.02424039877951145,0.02398032136261463,0.023815177381038666,0.0005394048639573157,0.0006452026427723467,0.000704681733623147
10,215.022903,0.024950774386525154,0.024632984772324562,0.024432172998785973,-0.0006249479483813047,-0.00039168837247416377,-0.00037171467556618154
10,99.734001,0.025740182027220726,0.02531297504901886,0.02508210763335228,-0.0012162503553554416,-0.0008694097632542253,-0.0008929898031055927
10,45.955879,0.02659347653388977,0.025968441739678383,0.025739843025803566,-0.0015115607529878616,-0.0009793051285669208,-0.0011038329685106874
10,21.502291,0.02746664732694626,0.026560503989458084,0.02643587440252304,-0.001657266984693706,-0.0008837024215608835,-0.001105993753299117
10,9.9734,0.028525983914732933,0.02692377008497715,0.0270386915653944,-0.0015451322542503476,-0.0006777228554710746,-0.0009648418636061251
10,4.650298,0.029275961220264435,0.027080407366156578,0.027403270825743675,-0.0012349956668913364,-0.0004822051851078868,-0.0006716424250043929
10,2.170139,0.02966216951608658,0.027350641787052155,0.02757209725677967,-0.0009844127343967557,-0.0004349738883320242,-0.0006967689259909093
10,0.997765,0.029975252225995064,0.027425218373537064,0.027782920747995377,-0.000795279280282557,-0.0004674010560847819,-0.0008751263376325369
10,0.46503,0.03023402765393257,0.02766946330666542,0.02813672088086605,-0.0009981704642996192,-0.000788662931881845,-0.0010710939532145858
10,0.216213,0.030627407133579254,0.028030069544911385,0.02863144874572754,-0.001378189423121512,-0.0011090092593804002,-0.0016156923957169056
10,0.10016,0.031111864373087883,0.02851235307753086,0.029334532096982002,-0.002137433271855116,-0.0016799198929220438,-0.0023360340856015682
10,0.046429,0.03202427551150322,0.029261793941259384,0.030448339879512787,-0.003449308220297098,-0.002602524822577834,-0.0034873776603490114
10,0.02155,0.033304471522569656,0.030256930738687515,0.0319625660777092,-0.005574637092649937,-0.004124093800783157,-0.005244054831564426
10,0.010001,0.035302095115184784,0.031870290637016296,0.03405005484819412,-0.009392811916768551,-0.006697867065668106,-0.008048288524150848
11,10019.530273,0.02991940639913082,0.02973785437643528,0.0296415276825428,0.03442450612783432,0.034514170140028,0.0345437116920948
11,4630.334961,0.02529527060687542,0.02507070079445839,0.024955499917268753,0.017321771010756493,0.017365938052535057,0.01739293895661831
11,2141.204102,0.023730959743261337,0.023487426340579987,0.02335631102323532,0.007775112520903349,0.007844558916985989,0.00787599477916956
11,1000.702026,0.02378074638545513,0.02350444160401821,0.023346953094005585,0.002898197388276458,0.002989539410918951,0.0030427935998886824
11,463.598907,0.024366136640310287,0.02405717596411705,0.023873524740338326,0.0004817500011995435,0.0006367513560689986,0.0006797407986596227
11,215.022903,0.025105590000748634,0.024718839675188065,0.024472728371620178,-0.0006874697282910347,-0.0004312354722060263,-0.0003749461320694536
11,99.734001,0.025910520926117897,0.025421231985092163,0.025133458897471428,-0.0012856897665187716,-0.0008983532316051424,-0.0009174908045679331
11,45.955879,0.02679339051246643,0.02613135613501072,0.025822997093200684,-0.0016113470774143934,-0.0010414558928459883,-0.0011113372165709734
11,21.502291,0.02775556407868862,0.026721393689513206,0.026488013565540314,-0.0018204369116574526,-0.0009701612289063632,-0.0011553901713341475
11,9.9734,0.028824446722865105,0.027183467522263527,0.027041509747505188,-0.0018176720477640629,-0.0006811622879467905,-0.0009699539514258504
11,4.650298,0.02974724769592285,0.027435466647148132,0.02752469666302204,-0.0015441860305145383,-0.0006343710119836032,-0.0007712488295510411
11,2.170139,0.03031368926167488,0.027547718957066536,0.02779022417962551,-0.0011527681490406394,-0.0006246660486795008,-0.0006700078956782818
11,0.997765,0.030666716396808624,0.027745796367526054,0.027938267216086388,-0.000993369030766189,-0.0006053975084796548,-0.0007635977235622704
11,0.46503,0.03096427395939827,0.027985576540231705,0.028399869799613953,-0.0010148275177925825,-0.0007819586899131536,-0.0010905279777944088
11,0.216213,0.03130423650145531,0.028317367658019066,0.028857454657554626,-0.0013971410226076841,-0.0011147401528432965,-0.0016112328739836812
11,0.10016,0.031771160662174225,0.028785960748791695,0.029564982280135155,-0.0020956501830369234,-0.001684396411292255,-0.002335670404136181
11,0.046429,0.03268822655081749,0.029542792588472366,0.030685873702168465,-0.0034338957630097866,-0.002616111421957612,-0.003543572500348091
11,0.02155,0.033926431089639664,0.03053354099392891,0.03217782825231552,-0.005550025496631861,-0.0041256132535636425,-0.005316052120178938
11,0.010001,0.035941898822784424,0.03212661296129227,0.034331753849983215,-0.009368044324219227,-0.0067023481242358685,-0.008185607381165028
12,10019.530273,0.029995650053024292,0.02980954386293888,0.029780112206935883,0.034461963921785355,0.03452496603131294,0.034513119608163834
12,4630.334961,0.02535822242498398,0.025130242109298706,0.02500849775969982,0.017345940694212914,0.017380066215991974,0.017386116087436676
12,2141.204102,0.02378828078508377,0.023533904924988747,0.023419314995408058,0.00781211256980896,0.007863858714699745,0.007872825488448143
12,1000.702026,0.023815307766199112,0.023553315550088882,0.02342245541512966,0.0029490292072296143,0.0030299073550850153,0.0030383532866835594
12,463.598907,0.024365724995732307,0.024061063304543495,0.023929405957460403,0.000553061137907207,0.0007087558624334633,0.0007221644627861679
12,215.022903,0.025066139176487923,0.024701237678527832,0.024518022313714027,-0.0006156872259452939,-0.00036268014810048044,-0.00038841066998429596
12,99.734001,0.025837711989879608,0.025380471721291542,0.02515462227165699,-0.0012051182566210628,-0.0008133415249176323,-0.0009432423394173384
12,45.955879,0.026675168424844742,0.026035359129309654,0.025895506143569946,-0.0015051469672471285,-0.000964013859629631,-0.0011402812087908387
12,21.502291,0.027563950046896935,0.026574935764074326,0.026581553742289543,-0.001666793948970735,-0.0008979034028016031,-0.0011725063668563962
12,9.9734,0.028489336371421814,0.027008863165974617,0.027254801243543625,-0.0016154431505128741,-0.0006629681447520852,-0.0010205128928646445
12,4.650298,0.029359344393014908,0.027191517874598503,0.02752792090177536,-0.001317711896263063,-0.00048825208796188235,-0.0007632997585460544
12,2.170139,0.02983877621591091,0.027438251301646233,0.0279266107827425,-0.001043028081767261,-0.0005158478743396699,-0.0007086413679644465
12,0.997765,0.03028956428170204,0.027540219947695732,0.02815602719783783,-0.000973368645645678,-0.0005974999512545764,-0.0008646334754303098
12,0.46503,0.03050266206264496,0.02780955098569393,0.028461726382374763,-0.001022647600620985,-0.0007945721736177802,-0.0010638447711244226
12,0.216213,0.030865002423524857,0.028128301724791527,0.029013492166996002,-0.0014013901818543673,-0.0011252745753154159,-0.0015766604337841272
12,0.10016,0.03135253116488457,0.02859455905854702,0.02968822978436947,-0.002165133599191904,-0.0016991813899949193,-0.0023627309128642082
12,0.046429,0.03228204697370529,0.029315480962395668,0.0307951457798481,-0.003516413038596511,-0.0026409646961838007,-0.0035378376487642527
12,0.02155,0.03357597067952156,0.030365681275725365,0.03230598196387291,-0.005625673104077578,-0.0041628689505159855,-0.005314547568559647
12,0.010001,0.03559841960668564,0.0319388248026371,0.03447660803794861,-0.009456727653741837,-0.006724761798977852,-0.008201946504414082
13,10019.530273,0.03002116270363331,0.02984444610774517,0.029771359637379646,0.03446759656071663,0.03453591465950012,0.03451208397746086
13,4630.334961,0.02543223276734352,0.025165662169456482,0.025042908266186714,0.017330292612314224,0.017383696511387825,0.01739688031375408
13,2141.204102,0.0238652341067791,0.02359594590961933,0.023447295650839806,0.007792413700371981,0.007865599356591702,0.007879353128373623
13,1000.702026,0.02390316128730774,0.023588571697473526,0.023445123806595802,0.002926961285993457,0.003050496568903327,0.003058662172406912
13,463.598907,0.02446107752621174,0.024101151153445244,0.023931240662932396,0.0005245708744041622,0.0007165125571191311,0.0007143449038267136
13,215.022903,0.025179805234074593,0.02475215680897236,0.02452229894697666,-0.0006385244196280837,-0.00038165602018125355,-0.0003771627671085298
13,99.734001,0.025965122506022453,0.025402981787919998,0.025167707353830338,-0.0012249150313436985,-0.0008440512465313077,-0.0008803872624412179
13,45.955879,0.026807213202118874,0.0260459054261446,0.02583795227110386,-0.0015450529754161835,-0.0009629186242818832,-0.0011126924073323607
13,21.502291,0.027719413861632347,0.026643911376595497,0.026544028893113136,-0.0017436507623642683,-0.0008665771456435323,-0.0011585303582251072
13,9.9734,0.02874917723238468,0.027115121483802795,0.027223406359553337,-0.0017452366882935166,-0.0006195759051479399,-0.0009391153580509126
13,4.650298,0.029664233326911926,0.027282601222395897,0.027552539482712746,-0.0014713621931150556,-0.00046122766798362136,-0.0007982425158843398
13,2.170139,0.030241744592785835,0.027463439851999283,0.027900734916329384,-0.0011525731533765793,-0.0005324101075530052,-0.0007531832670792937
13,0.997765,0.030707363039255142,0.027652788907289505,0.02802170068025589,-0.0010230574989691377,-0.0006138038006611168,-0.0008201517048291862
13,0.46503,0.03094445914030075,0.02790815755724907,0.028434623032808304,-0.0011110880877822638,-0.0008233479456976056,-0.0011053545167669654
13,0.216213,0.031273212283849716,0.028206441551446915,0.028894741088151932,-0.0014775621239095926,-0.0011676636058837175,-0.0016214611241593957
13,0.10016,0.03184330463409424,0.028668448328971863,0.029614262282848358,-0.002267042174935341,-0.0017099457327276468,-0.0023706890642642975
13,0.046429,0.03282027319073677,0.02941649965941906,0.03071603737771511,-0.0036571186501532793,-0.002657536184415221,-0.003542141057550907
13,0.02155,0.03414767608046532,0.030481718480587006,0.032252319157123566,-0.005866276100277901,-0.004202118143439293,-0.00530312629416585
13,0.010001,0.0362355038523674,0.032120898365974426,0.03439122438430786,-0.009868964552879333,-0.006792306434363127,-0.008124259300529957
14,10019.530273,0.030081385746598244,0.02990269847214222,0.029813701286911964,0.03442753106355667,0.03452439233660698,0.03456629067659378
14,4630.334961,0.025448594242334366,0.025207500904798508,0.025089528411626816,0.01733984611928463,0.017364783212542534,0.01738424226641655
14,2141.204102,0.023878993466496468,0.023631783202290535,0.02348838932812214,0.007815326564013958,0.007862430065870285,0.007889539934694767
14,1000.702026,0.023900168016552925,0.023641426116228104,0.023491745814681053,0.0029667739290744066,0.0030323162209242582,0.0030561017338186502
14,463.598907,0.02444673515856266,0.02416304685175419,0.023972894996404648,0.0005708665121346712,0.0006970507674850523,0.0007428018725477159
14,215.022903,0.025132179260253906,0.024748677387833595,0.024546584114432335,-0.0005899000097997487,-0.00038037574267946184,-0.00037182605592533946
14,99.734001,0.025891467928886414,0.025426462292671204,0.025199400261044502,-0.0011834612814709544,-0.0008629192016087472,-0.0008637981954962015
14,45.955879,0.026715220883488655,0.02608325518667698,0.02589433640241623,-0.0014892746694386005,-0.0009837388060986996,-0.001109605305828154
14,21.502291,0.027625396847724915,0.026653794571757317,0.026585359126329422,-0.0016628832090646029,-0.0008672869298607111,-0.001177016063593328
14,9.9734,0.028591837733983994,0.027101779356598854,0.027175642549991608,-0.0016129791038110852,-0.0006716365460306406,-0.0010205716826021671
14,4.650298,0.029398439452052116,0.027344683185219765,0.027643313631415367,-0.0014217912685126066,-0.00046879457659088075,-0.0008507189340889454
14,2.170139,0.02992149256169796,0.027491632848978043,0.027942122891545296,-0.0011530383490025997,-0.0004955565673299134,-0.0006883234600536525
14,0.997765,0.0303978081792593,0.027663210406899452,0.0281663928180933,-0.0009674383909441531,-0.0005945829325355589,-0.0008156244293786585
14,0.46503,0.030631761997938156,0.0278924573212862,0.028530802577733994,-0.0010658997343853116,-0.0008059949032031,-0.0010921660577878356
14,0.216213,0.030989397317171097,0.028227757662534714,0.02901846170425415,-0.0015086920466274023,-0.0011382842203602195,-0.001582895522005856
14,0.10016,0.031539350748062134,0.028725333511829376,0.02973204478621483,-0.0022639071103185415,-0.001701778033748269,-0.002385644242167473
14,0.046429,0.03252027928829193,0.02946810983121395,0.030860984697937965,-0.0036232583224773407,-0.002635184209793806,-0.00355091062374413
14,0.02155,0.03386595472693443,0.030512837693095207,0.03238316997885704,-0.0058081187307834625,-0.0042004394344985485,-0.0053283097222447395
14,0.010001,0.03596700727939606,0.032131750136613846,0.03451572358608246,-0.009764868766069412,-0.006760257761925459,-0.00817789975553751
15,10019.530273,0.030549751594662666,0.030387232080101967,0.0302890632301569,0.03401381894946098,0.03410780802369118,0.03408338502049446
15,4630.334961,0.025786790996789932,0.025532040745019913,0.025412628427147865,0.017174843698740005,0.017219601199030876,0.017241748049855232
15,2141.204102,0.02417093701660633,0.023899540305137634,0.023752573877573013,0.007725403178483248,0.007804293651133776,0.007836478762328625
15,1000.702026,0.024191783741116524,0.02389553189277649,0.023741163313388824,0.0028925719670951366,0.0029902304522693157,0.0030399616807699203
15,463.598907,0.024753037840127945,0.024412916973233223,0.024228056892752647,0.0005055446526966989,0.000673301809001714,0.0007282920996658504
15,215.022903,0.025468099862337112,0.025069326162338257,0.0248243510723114,-0.0006542230257764459,-0.00041128546581603587,-0.0003486783243715763
15,99.734001,0.026255667209625244,0.025739949196577072,0.025488313287496567,-0.0012393248034641147,-0.0008715037838555872,-0.0008712414419278502
15,45.955879,0.027094624936580658,0.02638395130634308,0.026114080101251602,-0.0015704347752034664,-0.0010001249611377716,-0.0011226083151996136
15,21.502291,0.02800782024860382,0.02702021785080433,0.026787541806697845,-0.001782743725925684,-0.0009609736152924597,-0.0011496146908029914
15,9.9734,0.02906440570950508,0.027462927624583244,0.02750542387366295,-0.001862149452790618,-0.0007548583089374006,-0.0009834347292780876
15,4.650298,0.030016157776117325,0.027695799246430397,0.027825184166431427,-0.0015373390633612871,-0.0005519847036339343,-0.0007759169675409794
15,2.170139,0.03077206388115883,0.027909180149435997,0.02804933860898018,-0.001313866232521832,-0.0005398067296482623,-0.000728615268599242
15,0.997765,0.03112117014825344,0.028089463710784912,0.02839946188032627,-0.0011083233403041959,-0.000596642610616982,-0.0008269756217487156
15,0.46503,0.03147328272461891,0.02830912545323372,0.028751904144883156,-0.0011056849034503102,-0.0008505195146426558,-0.0011222944594919682
15,0.216213,0.03188473731279373,0.02864290401339531,0.02926744893193245,-0.001463289954699576,-0.001182422274723649,-0.001608199207112193
15,0.10016,0.03239687904715538,0.02914087101817131,0.0299748033285141,-0.0023067458532750607,-0.0017253115074709058,-0.0023820120841264725
15,0.046429,0.033441316336393356,0.02987787127494812,0.031046869233250618,-0.003692007390782237,-0.0026886453852057457,-0.0035441131331026554
15,0.02155,0.034806396812200546,0.030956635251641273,0.0326305627822876,-0.005948816426098347,-0.004247703123837709,-0.005319384858012199
15,0.010001,0.03690272569656372,0.032578520476818085,0.03480499982833862,-0.010000621899962425,-0.006862746085971594,-0.008117149583995342
