Repository: ShafayethJamil/Battery-Diagnostic-Using-LGN

# LGN Battery Diagnostics from Pulse Relaxation (HPPC)

Code and result files for the paper *"Lie Generator Networks Extract
EIS-Grade Battery Diagnostics from Pulse Relaxation Data"* (S. Jamil,
R. Kapadia). Preprint: [https://arxiv.org/abs/2605.15351].

Lie Generator Networks (LGN) extract electrochemical time constants from
~60 seconds of post-pulse voltage relaxation and reconstruct impedance-grade
diagnostics without dedicated EIS hardware. This repository contains the
reference implementation and the result files behind the paper's figures.

## Repository layout

Each dataset folder contains its run script and the result JSON files that the figures are built from:

- `KIT dataset/`        — degradation tracking and Nyquist reconstruction (`run_kit.py`)
- `TRI Dataset/`        — early-life prognosis (`run_tri_3d_warmstart.py`)
- `Samsung Dataset/`    — manufacturing quality control (`run_popp.py`)
- `Panasonic Dataset/`  — temperature/Arrhenius validation (`run_panasonic.py`)
- `Stanford_dataset/`   — window-scaling, model-order, and Nyquist analyses

The core model and fitting routine live in `run_degradation.py`

## Data

Raw cell data is from the following public sources — download directly from each:

- **KIT** (cell aging): https://radar.kit.edu/radar/en/dataset/zYYmSEIWMwoELRCK
- **TRI** (aging matrix): https://data.matr.io/11/
- **Samsung INR21700-50E** (Popp et al.): https://doi.org/10.5281/zenodo.10891871
- **Panasonic NCR18650PF** (Kollmeyer): https://doi.org/10.17632/wykht8y7tg.1
- **Stanford SECL** (Pozzato et al.): https://osf.io/qsabn/?view_only=2a03b6c78ef14922a3e244f3d549de78

This repository provides the run scripts and the extracted time constants /
result files; it does not redistribute the raw datasets. Please site the original
sources above when using the data.

## Citing

If you use this code or data, please cite the paper (and the arXiv preprint
above).

File: cell_plsv2_P001_3_S05_C06.csv (part 1 of 45)
timestamp_s;timestamp_origin;sd_block_id;cyc_charged;is_rt;soc_nom;age_type;age_temp;age_soc;age_chg_rate;age_dischg_rate;age_profile;t_avg_degC;r_ref_10ms_mOhm;r_ref_1s_mOhm;uptime_ticks;seq_nr;v_raw_V;i_raw_A
1665633981.000;1;77846528;1;1;10;1;0;10;0.00;0.00;0;25.05;20.338;23.433;3852123;0;3.3860;-0.0010
1665633981.001;1;77846528;1;1;10;1;0;10;0.00;0.00;0;25.05;20.338;23.433;3852123;1;3.3998;0.8130
1665633981.003;1;77846528;1;1;10;1;0;10;0.00;0.00;0;25.05;20.338;23.433;3852123;2;3.4043;0.9930
1665633981.010;1;77846528;1;1;10;1;0;10;0.00;0.00;0;25.05;20.338;23.433;3852123;3;3.4062;0.9950
1665633981.030;1;77846528;1;1;10;1;0;10;0.00;0.00;0;25.05;20.338;23.433;3852123;4;3.4084;1.0030
1665633981.100;1;77846528;1;1;10;1;0;10;0.00;0.00;0;25.05;20.338;23.433;3852123;5;3.4095;1.0010
1665633981.300;1;77846528;1;1;10;1;0;10;0.00;0.00;0;25.05;20.338;23.433;3852123;6;3.4106;1.0010
1665633982.000;1;77846528;1;1;10;1;0;10;0.00;0.00;0;25.05;20.338;23.433;3852123;7;3.4124;0.9990
1665633984.000;1;77846528;1;1;10;1;0;10;0.00;0.00;0;25.05;20.338;23.433;3852123;8;3.4159;1.0040
1665633991.000;1;77846528;1;1;10;1;0;10;0.00;0.00;0;25.05;20.338;23.433;3852123;9;3.4235;1.0010
1665633991.001;1;77846528;1;1;10;1;0;10;0.00;0.00;0;25.05;20.338;23.433;3852123;10;3.4010;-0.3380
1665633991.003;1;77846528;1;1;10;1;0;10;0.00;0.00;0;25.05;20.338;23.433;3852123;11;3.3882;-0.9370
1665633991.010;1;77846528;1;1;10;1;0;10;0.00;0.00;0;25.05;20.338;23.433;3852123;12;3.3827;-0.9990
1665633991.030;1;77846528;1;1;10;1;0;10;0.00;0.00;0;25.05;20.338;23.433;3852123;13;3.3791;-0.9970
1665633991.100;1;77846528;1;1;10;1;0;10;0.00;0.00;0;25.05;20.338;23.433;3852123;14;3.3764;-1.0010
1665633991.300;1;77846528;1;1;10;1;0;10;0.00;0.00;0;25.05;20.338;23.433;3852123;15;3.3747;-0.9990
1665633992.000;1;77846528;1;1;10;1;0;10;0.00;0.00;0;25.05;20.338;23.433;3852123;16;3.3715;-0.9980
1665633994.000;1;77846528;1;1;10;1;0;10;0.00;0.00;0;25.05;20.338;23.433;3852123;17;3.3668;-1.0000
1665634001.000;1;77846528;1;1;10;1;0;10;0.00;0.00;0;25.05;20.338;23.433;3852123;18;3.3566;-0.9980
1665634001.001;1;77846528;1;1;10;1;0;10;0.00;0.00;0;25.05;20.338;23.433;3852123;19;3.3672;-0.3450
1665634001.003;1;77846528;1;1;10;1;0;10;0.00;0.00;0;25.05;20.338;23.433;3852123;20;3.3737;-0.0420
1665634001.010;1;77846528;1;1;10;1;0;10;0.00;0.00;0;25.05;20.338;23.433;3852123;21;3.3767;0.0000
1665634001.030;1;77846528;1;1;10;1;0;10;0.00;0.00;0;25.05;20.338;23.433;3852123;22;3.3784;-0.0010
1665634001.100;1;77846528;1;1;10;1;0;10;0.00;0.00;0;25.05;20.338;23.433;3852123;23;3.3797;-0.0040
1665634001.300;1;77846528;1;1;10;1;0;10;0.00;0.00;0;25.05;20.338;23.433;3852123;24;3.3811;0.0010
1665634002.000;1;77846528;1;1;10;1;0;10;0.00;0.00;0;25.05;20.338;23.433;3852123;25;3.3823;0.0010
1665634004.000;1;77846528;1;1;10;1;0;10;0.00;0.00;0;25.05;20.338;23.433;3852123;26;3.3837;0.0000
1665634011.000;1;77846528;1;1;10;1;0;10;0.00;0.00;0;25.05;20.338;23.433;3852123;27;3.3845;0.0020
1665634011.001;1;77846528;1;1;10;1;0;10;0.00;0.00;0;25.05;20.338;23.433;3852123;28;3.3957;0.6860
1665634011.003;1;77846528;1;1;10;1;0;10;0.00;0.00;0;25.05;20.338;23.433;3852123;29;3.4024;0.9860
1665634011.010;1;77846528;1;1;10;1;0;10;0.00;0.00;0;25.05;20.338;23.433;3852123;30;3.4047;0.9990
1665634011.030;1;77846528;1;1;10;1;0;10;0.00;0.00;0;25.05;20.338;23.433;3852123;31;3.4062;0.9960
1665634011.100;1;77846528;1;1;10;1;0;10;0.00;0.00;0;25.05;20.338;23.433;3852123;32;3.4082;1.0040
1665634011.300;1;77846528;1;1;10;1;0;10;0.00;0.00;0;25.05;20.338;23.433;3852123;33;3.4093;0.9990
1665634012.000;1;77846528;1;1;10;1;0;10;0.00;0.00;0;25.05;20.338;23.433;3852123;34;3.4114;1.0060
1665634014.000;1;77846528;1;1;10;1;0;10;0.00;0.00;0;25.05;20.338;23.433;3852123;35;3.4143;1.0020
1665634021.000;1;77846528;1;1;10;1;0;10;0.00;0.00;0;25.05;20.338;23.433;3852123;36;3.4228;1.0020
1665634041.000;1;77846528;1;1;10;1;0;10;0.00;0.00;0;25.05;20.338;23.433;3852123;37;3.4380;1.0010
1665634071.000;1;77846528;1;1;10;1;0;10;0.00;0.00;0;25.05;20.338;23.433;3852123;38;3.4518;0.9950
1665634071.001;1;77846528;1;1;10;1;0;10;0.00;0.00;0;25.05;20.338;23.433;3852123;39;3.4297;-0.3490
1665634071.003;1;77846528;1;1;10;1;0;10;0.00;0.00;0;25.05;20.338;23.433;3852123;40;3.4169;-0.9340
1665634071.010;1;77846528;1;1;10;1;0;10;0.00;0.00;0;25.05;20.338;23.433;3852123;41;3.4119;-1.0020
1665634071.030;1;77846528;1;1;10;1;0;10;0.00;0.00;0;25.05;20.338;23.433;3852123;42;3.4089;-0.9980
1665634071.100;1;77846528;1;1;10;1;0;10;0.00;0.00;0;25.05;20.338;23.433;3852123;43;3.4065;-0.9920
1665634071.300;1;77846528;1;1;10;1;0;10;0.00;0.00;0;25.05;20.338;23.433;3852123;44;3.4049;-1.0040
1665634072.000;1;77846528;1;1;10;1;0;10;0.00;0.00;0;25.05;20.338;23.433;3852123;45;3.4018;-1.0020
1665634074.000;1;77846528;1;1;10;1;0;10;0.00;0.00;0;25.05;20.338;23.433;3852123;46;3.3968;-1.0020
1665634081.000;1;77846528;1;1;10;1;0;10;0.00;0.00;0;25.05;20.338;23.433;3852123;47;3.3860;-1.0080
1665634101.000;1;77846528;1;1;10;1;0;10;0.00;0.00;0;25.05;20.338;23.433;3852123;48;3.3659;-0.9980
1665634131.000;1;77846528;1;1;10;1;0;10;0.00;0.00;0;25.05;20.338;23.433;3852123;49;3.3447;-0.9990
1665634131.001;1;77846528;1;1;10;1;0;10;0.00;0.00;0;25.05;20.338;23.433;3852123;50;3.3557;-0.3490
1665634131.003;1;77846528;1;1;10;1;0;10;0.00;0.00;0;25.05;20.338;23.433;3852123;51;3.3622;-0.0420
1665634131.010;1;77846528;1;1;10;1;0;10;0.00;0.00;0;25.05;20.338;23.433;3852123;52;3.3648;0.0010
1665634131.030;1;77846528;1;1;10;1;0;10;0.00;0.00;0;25.05;20.338;23.433;3852123;53;3.3666;0.0010
1665634131.100;1;77846528;1;1;10;1;0;10;0.00;0.00;0;25.05;20.338;23.433;3852123;54;3.3686;-0.0040
1665634131.300;1;77846528;1;1;10;1;0;10;0.00;0.00;0;25.05;20.338;23.433;3852123;55;3.3693;-0.0070
1665634132.000;1;77846528;1;1;10;1;0;10;0.00;0.00;0;25.05;20.338;23.433;3852123;56;3.3712;-0.0010
1665634134.000;1;77846528;1;1;10;1;0;10;0.00;0.00;0;25.05;20.338;23.433;3852123;57;3.3727;0.0010
1665634141.000;1;77846528;1;1;10;1;0;10;0.00;0.00;0;25.05;20.338;23.433;3852123;58;3.3766;-0.0030
1665634161.000;1;77846528;1;1;10;1;0;10;0.00;0.00;0;25.05;20.338;23.433;3852123;59;3.3815;0.0000
1665634191.000;1;77846528;1;1;10;1;0;10;0.00;0.00;0;25.05;20.338;23.433;3852123;60;3.3839;0.0020
1665644098.000;1;80455680;1;1;30;1;0;10;0.00;0.00;0;24.94;18.332;18.656;4817097;0;3.5970;0.0000
1665644098.001;1;80455680;1;1;30;1;0;10;0.00;0.00;0;24.94;18.332;18.656;4817097;1;3.6101;0.8100
1665644098.003;1;80455680;1;1;30;1;0;10;0.00;0.00;0;24.94;18.332;18.656;4817097;2;3.6143;0.9910
1665644098.010;1;80455680;1;1;30;1;0;10;0.00;0.00;0;24.94;18.332;18.656;4817097;3;3.6153;0.9960
1665644098.030;1;80455680;1;1;30;1;0;10;0.00;0.00;0;24.94;18.332;18.656;4817097;4;3.6155;0.9970
1665644098.100;1;80455680;1;1;30;1;0;10;0.00;0.00;0;24.94;18.332;18.656;4817097;5;3.6157;1.0010
1665644098.300;1;80455680;1;1;30;1;0;10;0.00;0.00;0;24.94;18.332;18.656;4817097;6;3.6171;1.0030
1665644099.000;1;80455680;1;1;30;1;0;10;0.00;0.00;0;24.94;18.332;18.656;4817097;7;3.6181;0.9990
1665644101.000;1;80455680;1;1;30;1;0;10;0.00;0.00;0;24.94;18.332;18.656;4817097;8;3.6201;1.0040
1665644108.000;1;80455680;1;1;30;1;0;10;0.00;0.00;0;24.94;18.332;18.656;4817097;9;3.6246;0.9990
1665644108.001;1;80455680;1;1;30;1;0;10;0.00;0.00;0;24.94;18.332;18.656;4817097;10;3.6031;-0.3490
1665644108.003;1;80455680;1;1;30;1;0;10;0.00;0.00;0;24.94;18.332;18.656;4817097;11;3.5900;-0.9310
1665644108.010;1;80455680;1;1;30;1;0;10;0.00;0.00;0;24.94;18.332;18.656;4817097;12;3.5873;-1.0060
1665644108.030;1;80455680;1;1;30;1;0;10;0.00;0.00;0;24.94;18.332;18.656;4817097;13;3.5867;-0.9980
1665644108.100;1;80455680;1;1;30;1;0;10;0.00;0.00;0;24.94;18.332;18.656;4817097;14;3.5866;-0.9990
1665644108.300;1;80455680;1;1;30;1;0;10;0.00;0.00;0;24.94;18.332;18.656;4817097;15;3.5847;-1.0050
1665644109.000;1;80455680;1;1;30;1;0;10;0.00;0.00;0;24.94;18.332;18.656;4817097;16;3.5826;-0.9950
1665644111.000;1;80455680;1;1;30;1;0;10;0.00;0.00;0;24.94;18.332;18.656;4817097;17;3.5796;-1.0010
1665644118.000;1;80455680;1;1;30;1;0;10;0.00;0.00;0;24.94;18.332;18.656;4817097;18;3.5737;-1.0000
1665644118.001;1;80455680;1;1;30;1;0;10;0.00;0.00;0;24.94;18.332;18.656;4817097;19;3.5848;-0.3460
1665644118.003;1;80455680;1;1;30;1;0;10;0.00;0.00;0;24.94;18.332;18.656;4817097;20;3.5908;-0.0390
1665644118.010;1;80455680;1;1;30;1;0;10;0.00;0.00;0;24.94;18.332;18.656;4817097;21;3.5923;-0.0020
1665644118.030;1;80455680;1;1;30;1;0;10;0.00;0.00;0;24.94;18.332;18.656;4817097;22;3.5927;0.0000
1665644118.100;1;80455680;1;1;30;1;0;10;0.00;0.00;0;24.94;18.332;18.656;4817097;23;3.5933;0.0030
1665644118.300;1;80455680;1;1;30;1;0;10;0.00;0.00;0;24.94;18.332;18.656;4817097;24;3.5931;0.0000
1665644119.000;1;80455680;1;1;30;1;0;10;0.00;0.00;0;24.94;18.332;18.656;4817097;25;3.5945;-0.0010
1665644121.000;1;80455680;1;1;30;1;0;10;0.00;0.00;0;24.94;18.332;18.656;4817097;26;3.5951;-0.0010
1665644128.000;1;80455680;1;1;30;1;0;10;0.00;0.00;0;24.94;18.332;18.656;4817097;27;3.5965;0.0030
1665644128.001;1;80455680;1;1;30;1;0;10;0.00;0.00;0;24.94;18.332;18.656;4817097;28;3.6075;0.6930
1665644128.003;1;80455680;1;1;30;1;0;10;0.00;0.00;0;24.94;18.332;18.656;4817097;29;3.6130;0.9840
1665644128.010;1;80455680;1;1;30;1;0;10;0.00;0.00;0;24.94;18.332;18.656;4817097;30;3.6146;1.0050
1665644128.030;1;80455680;1;1;30;1;0;10;0.00;0.00;0;24.94;18.332;18.656;4817097;31;3.6146;1.0020
1665644128.100;1;80455680;1;1;30;1;0;10;0.00;0.00;0;24.94;18.332;18.656;4817097;32;3.6148;0.9940
1665644128.300;1;80455680;1;1;30;1;0;10;0.00;0.00;0;24.94;18.332;18.656;4817097;33;3.6155;1.0040
1665644129.000;1;80455680;1;1;30;1;0;10;0.00;0.00;0;24.94;18.332;18.656;4817097;34;3.6170;1.0030
1665644131.000;1;80455680;1;1;30;1;0;10;0.00;0.00;0;24.94;18.332;18.656;4817097;35;3.6191;0.9980
1665644138.000;1;80455680;1;1;30;1;0;10;0.00;0.00;0;24.94;18.332;18.656;4817097;36;3.6239;0.9950
1665644158.000;1;80455680;1;1;30;1;0;10;0.00;0.00;0;24.94;18.332;18.656;4817097;37;3.6317;1.0060
1665644188.000;1;80455680;1;1;30;1;0;10;0.00;0.00;0;24.94;18.332;18.656;4817097;38;3.6381;0.9890
1665644188.001;1;80455680;1;1;30;1;0;10;0.00;0.00;0;24.94;18.332;18.656;4817097;39;3.6164;-0.3530
1665644188.003;1;80455680;1;1;30;1;0;10;0.00;0.00;0;24.94;18.332;18.656;4817097;40;3.6040;-0.9380
1665644188.010;1;80455680;1;1;30;1;0;10;0.00;0.00;0;24.94;18.332;18.656;4817097;41;3.6010;-1.0110
1665644188.030;1;80455680;1;1;30;1;0;10;0.00;0.00;0;24.94;18.332;18.656;4817097;42;3.6004;-1.0030
1665644188.100;1;80455680;1;1;30;1;0;10;0.00;0.00;0;24.94;18.332;18.656;4817097;43;3.6002;-0.9990
1665644188.300;1;80455680;1;1;30;1;0;10;0.00;0.00;0;24.94;18.332;18.656;4817097;44;3.5986;-1.0110
1665644189.000;1;80455680;1;1;30;1;0;10;0.00;0.00;0;24.94;18.332;18.656;4817097;45;3.5967;-1.0080
1665644191.000;1;80455680;1;1;30;1;0;10;0.00;0.00;0;24.94;18.332;18.656;4817097;46;3.5934;-1.0090
1665644198.000;1;80455680;1;1;30;1;0;10;0.00;0.00;0;24.94;18.332;18.656;4817097;47;3.5853;-1.0010
1665644218.000;1;80455680;1;1;30;1;0;10;0.00;0.00;0;24.94;18.332;18.656;4817097;48;3.5747;-0.9990
1665644248.000;1;80455680;1;1;30;1;0;10;0.00;0.00;0;24.94;18.332;18.656;4817097;49;3.5650;-1.0020
1665644248.001;1;80455680;1;1;30;1;0;10;0.00;0.00;0;24.94;18.332;18.656;4817097;50;3.5754;-0.3470
1665644248.003;1;80455680;1;1;30;1;0;10;0.00;0.00;0;24.94;18.332;18.656;4817097;51;3.5822;-0.0330
1665644248.010;1;80455680;1;1;30;1;0;10;0.00;0.00;0;24.94;18.332;18.656;4817097;52;3.5838;0.0070
1665644248.030;1;80455680;1;1;30;1;0;10;0.00;0.00;0;24.94;18.332;18.656;4817097;53;3.5846;0.0070
1665644248.100;1;80455680;1;1;30;1;0;10;0.00;0.00;0;24.94;18.332;18.656;4817097;54;3.5846;0.0070
1665644248.300;1;80455680;1;1;30;1;0;10;0.00;0.00;0;24.94;18.332;18.656;4817097;55;3.5849;0.0060
1665644249.000;1;80455680;1;1;30;1;0;10;0.00;0.00;0;24.94;18.332;18.656;4817097;56;3.5859;0.0040
1665644251.000;1;80455680;1;1;30;1;0;10;0.00;0.00;0;24.94;18.332;18.656;4817097;57;3.5869;0.0030
1665644258.000;1;80455680;1;1;30;1;0;10;0.00;0.00;0;24.94;18.332;18.656;4817097;58;3.5901;-0.0030
1665644278.000;1;80455680;1;1;30;1;0;10;0.00;0.00;0;24.94;18.332;18.656;4817097;59;3.5936;0.0000
1665644308.000;1;80455680;1;1;30;1;0;10;0.00;0.00;0;24.94;18.332;18.656;4817097;60;3.5949;0.0040
1665662362.000;1;85138944;1;1;10;1;0;10;0.00;0.00;0;25.06;20.991;23.967;765533;0;3.3012;-0.0010
1665662362.001;1;85138944;1;1;10;1;0;10;0.00;0.00;0;25.06;20.991;23.967;765533;1;3.3153;0.8120
1665662362.003;1;85138944;1;1;10;1;0;10;0.00;0.00;0;25.06;20.991;23.967;765533;2;3.3203;0.9960
1665662362.010;1;85138944;1;1;10;1;0;10;0.00;0.00;0;25.06;20.991;23.967;765533;3;3.3223;1.0030
1665662362.030;1;85138944;1;1;10;1;0;10;0.00;0.00;0;25.06;20.991;23.967;765533;4;3.3241;1.0020
1665662362.100;1;85138944;1;1;10;1;0;10;0.00;0.00;0;25.06;20.991;23.967;765533;5;3.3253;1.0040
1665662362.300;1;85138944;1;1;10;1;0;10;0.00;0.00;0;25.06;20.991;23.967;765533;6;3.3263;0.9990
1665662363.000;1;85138944;1;1;10;1;0;10;0.00;0.00;0;25.06;20.991;23.967;765533;7;3.3286;1.0060
1665662365.000;1;85138944;1;1;10;1;0;10;0.00;0.00;0;25.06;20.991;23.967;765533;8;3.3324;1.0010
1665662372.000;1;85138944;1;1;10;1;0;10;0.00;0.00;0;25.06;20.991;23.967;765533;9;3.3418;1.0020
1665662372.001;1;85138944;1;1;10;1;0;10;0.00;0.00;0;25.06;20.991;23.967;765533;10;3.3197;-0.3350
1665662372.003;1;85138944;1;1;10;1;0;10;0.00;0.00;0;25.06;20.991;23.967;765533;11;3.3063;-0.9400
1665662372.010;1;85138944;1;1;10;1;0;10;0.00;0.00;0;25.06;20.991;23.967;765533;12;3.3015;-0.9970
1665662372.030;1;85138944;1;1;10;1;0;10;0.00;0.00;0;25.06;20.991;23.967;765533;13;3.2980;-0.9990
1665662372.100;1;85138944;1;1;10;1;0;10;0.00;0.00;0;25.06;20.991;23.967;765533;14;3.2948;-1.0060
1665662372.300;1;85138944;1;1;10;1;0;10;0.00;0.00;0;25.06;20.991;23.967;765533;15;3.2934;-1.0020
1665662373.000;1;85138944;1;1;10;1;0;10;0.00;0.00;0;25.06;20.991;23.967;765533;16;3.2897;-1.0050
1665662375.000;1;85138944;1;1;10;1;0;10;0.00;0.00;0;25.06;20.991;23.967;765533;17;3.2843;-0.9990
1665662382.000;1;85138944;1;1;10;1;0;10;0.00;0.00;0;25.06;20.991;23.967;765533;18;3.2715;-1.0040
1665662382.001;1;85138944;1;1;10;1;0;10;0.00;0.00;0;25.06;20.991;23.967;765533;19;3.2826;-0.3440
1665662382.003;1;85138944;1;1;10;1;0;10;0.00;0.00;0;25.06;20.991;23.967;765533;20;3.2891;-0.0410
1665662382.010;1;85138944;1;1;10;1;0;10;0.00;0.00;0;25.06;20.991;23.967;765533;21;3.2923;-0.0010
1665662382.030;1;85138944;1;1;10;1;0;10;0.00;0.00;0;25.06;20.991;23.967;765533;22;3.2937;-0.0010
1665662382.100;1;85138944;1;1;10;1;0;10;0.00;0.00;0;25.06;20.991;23.967;765533;23;3.2956;0.0010
1665662382.300;1;85138944;1;1;10;1;0;10;0.00;0.00;0;25.06;20.991;23.967;765533;24;3.2961;0.0000
1665662383.000;1;85138944;1;1;10;1;0;10;0.00;0.00;0;25.06;20.991;23.967;765533;25;3.2973;-0.0010
1665662385.000;1;85138944;1;1;10;1;0;10;0.00;0.00;0;25.06;20.991;23.967;765533;26;3.2988;-0.0040
1665662392.000;1;85138944;1;1;10;1;0;10;0.00;0.00;0;25.06;20.991;23.967;765533;27;3.3003;0.0020
1665662392.001;1;85138944;1;1;10;1;0;10;0.00;0.00;0;25.06;20.991;23.967;765533;28;3.3118;0.6870
1665662392.003;1;85138944;1;1;10;1;0;10;0.00;0.00;0;25.06;20.991;23.967;765533;29;3.3183;0.9840
1665662392.010;1;85138944;1;1;10;1;0;10;0.00;0.00;0;25.06;20.991;23.967;765533;30;3.3205;0.9980
1665662392.030;1;85138944;1;1;10;1;0;10;0.00;0.00;0;25.06;20.991;23.967;765533;31;3.3223;0.9990
1665662392.100;1;85138944;1;1;10;1;0;10;0.00;0.00;0;25.06;20.991;23.967;765533;32;3.3236;0.9990
1665662392.300;1;85138944;1;1;10;1;0;10;0.00;0.00;0;25.06;20.991;23.967;765533;33;3.3252;0.9990
1665662393.000;1;85138944;1;1;10;1;0;10;0.00;0.00;0;25.06;20.991;23.967;765533;34;3.3267;0.9990
1665662395.000;1;85138944;1;1;10;1;0;10;0.00;0.00;0;25.06;20.991;23.967;765533;35;3.3309;1.0020
1665662402.000;1;85138944;1;1;10;1;0;10;0.00;0.00;0;25.06;20.991;23.967;765533;36;3.3411;0.9990
1665662422.000;1;85138944;1;1;10;1;0;10;0.00;0.00;0;25.06;20.991;23.967;765533;37;3.3616;0.9980
1665662452.000;1;85138944;1;1;10;1;0;10;0.00;0.00;0;25.06;20.991;23.967;765533;38;3.3851;1.0040
1665662452.001;1;85138944;1;1;10;1;0;10;0.00;0.00;0;25.06;20.991;23.967;765533;39;3.3620;-0.3420
1665662452.003;1;85138944;1;1;10;1;0;10;0.00;0.00;0;25.06;20.991;23.967;765533;40;3.3490;-0.9380
1665662452.010;1;85138944;1;1;10;1;0;10;0.00;0.00;0;25.06;20.991;23.967;765533;41;3.3439;-1.0100
1665662452.030;1;85138944;1;1;10;1;0;10;0.00;0.00;0;25.06;20.991;23.967;765533;42;3.3409;-1.0070
1665662452.100;1;85138944;1;1;10;1;0;10;0.00;0.00;0;25.06;20.991;23.967;765533;43;3.3385;-0.9980
1665662452.300;1;85138944;1;1;10;1;0;10;0.00;0.00;0;25.06;20.991;23.967;765533;44;3.3369;-1.0050
1665662453.000;1;85138944;1;1;10;1;0;10;0.00;0.00;0;25.06;20.991;23.967;765533;45;3.3337;-0.9880
1665662455.000;1;85138944;1;1;10;1;0;10;0.00;0.00;0;25.06;20.991;23.967;765533;46;3.3273;-1.0050
1665662462.000;1;85138944;1;1;10;1;0;10;0.00;0.00;0;25.06;20.991;23.967;765533;47;3.3143;-0.9990
1665662482.000;1;85138944;1;1;10;1;0;10;0.00;0.00;0;25.06;20.991;23.967;765533;48;3.2884;-1.0100
1665662512.000;1;85138944;1;1;10;1;0;10;0.00;0.00;0;25.06;20.991;23.967;765533;49;3.2598;-1.0010
1665662512.001;1;85138944;1;1;10;1;0;10;0.00;0.00;0;25.06;20.991;23.967;765533;50;3.2709;-0.3390
1665662512.003;1;85138944;1;1;10;1;0;10;0.00;0.00;0;25.06;20.991;23.967;765533;51;3.2776;-0.0380
1665662512.010;1;85138944;1;1;10;1;0;10;0.00;0.00;0;25.06;20.991;23.967;765533;52;3.2800;0.0010
1665662512.030;1;85138944;1;1;10;1;0;10;0.00;0.00;0;25.06;20.991;23.967;765533;53;3.2824;0.0020
1665662512.100;1;85138944;1;1;10;1;0;10;0.00;0.00;0;25.06;20.991;23.967;765533;54;3.2838;0.0010
1665662512.300;1;85138944;1;1;10;1;0;10;0.00;0.00;0;25.06;20.991;23.967;765533;55;3.2852;0.0040
1665662513.000;1;85138944;1;1;10;1;0;10;0.00;0.00;0;25.06;20.991;23.967;765533;56;3.2868;0.0050
1665662515.000;1;85138944;1;1;10;1;0;10;0.00;0.00;0;25.06;20.991;23.967;765533;57;3.2890;0.0070
1665662522.000;1;85138944;1;1;10;1;0;10;0.00;0.00;0;25.06;20.991;23.967;765533;58;3.2929;0.0000
1665662542.000;1;85138944;1;1;10;1;0;10;0.00;0.00;0;25.06;20.991;23.967;765533;59;3.2976;0.0000
1665662572.000;1;85138944;1;1;10;1;0;10;0.00;0.00;0;25.06;20.991;23.967;765533;60;3.3001;0.0020
1665673295.000;1;87956992;1;1;30;1;0;10;0.00;0.00;0;25.05;18.900;19.313;1808107;0;3.5971;0.0010
1665673295.001;1;87956992;1;1;30;1;0;10;0.00;0.00;0;25.05;18.900;19.313;1808107;1;3.6106;0.8150
1665673295.003;1;87956992;1;1;30;1;0;10;0.00;0.00;0;25.05;18.900;19.313;1808107;2;3.6148;0.9890
1665673295.010;1;87956992;1;1;30;1;0;10;0.00;0.00;0;25.05;18.900;19.313;1808107;3;3.6159;1.0000
1665673295.030;1;87956992;1;1;30;1;0;10;0.00;0.00;0;25.05;18.900;19.313;1808107;4;3.6160;1.0050
1665673295.100;1;87956992;1;1;30;1;0;10;0.00;0.00;0;25.05;18.900;19.313;1808107;5;3.6164;1.0000
1665673295.300;1;87956992;1;1;30;1;0;10;0.00;0.00;0;25.05;18.900;19.313;1808107;6;3.6170;0.9950
1665673296.000;1;87956992;1;1;30;1;0;10;0.00;0.00;0;25.05;18.900;19.313;1808107;7;3.6188;0.9980
1665673298.000;1;87956992;1;1;30;1;0;10;0.00;0.00;0;25.05;18.900;19.313;1808107;8;3.6203;0.9960
1665673305.000;1;87956992;1;1;30;1;0;10;0.00;0.00;0;25.05;18.900;19.313;1808107;9;3.6247;1.0000
1665673305.001;1;87956992;1;1;30;1;0;10;0.00;0.00;0;25.05;18.900;19.313;1808107;10;3.6032;-0.3490
1665673305.003;1;87956992;1;1;30;1;0;10;0.00;0.00;0;25.05;18.900;19.313;1808107;11;3.5908;-0.9300
1665673305.010;1;87956992;1;1;30;1;0;10;0.00;0.00;0;25.05;18.900;19.313;1808107;12;3.5872;-0.9990
1665673305.030;1;87956992;1;1;30;1;0;10;0.00;0.00;0;25.05;18.900;19.313;1808107;13;3.5869;-0.9950
1665673305.100;1;87956992;1;1;30;1;0;10;0.00;0.00;0;25.05;18.900;19.313;1808107;14;3.5861;-0.9950
1665673305.300;1;87956992;1;1;30;1;0;10;0.00;0.00;0;25.05;18.900;19.313;1808107;15;3.5857;-0.9970
1665673306.000;1;87956992;1;1;30;1;0;10;0.00;0.00;0;25.05;18.900;19.313;1808107;16;3.5833;-0.9990
1665673308.000;1;87956992;1;1;30;1;0;10;0.00;0.00;0;25.05;18.900;19.313;1808107;17;3.5800;-0.9980
1665673315.000;1;87956992;1;1;30;1;0;10;0.00;0.00;0;25.05;18.900;19.313;1808107;18;3.5743;-1.0030
1665673315.001;1;87956992;1;1;30;1;0;10;0.00;0.00;0;25.05;18.900;19.313;1808107;19;3.5852;-0.3480
1665673315.003;1;87956992;1;1;30;1;0;10;0.00;0.00;0;25.05;18.900;19.313;1808107;20;3.5907;-0.0390
1665673315.010;1;87956992;1;1;30;1;0;10;0.00;0.00;0;25.05;18.900;19.313;1808107;21;3.5922;-0.0040
1665673315.030;1;87956992;1;1;30;1;0;10;0.00;0.00;0;25.05;18.900;19.313;1808107;22;3.5924;0.0010
1665673315.100;1;87956992;1;1;30;1;0;10;0.00;0.00;0;25.05;18.900;19.313;1808107;23;3.5932;0.0020
1665673315.300;1;87956992;1;1;30;1;0;10;0.00;0.00;0;25.05;18.900;19.313;1808107;24;3.5938;0.0000
1665673316.000;1;87956992;1;1;30;1;0;10;0.00;0.00;0;25.05;18.900;19.313;1808107;25;3.5944;0.0000
1665673318.000;1;87956992;1;1;30;1;0;10;0.00;0.00;0;25.05;18.900;19.313;1808107;26;3.5953;0.0020
1665673325.000;1;87956992;1;1;30;1;0;10;0.00;0.00;0;25.05;18.900;19.313;1808107;27;3.5966;0.0020
1665673325.001;1;87956992;1;1;30;1;0;10;0.00;0.00;0;25.05;18.900;19.313;1808107;28;3.6080;0.6970
1665673325.003;1;87956992;1;1;30;1;0;10;0.00;0.00;0;25.05;18.900;19.313;1808107;29;3.6131;0.9800
1665673325.010;1;87956992;1;1;30;1;0;10;0.00;0.00;0;25.05;18.900;19.313;1808107;30;3.6149;1.0020
1665673325.030;1;87956992;1;1;30;1;0;10;0.00;0.00;0;25.05;18.900;19.313;1808107;31;3.6153;0.9970
1665673325.100;1;87956992;1;1;30;1;0;10;0.00;0.00;0;25.05;18.900;19.313;1808107;32;3.6157;1.0000
1665673325.300;1;87956992;1;1;30;1;0;10;0.00;0.00;0;25.05;18.900;19.313;1808107;33;3.6167;1.0040
1665673326.000;1;87956992;1;1;30;1;0;10;0.00;0.00;0;25.05;18.900;19.313;1808107;34;3.6175;1.0020
1665673328.000;1;87956992;1;1;30;1;0;10;0.00;0.00;0;25.05;18.900;19.313;1808107;35;3.6197;1.0010
1665673335.000;1;87956992;1;1;30;1;0;10;0.00;0.00;0;25.05;18.900;19.313;1808107;36;3.6245;1.0000
1665673355.000;1;87956992;1;1;30;1;0;10;0.00;0.00;0;25.05;18.900;19.313;1808107;37;3.6318;0.9990
1665673385.000;1;87956992;1;1;30;1;0;10;0.00;0.00;0;25.05;18.900;19.313;1808107;38;3.6387;0.9990
1665673385.001;1;87956992;1;1;30;1;0;10;0.00;0.00;0;25.05;18.900;19.313;1808107;39;3.6172;-0.3520
1665673385.003;1;87956992;1;1;30;1;0;10;0.00;0.00;0;25.05;18.900;19.313;1808107;40;3.6041;-0.9380
1665673385.010;1;87956992;1;1;30;1;0;10;0.00;0.00;0;25.05;18.900;19.313;1808107;41;3.6016;-0.9990
1665673385.030;1;87956992;1;1;30;1;0;10;0.00;0.00;0;25.05;18.900;19.313;1808107;42;3.6009;-0.9940
1665673385.100;1;87956992;1;1;30;1;0;10;0.00;0.00;0;25.05;18.900;19.313;1808107;43;3.6004;-0.9990
1665673385.300;1;87956992;1;1;30;1;0;10;0.00;0.00;0;25.05;18.900;19.313;1808107;44;3.5993;-0.9960
1665673386.000;1;87956992;1;1;30;1;0;10;0.00;0.00;0;25.05;18.900;19.313;1808107;45;3.5969;-0.9960
1665673388.000;1;87956992;1;1;30;1;0;10;0.00;0.00;0;25.05;18.900;19.313;1808107;46;3.5930;-1.0000
1665673395.000;1;87956992;1;1;30;1;0;10;0.00;0.00;0;25.05;18.900;19.313;1808107;47;3.5859;-0.9970
1665673415.000;1;87956992;1;1;30;1;0;10;0.00;0.00;0;25.05;18.900;19.313;1808107;48;3.5747;-0.9950
1665673445.000;1;87956992;1;1;30;1;0;10;0.00;0.00;0;25.05;18.900;19.313;1808107;49;3.5652;-0.9980
1665673445.001;1;87956992;1;1;30;1;0;10;0.00;0.00;0;25.05;18.900;19.313;1808107;50;3.5757;-0.3450
1665673445.003;1;87956992;1;1;30;1;0;10;0.00;0.00;0;25.05;18.900;19.313;1808107;51;3.5823;-0.0320
1665673445.010;1;87956992;1;1;30;1;0;10;0.00;0.00;0;25.05;18.900;19.313;1808107;52;3.5839;0.0050
1665673445.030;1;87956992;1;1;30;1;0;10;0.00;0.00;0;25.05;18.900;19.313;1808107;53;3.5841;0.0040
1665673445.100;1;87956992;1;1;30;1;0;10;0.00;0.00;0;25.05;18.900;19.313;1808107;54;3.5841;0.0040
1665673445.300;1;87956992;1;1;30;1;0;10;0.00;0.00;0;25.05;18.900;19.313;1808107;55;3.5847;0.0010
1665673446.000;1;87956992;1;1;30;1;0;10;0.00;0.00;0;25.05;18.900;19.313;1808107;56;3.5859;0.0040
1665673448.000;1;87956992;1;1;30;1;0;10;0.00;0.00;0;25.05;18.900;19.313;1808107;57;3.5876;0.0010
1665673455.000;1;87956992;1;1;30;1;0;10;0.00;0.00;0;25.05;18.900;19.313;1808107;58;3.5902;-0.0030
1665673475.000;1;87956992;1;1;30;1;0;10;0.00;0.00;0;25.05;18.900;19.313;1808107;59;3.5929;-0.0010
1665673505.000;1;87956992;1;1;30;1;0;10;0.00;0.00;0;25.05;18.900;19.313;1808107;60;3.5945;0.0010
1665684414.000;1;90822656;1;1;50;1;0;10;0.00;0.00;0;25.11;17.995;18.765;2868568;0;3.7337;0.0010
1665684414.001;1;90822656;1;1;50;1;0;10;0.00;0.00;0;25.11;17.995;18.765;2868568;1;3.7470;0.8170
1665684414.003;1;90822656;1;1;50;1;0;10;0.00;0.00;0;25.11;17.995;18.765;2868568;2;3.7509;0.9870
1665684414.010;1;90822656;1;1;50;1;0;10;0.00;0.00;0;25.11;17.995;18.765;2868568;3;3.7517;1.0010
1665684414.030;1;90822656;1;1;50;1;0;10;0.00;0.00;0;25.11;17.995;18.765;2868568;4;3.7520;0.9990
1665684414.100;1;90822656;1;1;50;1;0;10;0.00;0.00;0;25.11;17.995;18.765;2868568;5;3.7524;0.9960
1665684414.300;1;90822656;1;1;50;1;0;10;0.00;0.00;0;25.11;17.995;18.765;2868568;6;3.7532;0.9980
1665684415.000;1;90822656;1;1;50;1;0;10;0.00;0.00;0;25.11;17.995;18.765;2868568;7;3.7546;1.0040
1665684417.000;1;90822656;1;1;50;1;0;10;0.00;0.00;0;25.11;17.995;18.765;2868568;8;3.7571;0.9990
1665684424.000;1;90822656;1;1;50;1;0;10;0.00;0.00;0;25.11;17.995;18.765;2868568;9;3.7634;1.0040
1665684424.001;1;90822656;1;1;50;1;0;10;0.00;0.00;0;25.11;17.995;18.765;2868568;10;3.7410;-0.3580
1665684424.003;1;90822656;1;1;50;1;0;10;0.00;0.00;0;25.11;17.995;18.765;2868568;11;3.7290;-0.9310
1665684424.010;1;90822656;1;1;50;1;0;10;0.00;0.00;0;25.11;17.995;18.765;2868568;12;3.7264;-0.9990
1665684424.030;1;90822656;1;1;50;1;0;10;0.00;0.00;0;25.11;17.995;18.765;2868568;13;3.7257;-0.9960
1665684424.100;1;90822656;1;1;50;1;0;10;0.00;0.00;0;25.11;17.995;18.765;2868568;14;3.7255;-1.0000
1665684424.300;1;90822656;1;1;50;1;0;10;0.00;0.00;0;25.11;17.995;18.765;2868568;15;3.7240;-0.9990
1665684425.000;1;90822656;1;1;50;1;0;10;0.00;0.00;0;25.11;17.995;18.765;2868568;16;3.7214;-1.0000
1665684427.000;1;90822656;1;1;50;1;0;10;0.00;0.00;0;25.11;17.995;18.765;2868568;17;3.7174;-1.0010
1665684434.000;1;90822656;1;1;50;1;0;10;0.00;0.00;0;25.11;17.995;18.765;2868568;18;3.7093;-1.0060
1665684434.001;1;90822656;1;1;50;1;0;10;0.00;0.00;0;25.11;17.995;18.765;2868568;19;3.7206;-0.3490
1665684434.003;1;90822656;1;1;50;1;0;10;0.00;0.00;0;25.11;17.995;18.765;2868568;20;3.7270;-0.0360
1665684434.010;1;90822656;1;1;50;1;0;10;0.00;0.00;0;25.11;17.995;18.765;2868568;21;3.7281;0.0030
1665684434.030;1;90822656;1;1;50;1;0;10;0.00;0.00;0;25.11;17.995;18.765;2868568;22;3.7285;-0.0020
1665684434.100;1;90822656;1;1;50;1;0;10;0.00;0.00;0;25.11;17.995;18.765;2868568;23;3.7286;0.0010
1665684434.300;1;90822656;1;1;50;1;0;10;0.00;0.00;0;25.11;17.995;18.765;2868568;24;3.7295;0.0000
1665684435.000;1;90822656;1;1;50;1;0;10;0.00;0.00;0;25.11;17.995;18.765;2868568;25;3.7300;0.0000
1665684437.000;1;90822656;1;1;50;1;0;10;0.00;0.00;0;25.11;17.995;18.765;2868568;26;3.7316;0.0010
1665684444.000;1;90822656;1;1;50;1;0;10;0.00;0.00;0;25.11;17.995;18.765;2868568;27;3.7326;0.0010
1665684444.001;1;90822656;1;1;50;1;0;10;0.00;0.00;0;25.11;17.995;18.765;2868568;28;3.7432;0.6970
1665684444.003;1;90822656;1;1;50;1;0;10;0.00;0.00;0;25.11;17.995;18.765;2868568;29;3.7492;0.9810
1665684444.010;1;90822656;1;1;50;1;0;10;0.00;0.00;0;25.11;17.995;18.765;2868568;30;3.7509;1.0020
1665684444.030;1;90822656;1;1;50;1;0;10;0.00;0.00;0;25.11;17.995;18.765;2868568;31;3.7503;1.0010
1665684444.100;1;90822656;1;1;50;1;0;10;0.00;0.00;0;25.11;17.995;18.765;2868568;32;3.7509;1.0030
1665684444.300;1;90822656;1;1;50;1;0;10;0.00;0.00;0;25.11;17.995;18.765;2868568;33;3.7522;1.0000
1665684445.000;1;90822656;1;1;50;1;0;10;0.00;0.00;0;25.11;17.995;18.765;2868568;34;3.7530;1.0040
1665684447.000;1;90822656;1;1;50;1;0;10;0.00;0.00;0;25.11;17.995;18.765;2868568;35;3.7557;0.9960
1665684454.000;1;90822656;1;1;50;1;0;10;0.00;0.00;0;25.11;17.995;18.765;2868568;36;3.7621;1.0000
1665684474.000;1;90822656;1;1;50;1;0;10;0.00;0.00;0;25.11;17.995;18.765;2868568;37;3.7736;0.9990
1665684504.000;1;90822656;1;1;50;1;0;10;0.00;0.00;0;25.11;17.995;18.765;2868568;38;3.7833;1.0000
1665684504.001;1;90822656;1;1;50;1;0;10;0.00;0.00;0;25.11;17.995;18.765;2868568;39;3.7611;-0.3580
1665684504.003;1;90822656;1;1;50;1;0;10;0.00;0.00;0;25.11;17.995;18.765;2868568;40;3.7498;-0.9320
1665684504.010;1;90822656;1;1;50;1;0;10;0.00;0.00;0;25.11;17.995;18.765;2868568;41;3.7468;-1.0080
1665684504.030;1;90822656;1;1;50;1;0;10;0.00;0.00;0;25.11;17.995;18.765;2868568;42;3.7459;-1.0010
1665684504.100;1;90822656;1;1;50;1;0;10;0.00;0.00;0;25.11;17.995;18.765;2868568;43;3.7460;-0.9980
1665684504.300;1;90822656;1;1;50;1;0;10;0.00;0.00;0;25.11;17.995;18.765;2868568;44;3.7446;-1.0030
1665684505.000;1;90822656;1;1;50;1;0;10;0.00;0.00;0;25.11;17.995;18.765;2868568;45;3.7412;-1.0040
1665684507.000;1;90822656;1;1;50;1;0;10;0.00;0.00;0;25.11;17.995;18.765;2868568;46;3.7358;-0.9990
1665684514.000;1;90822656;1;1;50;1;0;10;0.00;0.00;0;25.11;17.995;18.765;2868568;47;3.7259;-1.0020
1665684534.000;1;90822656;1;1;50;1;0;10;0.00;0.00;0;25.11;17.995;18.765;2868568;48;3.7110;-0.9990
1665684564.000;1;90822656;1;1;50;1;0;10;0.00;0.00;0;25.11;17.995;18.765;2868568;49;3.7006;-0.9990
1665684564.001;1;90822656;1;1;50;1;0;10;0.00;0.00;0;25.11;17.995;18.765;2868568;50;3.7110;-0.3460
1665684564.003;1;90822656;1;1;50;1;0;10;0.00;0.00;0;25.11;17.995;18.765;2868568;51;3.7173;-0.0420
1665684564.010;1;90822656;1;1;50;1;0;10;0.00;0.00;0;25.11;17.995;18.765;2868568;52;3.7184;0.0010
1665684564.030;1;90822656;1;1;50;1;0;10;0.00;0.00;0;25.11;17.995;18.765;2868568;53;3.7185;-0.0030
1665684564.100;1;90822656;1;1;50;1;0;10;0.00;0.00;0;25.11;17.995;18.765;2868568;54;3.7196;0.0030
1665684564.300;1;90822656;1;1;50;1;0;10;0.00;0.00;0;25.11;17.995;18.765;2868568;55;3.7200;0.0040
1665684565.000;1;90822656;1;1;50;1;0;10;0.00;0.00;0;25.11;17.995;18.765;2868568;56;3.7209;-0.0060
1665684567.000;1;90822656;1;1;50;1;0;10;0.00;0.00;0;25.11;17.995;18.765;2868568;57;3.7223;-0.0010
1665684574.000;1;90822656;1;1;50;1;0;10;0.00;0.00;0;25.11;17.995;18.765;2868568;58;3.7255;-0.0030
1665684594.000;1;90822656;1;1;50;1;0;10;0.00;0.00;0;25.11;17.995;18.765;2868568;59;3.7286;-0.0010
1665684624.000;1;90822656;1;1;50;1;0;10;0.00;0.00;0;25.11;17.995;18.765;2868568;60;3.7301;0.0030
1665694779.000;1;93495296;1;1;70;1;0;10;0.00;0.00;0;25.04;17.981;19.136;3857073;0;3.9303;0.0010
1665694779.001;1;93495296;1;1;70;1;0;10;0.00;0.00;0;25.04;17.981;19.136;3857073;1;3.9440;0.8220
1665694779.003;1;93495296;1;1;70;1;0;10;0.00;0.00;0;25.04;17.981;19.136;3857073;2;3.9480;0.9900
1665694779.010;1;93495296;1;1;70;1;0;10;0.00;0.00;0;25.04;17.981;19.136;3857073;3;3.9482;0.9970
1665694779.030;1;93495296;1;1;70;1;0;10;0.00;0.00;0;25.04;17.981;19.136;3857073;4;3.9489;1.0020
1665694779.100;1;93495296;1;1;70;1;0;10;0.00;0.00;0;25.04;17.981;19.136;3857073;5;3.9494;1.0020
1665694779.300;1;93495296;1;1;70;1;0;10;0.00;0.00;0;25.04;17.981;19.136;3857073;6;3.9506;1.0030
1665694780.000;1;93495296;1;1;70;1;0;10;0.00;0.00;0;25.04;17.981;19.136;3857073;7;3.9510;0.9980
1665694782.000;1;93495296;1;1;70;1;0;10;0.00;0.00;0;25.04;17.981;19.136;3857073;8;3.9531;0.9980
1665694789.000;1;93495296;1;1;70;1;0;10;0.00;0.00;0;25.04;17.981;19.136;3857073;9;3.9569;1.0010
1665694789.001;1;93495296;1;1;70;1;0;10;0.00;0.00;0;25.04;17.981;19.136;3857073;10;3.9348;-0.3680
1665694789.003;1;93495296;1;1;70;1;0;10;0.00;0.00;0;25.04;17.981;19.136;3857073;11;3.9230;-0.9240
1665694789.010;1;93495296;1;1;70;1;0;10;0.00;0.00;0;25.04;17.981;19.136;3857073;12;3.9214;-1.0010
1665694789.030;1;93495296;1;1;70;1;0;10;0.00;0.00;0;25.04;17.981;19.136;3857073;13;3.9207;-1.0020
1665694789.100;1;93495296;1;1;70;1;0;10;0.00;0.00;0;25.04;17.981;19.136;3857073;14;3.9192;-0.9990
1665694789.300;1;93495296;1;1;70;1;0;10;0.00;0.00;0;25.04;17.981;19.136;3857073;15;3.9182;-0.9990
1665694790.000;1;93495296;1;1;70;1;0;10;0.00;0.00;0;25.04;17.981;19.136;3857073;16;3.9161;-0.9980
1665694792.000;1;93495296;1;1;70;1;0;10;0.00;0.00;0;25.04;17.981;19.136;3857073;17;3.9130;-1.0050
1665694799.000;1;93495296;1;1;70;1;0;10;0.00;0.00;0;25.04;17.981;19.136;3857073;18;3.9076;-0.9980
1665694799.001;1;93495296;1;1;70;1;0;10;0.00;0.00;0;25.04;17.981;19.136;3857073;19;3.9188;-0.3510
1665694799.003;1;93495296;1;1;70;1;0;10;0.00;0.00;0;25.04;17.981;19.136;3857073;20;3.9241;-0.0340
1665694799.010;1;93495296;1;1;70;1;0;10;0.00;0.00;0;25.04;17.981;19.136;3857073;21;3.9260;0.0020
1665694799.030;1;93495296;1;1;70;1;0;10;0.00;0.00;0;25.04;17.981;19.136;3857073;22;3.9258;-0.0010
1665694799.100;1;93495296;1;1;70;1;0;10;0.00;0.00;0;25.04;17.981;19.136;3857073;23;3.9264;0.0030
1665694799.300;1;93495296;1;1;70;1;0;10;0.00;0.00;0;25.04;17.981;19.136;3857073;24;3.9265;0.0020
1665694800.000;1;93495296;1;1;70;1;0;10;0.00;0.00;0;25.04;17.981;19.136;3857073;25;3.9279;-0.0060
1665694802.000;1;93495296;1;1;70;1;0;10;0.00;0.00;0;25.04;17.981;19.136;3857073;26;3.9288;0.0050
1665694809.000;1;93495296;1;1;70;1;0;10;0.00;0.00;0;25.04;17.981;19.136;3857073;27;3.9289;0.0000
1665694809.001;1;93495296;1;1;70;1;0;10;0.00;0.00;0;25.04;17.981;19.136;3857073;28;3.9411;0.6990
1665694809.003;1;93495296;1;1;70;1;0;10;0.00;0.00;0;25.04;17.981;19.136;3857073;29;3.9469;0.9830
1665694809.010;1;93495296;1;1;70;1;0;10;0.00;0.00;0;25.04;17.981;19.136;3857073;30;3.9479;1.0000
1665694809.030;1;93495296;1;1;70;1;0;10;0.00;0.00;0;25.04;17.981;19.136;3857073;31;3.9478;0.9970
1665694809.100;1;93495296;1;1;70;1;0;10;0.00;0.00;0;25.04;17.981;19.136;3857073;32;3.9486;1.0050
1665694809.300;1;93495296;1;1;70;1;0;10;0.00;0.00;0;25.04;17.981;19.136;3857073;33;3.9486;1.0000
1665694810.000;1;93495296;1;1;70;1;0;10;0.00;0.00;0;25.04;17.981;19.136;3857073;34;3.9502;1.0010
1665694812.000;1;93495296;1;1;70;1;0;10;0.00;0.00;0;25.04;17.981;19.136;3857073;35;3.9527;1.0010
1665694819.000;1;93495296;1;1;70;1;0;10;0.00;0.00;0;25.04;17.981;19.136;3857073;36;3.9566;1.0050
1665694839.000;1;93495296;1;1;70;1;0;10;0.00;0.00;0;25.04;17.981;19.136;3857073;37;3.9634;1.0040
1665694869.000;1;93495296;1;1;70;1;0;10;0.00;0.00;0;25.04;17.981;19.136;3857073;38;3.9696;1.0010
1665694869.001;1;93495296;1;1;70;1;0;10;0.00;0.00;0;25.04;17.981;19.136;3857073;39;3.9474;-0.3670
1665694869.003;1;93495296;1;1;70;1;0;10;0.00;0.00;0;25.04;17.981;19.136;3857073;40;3.9366;-0.9150
1665694869.010;1;93495296;1;1;70;1;0;10;0.00;0.00;0;25.04;17.981;19.136;3857073;41;3.9334;-1.0020
1665694869.030;1;93495296;1;1;70;1;0;10;0.00;0.00;0;25.04;17.981;19.136;3857073;42;3.9328;-0.9990
1665694869.100;1;93495296;1;1;70;1;0;10;0.00;0.00;0;25.04;17.981;19.136;3857073;43;3.9320;-1.0020
1665694869.300;1;93495296;1;1;70;1;0;10;0.00;0.00;0;25.04;17.981;19.136;3857073;44;3.9304;-0.9950
1665694870.000;1;93495296;1;1;70;1;0;10;0.00;0.00;0;25.04;17.981;19.136;3857073;45;3.9282;-1.0090
1665694872.000;1;93495296;1;1;70;1;0;10;0.00;0.00;0;25.04;17.981;19.136;3857073;46;3.9250;-1.0020
1665694879.000;1;93495296;1;1;70;1;0;10;0.00;0.00;0;25.04;17.981;19.136;3857073;47;3.9177;-1.0030
1665694899.000;1;93495296;1;1;70;1;0;10;0.00;0.00;0;25.04;17.981;19.136;3857073;48;3.9079;-1.0020
1665694929.000;1;93495296;1;1;70;1;0;10;0.00;0.00;0;25.04;17.981;19.136;3857073;49;3.9004;-1.0040
1665694929.001;1;93495296;1;1;70;1;0;10;0.00;0.00;0;25.04;17.981;19.136;3857073;50;3.9106;-0.3620
1665694929.003;1;93495296;1;1;70;1;0;10;0.00;0.00;0;25.04;17.981;19.136;3857073;51;3.9166;-0.0320
1665694929.010;1;93495296;1;1;70;1;0;10;0.00;0.00;0;25.04;17.981;19.136;3857073;52;3.9186;-0.0030
1665694929.030;1;93495296;1;1;70;1;0;10;0.00;0.00;0;25.04;17.981;19.136;3857073;53;3.9185;-0.0070
1665694929.100;1;93495296;1;1;70;1;0;10;0.00;0.00;0;25.04;17.981;19.136;3857073;54;3.9192;0.0020
1665694929.300;1;93495296;1;1;70;1;0;10;0.00;0.00;0;25.04;17.981;19.136;3857073;55;3.9199;-0.0040
1665694930.000;1;93495296;1;1;70;1;0;10;0.00;0.00;0;25.04;17.981;19.136;3857073;56;3.9212;0.0010
1665694932.000;1;93495296;1;1;70;1;0;10;0.00;0.00;0;25.04;17.981;19.136;3857073;57;3.9223;-0.0020
1665694939.000;1;93495296;1;1;70;1;0;10;0.00;0.00;0;25.04;17.981;19.136;3857073;58;3.9253;0.0030
1665694959.000;1;93495296;1;1;70;1;0;10;0.00;0.00;0;25.04;17.981;19.136;3857073;59;3.9277;-0.0010
1665694989.000;1;93495296;1;1;70;1;0;10;0.00;0.00;0;25.04;17.981;19.136;3857073;60;3.9292;0.0020
1665705226.000;1;96187392;1;1;90;1;0;10;0.00;0.00;0;24.95;18.584;19.650;4853482;0;4.0815;-0.0010
1665705226.001;1;96187392;1;1;90;1;0;10;0.00;0.00;0;24.95;18.584;19.650;4853482;1;4.0949;0.8100
1665705226.003;1;96187392;1;1;90;1;0;10;0.00;0.00;0;24.95;18.584;19.650;4853482;2;4.0990;0.9920
1665705226.010;1;96187392;1;1;90;1;0;10;0.00;0.00;0;24.95;18.584;19.650;4853482;3;4.1002;1.0080
1665705226.030;1;96187392;1;1;90;1;0;10;0.00;0.00;0;24.95;18.584;19.650;4853482;4;4.1007;1.0000
1665705226.100;1;96187392;1;1;90;1;0;10;0.00;0.00;0;24.95;18.584;19.650;4853482;5;4.1011;0.9990
1665705226.300;1;96187392;1;1;90;1;0;10;0.00;0.00;0;24.95;18.584;19.650;4853482;6;4.1016;1.0010
1665705227.000;1;96187392;1;1;90;1;0;10;0.00;0.00;0;24.95;18.584;19.650;4853482;7;4.1032;1.0030
1665705229.000;1;96187392;1;1;90;1;0;10;0.00;0.00;0;24.95;18.584;19.650;4853482;8;4.1052;1.0020
1665705236.000;1;96187392;1;1;90;1;0;10;0.00;0.00;0;24.95;18.584;19.650;4853482;9;4.1078;0.9940
1665705236.001;1;96187392;1;1;90;1;0;10;0.00;0.00;0;24.95;18.584;19.650;4853482;10;4.0860;-0.3760
1665705236.003;1;96187392;1;1;90;1;0;10;0.00;0.00;0;24.95;18.584;19.650;4853482;11;4.0747;-0.9170
1665705236.010;1;96187392;1;1;90;1;0;10;0.00;0.00;0;24.95;18.584;19.650;4853482;12;4.0709;-1.0010
1665705236.030;1;96187392;1;1;90;1;0;10;0.00;0.00;0;24.95;18.584;19.650;4853482;13;4.0700;-1.0010
1665705236.100;1;96187392;1;1;90;1;0;10;0.00;0.00;0;24.95;18.584;19.650;4853482;14;4.0693;-0.9980
1665705236.300;1;96187392;1;1;90;1;0;10;0.00;0.00;0;24.95;18.584;19.650;4853482;15;4.0679;-1.0010
1665705237.000;1;96187392;1;1;90;1;0;10;0.00;0.00;0;24.95;18.584;19.650;4853482;16;4.0658;-1.0000
1665705239.000;1;96187392;1;1;90;1;0;10;0.00;0.00;0;24.95;18.584;19.650;4853482;17;4.0634;-1.0020
1665705246.000;1;96187392;1;1;90;1;0;10;0.00;0.00;0;24.95;18.584;19.650;4853482;18;4.0583;-1.0040
1665705246.001;1;96187392;1;1;90;1;0;10;0.00;0.00;0;24.95;18.584;19.650;4853482;19;4.0686;-0.3570
1665705246.003;1;96187392;1;1;90;1;0;10;0.00;0.00;0;24.95;18.584;19.650;4853482;20;4.0745;-0.0290
1665705246.010;1;96187392;1;1;90;1;0;10;0.00;0.00;0;24.95;18.584;19.650;4853482;21;4.0772;0.0040
1665705246.030;1;96187392;1;1;90;1;0;10;0.00;0.00;0;24.95;18.584;19.650;4853482;22;4.0774;0.0000
1665705246.100;1;96187392;1;1;90;1;0;10;0.00;0.00;0;24.95;18.584;19.650;4853482;23;4.0778;0.0020
1665705246.300;1;96187392;1;1;90;1;0;10;0.00;0.00;0;24.95;18.584;19.650;4853482;24;4.0789;0.0020
1665705247.000;1;96187392;1;1;90;1;0;10;0.00;0.00;0;24.95;18.584;19.650;4853482;25;4.0789;0.0050
1665705249.000;1;96187392;1;1;90;1;0;10;0.00;0.00;0;24.95;18.584;19.650;4853482;26;4.0803;0.0060
1665705256.000;1;96187392;1;1;90;1;0;10;0.00;0.00;0;24.95;18.584;19.650;4853482;27;4.0811;-0.0040
1665705256.001;1;96187392;1;1;90;1;0;10;0.00;0.00;0;24.95;18.584;19.650;4853482;28;4.0916;0.6830
1665705256.003;1;96187392;1;1;90;1;0;10;0.00;0.00;0;24.95;18.584;19.650;4853482;29;4.0974;0.9820
1665705256.010;1;96187392;1;1;90;1;0;10;0.00;0.00;0;24.95;18.584;19.650;4853482;30;4.0995;1.0000
1665705256.030;1;96187392;1;1;90;1;0;10;0.00;0.00;0;24.95;18.584;19.650;4853482;31;4.1000;0.9980
1665705256.100;1;96187392;1;1;90;1;0;10;0.00;0.00;0;24.95;18.584;19.650;4853482;32;4.1004;0.9960
1665705256.300;1;96187392;1;1;90;1;0;10;0.00;0.00;0;24.95;18.584;19.650;4853482;33;4.1006;0.9920
1665705257.000;1;96187392;1;1;90;1;0;10;0.00;0.00;0;24.95;18.584;19.650;4853482;34;4.1017;0.9960
1665705259.000;1;96187392;1;1;90;1;0;10;0.00;0.00;0;24.95;18.584;19.650;4853482;35;4.1041;0.9990
1665705266.000;1;96187392;1;1;90;1;0;10;0.00;0.00;0;24.95;18.584;19.650;4853482;36;4.1077;1.0050
1665705286.000;1;96187392;1;1;90;1;0;10;0.00;0.00;0;24.95;18.584;19.650;4853482;37;4.1131;0.9990
1665705316.000;1;96187392;1;1;90;1;0;10;0.00;0.00;0;24.95;18.584;19.650;4853482;38;4.1182;1.0050
1665705316.001;1;96187392;1;1;90;1;0;10;0.00;0.00;0;24.95;18.584;19.650;4853482;39;4.0961;-0.3740
1665705316.003;1;96187392;1;1;90;1;0;10;0.00;0.00;0;24.95;18.584;19.650;4853482;40;4.0850;-0.9120
1665705316.010;1;96187392;1;1;90;1;0;10;0.00;0.00;0;24.95;18.584;19.650;4853482;41;4.0812;-1.0020
1665705316.030;1;96187392;1;1;90;1;0;10;0.00;0.00;0;24.95;18.584;19.650;4853482;42;4.0798;-0.9990
