Repository: ShafayethJamil/Battery-Diagnostic-Using-LGN

# LGN Battery Diagnostics from Pulse Relaxation (HPPC)

Code and result files for the paper *"Lie Generator Networks Extract
EIS-Grade Battery Diagnostics from Pulse Relaxation Data"* (S. Jamil,
R. Kapadia). Preprint: [https://arxiv.org/abs/2605.15351].

Lie Generator Networks (LGN) extract electrochemical time constants from
~60 seconds of post-pulse voltage relaxation and reconstruct impedance-grade
diagnostics without dedicated EIS hardware. This repository contains the
reference implementation and the result files behind the paper's figures.

File: cell_plsv2_P002_1_S02_C10.csv (part 1 of 45)
timestamp_s;timestamp_origin;sd_block_id;cyc_charged;is_rt;soc_nom;age_type;age_temp;age_soc;age_chg_rate;age_dischg_rate;age_profile;t_avg_degC;r_ref_10ms_mOhm;r_ref_1s_mOhm;uptime_ticks;seq_nr;v_raw_V;i_raw_A
1665634445.000;1;77976576;1;1;10;1;0;50;0.00;0.00;0;24.96;20.467;24.257;3896429;0;3.3856;-0.0010
1665634445.001;1;77976576;1;1;10;1;0;50;0.00;0.00;0;24.96;20.467;24.257;3896429;1;3.4001;0.8160
1665634445.003;1;77976576;1;1;10;1;0;50;0.00;0.00;0;24.96;20.467;24.257;3896429;2;3.4040;0.9950
1665634445.010;1;77976576;1;1;10;1;0;50;0.00;0.00;0;24.96;20.467;24.257;3896429;3;3.4060;0.9990
1665634445.030;1;77976576;1;1;10;1;0;50;0.00;0.00;0;24.96;20.467;24.257;3896429;4;3.4082;0.9980
1665634445.100;1;77976576;1;1;10;1;0;50;0.00;0.00;0;24.96;20.467;24.257;3896429;5;3.4100;1.0040
1665634445.300;1;77976576;1;1;10;1;0;50;0.00;0.00;0;24.96;20.467;24.257;3896429;6;3.4105;0.9960
1665634446.000;1;77976576;1;1;10;1;0;50;0.00;0.00;0;24.96;20.467;24.257;3896429;7;3.4127;1.0000
1665634448.000;1;77976576;1;1;10;1;0;50;0.00;0.00;0;24.96;20.467;24.257;3896429;8;3.4159;1.0040
1665634455.000;1;77976576;1;1;10;1;0;50;0.00;0.00;0;24.96;20.467;24.257;3896429;9;3.4238;1.0030
1665634455.001;1;77976576;1;1;10;1;0;50;0.00;0.00;0;24.96;20.467;24.257;3896429;10;3.4015;-0.3370
1665634455.003;1;77976576;1;1;10;1;0;50;0.00;0.00;0;24.96;20.467;24.257;3896429;11;3.3883;-0.9370
1665634455.010;1;77976576;1;1;10;1;0;50;0.00;0.00;0;24.96;20.467;24.257;3896429;12;3.3828;-1.0030
1665634455.030;1;77976576;1;1;10;1;0;50;0.00;0.00;0;24.96;20.467;24.257;3896429;13;3.3795;-0.9990
1665634455.100;1;77976576;1;1;10;1;0;50;0.00;0.00;0;24.96;20.467;24.257;3896429;14;3.3760;-0.9990
1665634455.300;1;77976576;1;1;10;1;0;50;0.00;0.00;0;24.96;20.467;24.257;3896429;15;3.3738;-0.9980
1665634456.000;1;77976576;1;1;10;1;0;50;0.00;0.00;0;24.96;20.467;24.257;3896429;16;3.3708;-1.0000
1665634458.000;1;77976576;1;1;10;1;0;50;0.00;0.00;0;24.96;20.467;24.257;3896429;17;3.3666;-0.9990
1665634465.000;1;77976576;1;1;10;1;0;50;0.00;0.00;0;24.96;20.467;24.257;3896429;18;3.3557;-0.9940
1665634465.001;1;77976576;1;1;10;1;0;50;0.00;0.00;0;24.96;20.467;24.257;3896429;19;3.3667;-0.3490
1665634465.003;1;77976576;1;1;10;1;0;50;0.00;0.00;0;24.96;20.467;24.257;3896429;20;3.3736;-0.0400
1665634465.010;1;77976576;1;1;10;1;0;50;0.00;0.00;0;24.96;20.467;24.257;3896429;21;3.3764;-0.0030
1665634465.030;1;77976576;1;1;10;1;0;50;0.00;0.00;0;24.96;20.467;24.257;3896429;22;3.3782;0.0030
1665634465.100;1;77976576;1;1;10;1;0;50;0.00;0.00;0;24.96;20.467;24.257;3896429;23;3.3799;-0.0030
1665634465.300;1;77976576;1;1;10;1;0;50;0.00;0.00;0;24.96;20.467;24.257;3896429;24;3.3806;0.0010
1665634466.000;1;77976576;1;1;10;1;0;50;0.00;0.00;0;24.96;20.467;24.257;3896429;25;3.3818;-0.0030
1665634468.000;1;77976576;1;1;10;1;0;50;0.00;0.00;0;24.96;20.467;24.257;3896429;26;3.3825;0.0020
1665634475.000;1;77976576;1;1;10;1;0;50;0.00;0.00;0;24.96;20.467;24.257;3896429;27;3.3839;-0.0020
1665634475.001;1;77976576;1;1;10;1;0;50;0.00;0.00;0;24.96;20.467;24.257;3896429;28;3.3959;0.6950
1665634475.003;1;77976576;1;1;10;1;0;50;0.00;0.00;0;24.96;20.467;24.257;3896429;29;3.4028;0.9830
1665634475.010;1;77976576;1;1;10;1;0;50;0.00;0.00;0;24.96;20.467;24.257;3896429;30;3.4049;0.9920
1665634475.030;1;77976576;1;1;10;1;0;50;0.00;0.00;0;24.96;20.467;24.257;3896429;31;3.4067;0.9980
1665634475.100;1;77976576;1;1;10;1;0;50;0.00;0.00;0;24.96;20.467;24.257;3896429;32;3.4087;1.0010
1665634475.300;1;77976576;1;1;10;1;0;50;0.00;0.00;0;24.96;20.467;24.257;3896429;33;3.4093;1.0010
1665634476.000;1;77976576;1;1;10;1;0;50;0.00;0.00;0;24.96;20.467;24.257;3896429;34;3.4109;1.0040
1665634478.000;1;77976576;1;1;10;1;0;50;0.00;0.00;0;24.96;20.467;24.257;3896429;35;3.4148;1.0000
1665634485.000;1;77976576;1;1;10;1;0;50;0.00;0.00;0;24.96;20.467;24.257;3896429;36;3.4233;1.0050
1665634505.000;1;77976576;1;1;10;1;0;50;0.00;0.00;0;24.96;20.467;24.257;3896429;37;3.4383;1.0050
1665634535.000;1;77976576;1;1;10;1;0;50;0.00;0.00;0;24.96;20.467;24.257;3896429;38;3.4528;0.9990
1665634535.001;1;77976576;1;1;10;1;0;50;0.00;0.00;0;24.96;20.467;24.257;3896429;39;3.4302;-0.3400
1665634535.003;1;77976576;1;1;10;1;0;50;0.00;0.00;0;24.96;20.467;24.257;3896429;40;3.4163;-0.9420
1665634535.010;1;77976576;1;1;10;1;0;50;0.00;0.00;0;24.96;20.467;24.257;3896429;41;3.4117;-0.9940
1665634535.030;1;77976576;1;1;10;1;0;50;0.00;0.00;0;24.96;20.467;24.257;3896429;42;3.4091;-0.9900
1665634535.100;1;77976576;1;1;10;1;0;50;0.00;0.00;0;24.96;20.467;24.257;3896429;43;3.4060;-0.9990
1665634535.300;1;77976576;1;1;10;1;0;50;0.00;0.00;0;24.96;20.467;24.257;3896429;44;3.4044;-0.9940
1665634536.000;1;77976576;1;1;10;1;0;50;0.00;0.00;0;24.96;20.467;24.257;3896429;45;3.4013;-0.9970
1665634538.000;1;77976576;1;1;10;1;0;50;0.00;0.00;0;24.96;20.467;24.257;3896429;46;3.3965;-0.9990
1665634545.000;1;77976576;1;1;10;1;0;50;0.00;0.00;0;24.96;20.467;24.257;3896429;47;3.3856;-0.9990
1665634565.000;1;77976576;1;1;10;1;0;50;0.00;0.00;0;24.96;20.467;24.257;3896429;48;3.3653;-1.0000
1665634595.000;1;77976576;1;1;10;1;0;50;0.00;0.00;0;24.96;20.467;24.257;3896429;49;3.3440;-1.0000
1665634595.001;1;77976576;1;1;10;1;0;50;0.00;0.00;0;24.96;20.467;24.257;3896429;50;3.3548;-0.3480
1665634595.003;1;77976576;1;1;10;1;0;50;0.00;0.00;0;24.96;20.467;24.257;3896429;51;3.3613;-0.0460
1665634595.010;1;77976576;1;1;10;1;0;50;0.00;0.00;0;24.96;20.467;24.257;3896429;52;3.3647;0.0030
1665634595.030;1;77976576;1;1;10;1;0;50;0.00;0.00;0;24.96;20.467;24.257;3896429;53;3.3660;0.0000
1665634595.100;1;77976576;1;1;10;1;0;50;0.00;0.00;0;24.96;20.467;24.257;3896429;54;3.3681;0.0000
1665634595.300;1;77976576;1;1;10;1;0;50;0.00;0.00;0;24.96;20.467;24.257;3896429;55;3.3699;0.0000
1665634596.000;1;77976576;1;1;10;1;0;50;0.00;0.00;0;24.96;20.467;24.257;3896429;56;3.3713;0.0020
1665634598.000;1;77976576;1;1;10;1;0;50;0.00;0.00;0;24.96;20.467;24.257;3896429;57;3.3728;0.0010
1665634605.000;1;77976576;1;1;10;1;0;50;0.00;0.00;0;24.96;20.467;24.257;3896429;58;3.3767;0.0020
1665634625.000;1;77976576;1;1;10;1;0;50;0.00;0.00;0;24.96;20.467;24.257;3896429;59;3.3815;0.0000
1665634655.000;1;77976576;1;1;10;1;0;50;0.00;0.00;0;24.96;20.467;24.257;3896429;60;3.3838;-0.0050
1665644135.000;1;80476160;1;1;30;1;0;50;0.00;0.00;0;24.91;19.106;19.539;4820568;0;3.5969;-0.0010
1665644135.001;1;80476160;1;1;30;1;0;50;0.00;0.00;0;24.91;19.106;19.539;4820568;1;3.6107;0.8200
1665644135.003;1;80476160;1;1;30;1;0;50;0.00;0.00;0;24.91;19.106;19.539;4820568;2;3.6149;0.9920
1665644135.010;1;80476160;1;1;30;1;0;50;0.00;0.00;0;24.91;19.106;19.539;4820568;3;3.6162;1.0050
1665644135.030;1;80476160;1;1;30;1;0;50;0.00;0.00;0;24.91;19.106;19.539;4820568;4;3.6164;1.0000
1665644135.100;1;80476160;1;1;30;1;0;50;0.00;0.00;0;24.91;19.106;19.539;4820568;5;3.6164;0.9970
1665644135.300;1;80476160;1;1;30;1;0;50;0.00;0.00;0;24.91;19.106;19.539;4820568;6;3.6171;0.9990
1665644136.000;1;80476160;1;1;30;1;0;50;0.00;0.00;0;24.91;19.106;19.539;4820568;7;3.6186;0.9990
1665644138.000;1;80476160;1;1;30;1;0;50;0.00;0.00;0;24.91;19.106;19.539;4820568;8;3.6208;1.0020
1665644145.000;1;80476160;1;1;30;1;0;50;0.00;0.00;0;24.91;19.106;19.539;4820568;9;3.6251;0.9950
1665644145.001;1;80476160;1;1;30;1;0;50;0.00;0.00;0;24.91;19.106;19.539;4820568;10;3.6023;-0.3460
1665644145.003;1;80476160;1;1;30;1;0;50;0.00;0.00;0;24.91;19.106;19.539;4820568;11;3.5905;-0.9320
1665644145.010;1;80476160;1;1;30;1;0;50;0.00;0.00;0;24.91;19.106;19.539;4820568;12;3.5877;-0.9970
1665644145.030;1;80476160;1;1;30;1;0;50;0.00;0.00;0;24.91;19.106;19.539;4820568;13;3.5864;-0.9990
1665644145.100;1;80476160;1;1;30;1;0;50;0.00;0.00;0;24.91;19.106;19.539;4820568;14;3.5855;-0.9990
1665644145.300;1;80476160;1;1;30;1;0;50;0.00;0.00;0;24.91;19.106;19.539;4820568;15;3.5848;-0.9970
1665644146.000;1;80476160;1;1;30;1;0;50;0.00;0.00;0;24.91;19.106;19.539;4820568;16;3.5829;-0.9980
1665644148.000;1;80476160;1;1;30;1;0;50;0.00;0.00;0;24.91;19.106;19.539;4820568;17;3.5798;-1.0040
1665644155.000;1;80476160;1;1;30;1;0;50;0.00;0.00;0;24.91;19.106;19.539;4820568;18;3.5735;-1.0030
1665644155.001;1;80476160;1;1;30;1;0;50;0.00;0.00;0;24.91;19.106;19.539;4820568;19;3.5845;-0.3510
1665644155.003;1;80476160;1;1;30;1;0;50;0.00;0.00;0;24.91;19.106;19.539;4820568;20;3.5910;-0.0390
1665644155.010;1;80476160;1;1;30;1;0;50;0.00;0.00;0;24.91;19.106;19.539;4820568;21;3.5921;-0.0030
1665644155.030;1;80476160;1;1;30;1;0;50;0.00;0.00;0;24.91;19.106;19.539;4820568;22;3.5931;0.0000
1665644155.100;1;80476160;1;1;30;1;0;50;0.00;0.00;0;24.91;19.106;19.539;4820568;23;3.5934;0.0000
1665644155.300;1;80476160;1;1;30;1;0;50;0.00;0.00;0;24.91;19.106;19.539;4820568;24;3.5937;0.0010
1665644156.000;1;80476160;1;1;30;1;0;50;0.00;0.00;0;24.91;19.106;19.539;4820568;25;3.5945;0.0000
1665644158.000;1;80476160;1;1;30;1;0;50;0.00;0.00;0;24.91;19.106;19.539;4820568;26;3.5953;-0.0020
1665644165.000;1;80476160;1;1;30;1;0;50;0.00;0.00;0;24.91;19.106;19.539;4820568;27;3.5962;-0.0030
1665644165.001;1;80476160;1;1;30;1;0;50;0.00;0.00;0;24.91;19.106;19.539;4820568;28;3.6076;0.6950
1665644165.003;1;80476160;1;1;30;1;0;50;0.00;0.00;0;24.91;19.106;19.539;4820568;29;3.6142;0.9900
1665644165.010;1;80476160;1;1;30;1;0;50;0.00;0.00;0;24.91;19.106;19.539;4820568;30;3.6147;1.0030
1665644165.030;1;80476160;1;1;30;1;0;50;0.00;0.00;0;24.91;19.106;19.539;4820568;31;3.6155;1.0040
1665644165.100;1;80476160;1;1;30;1;0;50;0.00;0.00;0;24.91;19.106;19.539;4820568;32;3.6156;1.0000
1665644165.300;1;80476160;1;1;30;1;0;50;0.00;0.00;0;24.91;19.106;19.539;4820568;33;3.6165;1.0040
1665644166.000;1;80476160;1;1;30;1;0;50;0.00;0.00;0;24.91;19.106;19.539;4820568;34;3.6177;1.0050
1665644168.000;1;80476160;1;1;30;1;0;50;0.00;0.00;0;24.91;19.106;19.539;4820568;35;3.6194;1.0000
1665644175.000;1;80476160;1;1;30;1;0;50;0.00;0.00;0;24.91;19.106;19.539;4820568;36;3.6247;0.9990
1665644195.000;1;80476160;1;1;30;1;0;50;0.00;0.00;0;24.91;19.106;19.539;4820568;37;3.6322;1.0050
1665644225.000;1;80476160;1;1;30;1;0;50;0.00;0.00;0;24.91;19.106;19.539;4820568;38;3.6385;0.9970
1665644225.001;1;80476160;1;1;30;1;0;50;0.00;0.00;0;24.91;19.106;19.539;4820568;39;3.6166;-0.3490
1665644225.003;1;80476160;1;1;30;1;0;50;0.00;0.00;0;24.91;19.106;19.539;4820568;40;3.6041;-0.9340
1665644225.010;1;80476160;1;1;30;1;0;50;0.00;0.00;0;24.91;19.106;19.539;4820568;41;3.6008;-1.0120
1665644225.030;1;80476160;1;1;30;1;0;50;0.00;0.00;0;24.91;19.106;19.539;4820568;42;3.6003;-1.0080
1665644225.100;1;80476160;1;1;30;1;0;50;0.00;0.00;0;24.91;19.106;19.539;4820568;43;3.5996;-0.9920
1665644225.300;1;80476160;1;1;30;1;0;50;0.00;0.00;0;24.91;19.106;19.539;4820568;44;3.5988;-0.9900
1665644226.000;1;80476160;1;1;30;1;0;50;0.00;0.00;0;24.91;19.106;19.539;4820568;45;3.5965;-1.0010
1665644228.000;1;80476160;1;1;30;1;0;50;0.00;0.00;0;24.91;19.106;19.539;4820568;46;3.5927;-0.9980
1665644235.000;1;80476160;1;1;30;1;0;50;0.00;0.00;0;24.91;19.106;19.539;4820568;47;3.5853;-1.0000
1665644255.000;1;80476160;1;1;30;1;0;50;0.00;0.00;0;24.91;19.106;19.539;4820568;48;3.5743;-1.0000
1665644285.000;1;80476160;1;1;30;1;0;50;0.00;0.00;0;24.91;19.106;19.539;4820568;49;3.5644;-0.9980
1665644285.001;1;80476160;1;1;30;1;0;50;0.00;0.00;0;24.91;19.106;19.539;4820568;50;3.5758;-0.3460
1665644285.003;1;80476160;1;1;30;1;0;50;0.00;0.00;0;24.91;19.106;19.539;4820568;51;3.5823;-0.0390
1665644285.010;1;80476160;1;1;30;1;0;50;0.00;0.00;0;24.91;19.106;19.539;4820568;52;3.5833;-0.0040
1665644285.030;1;80476160;1;1;30;1;0;50;0.00;0.00;0;24.91;19.106;19.539;4820568;53;3.5843;0.0020
1665644285.100;1;80476160;1;1;30;1;0;50;0.00;0.00;0;24.91;19.106;19.539;4820568;54;3.5843;-0.0010
1665644285.300;1;80476160;1;1;30;1;0;50;0.00;0.00;0;24.91;19.106;19.539;4820568;55;3.5851;-0.0010
1665644286.000;1;80476160;1;1;30;1;0;50;0.00;0.00;0;24.91;19.106;19.539;4820568;56;3.5861;-0.0010
1665644288.000;1;80476160;1;1;30;1;0;50;0.00;0.00;0;24.91;19.106;19.539;4820568;57;3.5872;-0.0050
1665644295.000;1;80476160;1;1;30;1;0;50;0.00;0.00;0;24.91;19.106;19.539;4820568;58;3.5905;-0.0020
1665644315.000;1;80476160;1;1;30;1;0;50;0.00;0.00;0;24.91;19.106;19.539;4820568;59;3.5929;0.0010
1665644345.000;1;80476160;1;1;30;1;0;50;0.00;0.00;0;24.91;19.106;19.539;4820568;60;3.5947;-0.0010
1665660434.000;1;84658176;1;1;10;1;0;50;0.00;0.00;0;24.94;20.506;23.148;589976;0;3.3370;0.0000
1665660434.001;1;84658176;1;1;10;1;0;50;0.00;0.00;0;24.94;20.506;23.148;589976;1;3.3516;0.8180
1665660434.003;1;84658176;1;1;10;1;0;50;0.00;0.00;0;24.94;20.506;23.148;589976;2;3.3560;0.9920
1665660434.010;1;84658176;1;1;10;1;0;50;0.00;0.00;0;24.94;20.506;23.148;589976;3;3.3576;1.0040
1665660434.030;1;84658176;1;1;10;1;0;50;0.00;0.00;0;24.94;20.506;23.148;589976;4;3.3593;0.9950
1665660434.100;1;84658176;1;1;10;1;0;50;0.00;0.00;0;24.94;20.506;23.148;589976;5;3.3602;1.0050
1665660434.300;1;84658176;1;1;10;1;0;50;0.00;0.00;0;24.94;20.506;23.148;589976;6;3.3623;1.0040
1665660435.000;1;84658176;1;1;10;1;0;50;0.00;0.00;0;24.94;20.506;23.148;589976;7;3.3634;0.9970
1665660437.000;1;84658176;1;1;10;1;0;50;0.00;0.00;0;24.94;20.506;23.148;589976;8;3.3674;1.0020
1665660444.000;1;84658176;1;1;10;1;0;50;0.00;0.00;0;24.94;20.506;23.148;589976;9;3.3764;1.0020
1665660444.001;1;84658176;1;1;10;1;0;50;0.00;0.00;0;24.94;20.506;23.148;589976;10;3.3536;-0.3360
1665660444.003;1;84658176;1;1;10;1;0;50;0.00;0.00;0;24.94;20.506;23.148;589976;11;3.3401;-0.9390
1665660444.010;1;84658176;1;1;10;1;0;50;0.00;0.00;0;24.94;20.506;23.148;589976;12;3.3354;-1.0000
1665660444.030;1;84658176;1;1;10;1;0;50;0.00;0.00;0;24.94;20.506;23.148;589976;13;3.3320;-0.9970
1665660444.100;1;84658176;1;1;10;1;0;50;0.00;0.00;0;24.94;20.506;23.148;589976;14;3.3295;-1.0010
1665660444.300;1;84658176;1;1;10;1;0;50;0.00;0.00;0;24.94;20.506;23.148;589976;15;3.3276;-1.0030
1665660445.000;1;84658176;1;1;10;1;0;50;0.00;0.00;0;24.94;20.506;23.148;589976;16;3.3244;-1.0000
1665660447.000;1;84658176;1;1;10;1;0;50;0.00;0.00;0;24.94;20.506;23.148;589976;17;3.3193;-0.9940
1665660454.000;1;84658176;1;1;10;1;0;50;0.00;0.00;0;24.94;20.506;23.148;589976;18;3.3070;-0.9970
1665660454.001;1;84658176;1;1;10;1;0;50;0.00;0.00;0;24.94;20.506;23.148;589976;19;3.3184;-0.3460
1665660454.003;1;84658176;1;1;10;1;0;50;0.00;0.00;0;24.94;20.506;23.148;589976;20;3.3254;-0.0410
1665660454.010;1;84658176;1;1;10;1;0;50;0.00;0.00;0;24.94;20.506;23.148;589976;21;3.3280;-0.0010
1665660454.030;1;84658176;1;1;10;1;0;50;0.00;0.00;0;24.94;20.506;23.148;589976;22;3.3296;-0.0010
1665660454.100;1;84658176;1;1;10;1;0;50;0.00;0.00;0;24.94;20.506;23.148;589976;23;3.3308;-0.0010
1665660454.300;1;84658176;1;1;10;1;0;50;0.00;0.00;0;24.94;20.506;23.148;589976;24;3.3323;0.0010
1665660455.000;1;84658176;1;1;10;1;0;50;0.00;0.00;0;24.94;20.506;23.148;589976;25;3.3325;0.0000
1665660457.000;1;84658176;1;1;10;1;0;50;0.00;0.00;0;24.94;20.506;23.148;589976;26;3.3344;0.0020
1665660464.000;1;84658176;1;1;10;1;0;50;0.00;0.00;0;24.94;20.506;23.148;589976;27;3.3356;0.0000
1665660464.001;1;84658176;1;1;10;1;0;50;0.00;0.00;0;24.94;20.506;23.148;589976;28;3.3471;0.6910
1665660464.003;1;84658176;1;1;10;1;0;50;0.00;0.00;0;24.94;20.506;23.148;589976;29;3.3542;0.9840
1665660464.010;1;84658176;1;1;10;1;0;50;0.00;0.00;0;24.94;20.506;23.148;589976;30;3.3561;1.0030
1665660464.030;1;84658176;1;1;10;1;0;50;0.00;0.00;0;24.94;20.506;23.148;589976;31;3.3575;1.0000
1665660464.100;1;84658176;1;1;10;1;0;50;0.00;0.00;0;24.94;20.506;23.148;589976;32;3.3596;1.0000
1665660464.300;1;84658176;1;1;10;1;0;50;0.00;0.00;0;24.94;20.506;23.148;589976;33;3.3604;1.0030
1665660465.000;1;84658176;1;1;10;1;0;50;0.00;0.00;0;24.94;20.506;23.148;589976;34;3.3623;1.0000
1665660467.000;1;84658176;1;1;10;1;0;50;0.00;0.00;0;24.94;20.506;23.148;589976;35;3.3663;1.0030
1665660474.000;1;84658176;1;1;10;1;0;50;0.00;0.00;0;24.94;20.506;23.148;589976;36;3.3755;1.0020
1665660494.000;1;84658176;1;1;10;1;0;50;0.00;0.00;0;24.94;20.506;23.148;589976;37;3.3944;1.0080
1665660524.000;1;84658176;1;1;10;1;0;50;0.00;0.00;0;24.94;20.506;23.148;589976;38;3.4150;1.0010
1665660524.001;1;84658176;1;1;10;1;0;50;0.00;0.00;0;24.94;20.506;23.148;589976;39;3.3926;-0.3370
1665660524.003;1;84658176;1;1;10;1;0;50;0.00;0.00;0;24.94;20.506;23.148;589976;40;3.3791;-0.9370
1665660524.010;1;84658176;1;1;10;1;0;50;0.00;0.00;0;24.94;20.506;23.148;589976;41;3.3737;-1.0000
1665660524.030;1;84658176;1;1;10;1;0;50;0.00;0.00;0;24.94;20.506;23.148;589976;42;3.3709;-1.0010
1665660524.100;1;84658176;1;1;10;1;0;50;0.00;0.00;0;24.94;20.506;23.148;589976;43;3.3685;-1.0050
1665660524.300;1;84658176;1;1;10;1;0;50;0.00;0.00;0;24.94;20.506;23.148;589976;44;3.3672;-1.0030
1665660525.000;1;84658176;1;1;10;1;0;50;0.00;0.00;0;24.94;20.506;23.148;589976;45;3.3637;-1.0020
1665660527.000;1;84658176;1;1;10;1;0;50;0.00;0.00;0;24.94;20.506;23.148;589976;46;3.3585;-1.0010
1665660534.000;1;84658176;1;1;10;1;0;50;0.00;0.00;0;24.94;20.506;23.148;589976;47;3.3457;-1.0000
1665660554.000;1;84658176;1;1;10;1;0;50;0.00;0.00;0;24.94;20.506;23.148;589976;48;3.3213;-1.0000
1665660584.000;1;84658176;1;1;10;1;0;50;0.00;0.00;0;24.94;20.506;23.148;589976;49;3.2958;-0.9960
1665660584.001;1;84658176;1;1;10;1;0;50;0.00;0.00;0;24.94;20.506;23.148;589976;50;3.3065;-0.3450
1665660584.003;1;84658176;1;1;10;1;0;50;0.00;0.00;0;24.94;20.506;23.148;589976;51;3.3134;-0.0430
1665660584.010;1;84658176;1;1;10;1;0;50;0.00;0.00;0;24.94;20.506;23.148;589976;52;3.3160;-0.0050
1665660584.030;1;84658176;1;1;10;1;0;50;0.00;0.00;0;24.94;20.506;23.148;589976;53;3.3179;-0.0040
1665660584.100;1;84658176;1;1;10;1;0;50;0.00;0.00;0;24.94;20.506;23.148;589976;54;3.3192;-0.0030
1665660584.300;1;84658176;1;1;10;1;0;50;0.00;0.00;0;24.94;20.506;23.148;589976;55;3.3207;-0.0010
1665660585.000;1;84658176;1;1;10;1;0;50;0.00;0.00;0;24.94;20.506;23.148;589976;56;3.3220;0.0000
1665660587.000;1;84658176;1;1;10;1;0;50;0.00;0.00;0;24.94;20.506;23.148;589976;57;3.3240;-0.0010
1665660594.000;1;84658176;1;1;10;1;0;50;0.00;0.00;0;24.94;20.506;23.148;589976;58;3.3284;-0.0010
1665660614.000;1;84658176;1;1;10;1;0;50;0.00;0.00;0;24.94;20.506;23.148;589976;59;3.3328;0.0000
1665660644.000;1;84658176;1;1;10;1;0;50;0.00;0.00;0;24.94;20.506;23.148;589976;60;3.3350;-0.0010
1665670465.000;1;87245312;1;1;30;1;0;50;0.00;0.00;0;25.00;18.445;19.816;1546655;0;3.5978;0.0000
1665670465.001;1;87245312;1;1;30;1;0;50;0.00;0.00;0;25.00;18.445;19.816;1546655;1;3.6113;0.8250
1665670465.003;1;87245312;1;1;30;1;0;50;0.00;0.00;0;25.00;18.445;19.816;1546655;2;3.6160;0.9920
1665670465.010;1;87245312;1;1;30;1;0;50;0.00;0.00;0;25.00;18.445;19.816;1546655;3;3.6162;0.9980
1665670465.030;1;87245312;1;1;30;1;0;50;0.00;0.00;0;25.00;18.445;19.816;1546655;4;3.6166;1.0010
1665670465.100;1;87245312;1;1;30;1;0;50;0.00;0.00;0;25.00;18.445;19.816;1546655;5;3.6177;1.0050
1665670465.300;1;87245312;1;1;30;1;0;50;0.00;0.00;0;25.00;18.445;19.816;1546655;6;3.6181;0.9990
1665670466.000;1;87245312;1;1;30;1;0;50;0.00;0.00;0;25.00;18.445;19.816;1546655;7;3.6193;1.0060
1665670468.000;1;87245312;1;1;30;1;0;50;0.00;0.00;0;25.00;18.445;19.816;1546655;8;3.6212;1.0010
1665670475.000;1;87245312;1;1;30;1;0;50;0.00;0.00;0;25.00;18.445;19.816;1546655;9;3.6260;0.9990
1665670475.001;1;87245312;1;1;30;1;0;50;0.00;0.00;0;25.00;18.445;19.816;1546655;10;3.6038;-0.3530
1665670475.003;1;87245312;1;1;30;1;0;50;0.00;0.00;0;25.00;18.445;19.816;1546655;11;3.5912;-0.9390
1665670475.010;1;87245312;1;1;30;1;0;50;0.00;0.00;0;25.00;18.445;19.816;1546655;12;3.5883;-0.9950
1665670475.030;1;87245312;1;1;30;1;0;50;0.00;0.00;0;25.00;18.445;19.816;1546655;13;3.5870;-1.0000
1665670475.100;1;87245312;1;1;30;1;0;50;0.00;0.00;0;25.00;18.445;19.816;1546655;14;3.5866;-0.9960
1665670475.300;1;87245312;1;1;30;1;0;50;0.00;0.00;0;25.00;18.445;19.816;1546655;15;3.5859;-0.9960
1665670476.000;1;87245312;1;1;30;1;0;50;0.00;0.00;0;25.00;18.445;19.816;1546655;16;3.5836;-0.9970
1665670478.000;1;87245312;1;1;30;1;0;50;0.00;0.00;0;25.00;18.445;19.816;1546655;17;3.5800;-0.9990
1665670485.000;1;87245312;1;1;30;1;0;50;0.00;0.00;0;25.00;18.445;19.816;1546655;18;3.5740;-1.0030
1665670485.001;1;87245312;1;1;30;1;0;50;0.00;0.00;0;25.00;18.445;19.816;1546655;19;3.5850;-0.3530
1665670485.003;1;87245312;1;1;30;1;0;50;0.00;0.00;0;25.00;18.445;19.816;1546655;20;3.5916;-0.0370
1665670485.010;1;87245312;1;1;30;1;0;50;0.00;0.00;0;25.00;18.445;19.816;1546655;21;3.5929;-0.0030
1665670485.030;1;87245312;1;1;30;1;0;50;0.00;0.00;0;25.00;18.445;19.816;1546655;22;3.5937;-0.0020
1665670485.100;1;87245312;1;1;30;1;0;50;0.00;0.00;0;25.00;18.445;19.816;1546655;23;3.5938;0.0020
1665670485.300;1;87245312;1;1;30;1;0;50;0.00;0.00;0;25.00;18.445;19.816;1546655;24;3.5942;-0.0010
1665670486.000;1;87245312;1;1;30;1;0;50;0.00;0.00;0;25.00;18.445;19.816;1546655;25;3.5957;0.0040
1665670488.000;1;87245312;1;1;30;1;0;50;0.00;0.00;0;25.00;18.445;19.816;1546655;26;3.5962;0.0000
1665670495.000;1;87245312;1;1;30;1;0;50;0.00;0.00;0;25.00;18.445;19.816;1546655;27;3.5969;-0.0020
1665670495.001;1;87245312;1;1;30;1;0;50;0.00;0.00;0;25.00;18.445;19.816;1546655;28;3.6084;0.6940
1665670495.003;1;87245312;1;1;30;1;0;50;0.00;0.00;0;25.00;18.445;19.816;1546655;29;3.6143;0.9800
1665670495.010;1;87245312;1;1;30;1;0;50;0.00;0.00;0;25.00;18.445;19.816;1546655;30;3.6159;1.0030
1665670495.030;1;87245312;1;1;30;1;0;50;0.00;0.00;0;25.00;18.445;19.816;1546655;31;3.6162;1.0020
1665670495.100;1;87245312;1;1;30;1;0;50;0.00;0.00;0;25.00;18.445;19.816;1546655;32;3.6168;1.0030
1665670495.300;1;87245312;1;1;30;1;0;50;0.00;0.00;0;25.00;18.445;19.816;1546655;33;3.6174;1.0010
1665670496.000;1;87245312;1;1;30;1;0;50;0.00;0.00;0;25.00;18.445;19.816;1546655;34;3.6182;1.0000
1665670498.000;1;87245312;1;1;30;1;0;50;0.00;0.00;0;25.00;18.445;19.816;1546655;35;3.6201;0.9980
1665670505.000;1;87245312;1;1;30;1;0;50;0.00;0.00;0;25.00;18.445;19.816;1546655;36;3.6251;1.0020
1665670525.000;1;87245312;1;1;30;1;0;50;0.00;0.00;0;25.00;18.445;19.816;1546655;37;3.6328;0.9990
1665670555.000;1;87245312;1;1;30;1;0;50;0.00;0.00;0;25.00;18.445;19.816;1546655;38;3.6389;0.9940
1665670555.001;1;87245312;1;1;30;1;0;50;0.00;0.00;0;25.00;18.445;19.816;1546655;39;3.6170;-0.3530
1665670555.003;1;87245312;1;1;30;1;0;50;0.00;0.00;0;25.00;18.445;19.816;1546655;40;3.6051;-0.9330
1665670555.010;1;87245312;1;1;30;1;0;50;0.00;0.00;0;25.00;18.445;19.816;1546655;41;3.6015;-0.9970
1665670555.030;1;87245312;1;1;30;1;0;50;0.00;0.00;0;25.00;18.445;19.816;1546655;42;3.6008;-1.0000
1665670555.100;1;87245312;1;1;30;1;0;50;0.00;0.00;0;25.00;18.445;19.816;1546655;43;3.6006;-0.9990
1665670555.300;1;87245312;1;1;30;1;0;50;0.00;0.00;0;25.00;18.445;19.816;1546655;44;3.5990;-0.9980
1665670556.000;1;87245312;1;1;30;1;0;50;0.00;0.00;0;25.00;18.445;19.816;1546655;45;3.5968;-1.0040
1665670558.000;1;87245312;1;1;30;1;0;50;0.00;0.00;0;25.00;18.445;19.816;1546655;46;3.5934;-0.9970
1665670565.000;1;87245312;1;1;30;1;0;50;0.00;0.00;0;25.00;18.445;19.816;1546655;47;3.5857;-1.0030
1665670585.000;1;87245312;1;1;30;1;0;50;0.00;0.00;0;25.00;18.445;19.816;1546655;48;3.5749;-1.0010
1665670615.000;1;87245312;1;1;30;1;0;50;0.00;0.00;0;25.00;18.445;19.816;1546655;49;3.5656;-1.0010
1665670615.001;1;87245312;1;1;30;1;0;50;0.00;0.00;0;25.00;18.445;19.816;1546655;50;3.5762;-0.3530
1665670615.003;1;87245312;1;1;30;1;0;50;0.00;0.00;0;25.00;18.445;19.816;1546655;51;3.5825;-0.0380
1665670615.010;1;87245312;1;1;30;1;0;50;0.00;0.00;0;25.00;18.445;19.816;1546655;52;3.5840;-0.0040
1665670615.030;1;87245312;1;1;30;1;0;50;0.00;0.00;0;25.00;18.445;19.816;1546655;53;3.5846;0.0000
1665670615.100;1;87245312;1;1;30;1;0;50;0.00;0.00;0;25.00;18.445;19.816;1546655;54;3.5850;0.0010
1665670615.300;1;87245312;1;1;30;1;0;50;0.00;0.00;0;25.00;18.445;19.816;1546655;55;3.5853;-0.0020
1665670616.000;1;87245312;1;1;30;1;0;50;0.00;0.00;0;25.00;18.445;19.816;1546655;56;3.5868;0.0000
1665670618.000;1;87245312;1;1;30;1;0;50;0.00;0.00;0;25.00;18.445;19.816;1546655;57;3.5879;-0.0010
1665670625.000;1;87245312;1;1;30;1;0;50;0.00;0.00;0;25.00;18.445;19.816;1546655;58;3.5910;-0.0030
1665670645.000;1;87245312;1;1;30;1;0;50;0.00;0.00;0;25.00;18.445;19.816;1546655;59;3.5936;0.0030
1665670675.000;1;87245312;1;1;30;1;0;50;0.00;0.00;0;25.00;18.445;19.816;1546655;60;3.5952;0.0020
1665680572.000;1;89851904;1;1;50;1;0;50;0.00;0.00;0;24.98;18.619;19.162;2510571;0;3.7332;0.0000
1665680572.001;1;89851904;1;1;50;1;0;50;0.00;0.00;0;24.98;18.619;19.162;2510571;1;3.7470;0.8290
1665680572.003;1;89851904;1;1;50;1;0;50;0.00;0.00;0;24.98;18.619;19.162;2510571;2;3.7507;0.9930
1665680572.010;1;89851904;1;1;50;1;0;50;0.00;0.00;0;24.98;18.619;19.162;2510571;3;3.7518;0.9990
1665680572.030;1;89851904;1;1;50;1;0;50;0.00;0.00;0;24.98;18.619;19.162;2510571;4;3.7524;1.0060
1665680572.100;1;89851904;1;1;50;1;0;50;0.00;0.00;0;24.98;18.619;19.162;2510571;5;3.7523;1.0000
1665680572.300;1;89851904;1;1;50;1;0;50;0.00;0.00;0;24.98;18.619;19.162;2510571;6;3.7531;1.0070
1665680573.000;1;89851904;1;1;50;1;0;50;0.00;0.00;0;24.98;18.619;19.162;2510571;7;3.7546;0.9930
1665680575.000;1;89851904;1;1;50;1;0;50;0.00;0.00;0;24.98;18.619;19.162;2510571;8;3.7570;1.0000
1665680582.000;1;89851904;1;1;50;1;0;50;0.00;0.00;0;24.98;18.619;19.162;2510571;9;3.7629;0.9980
1665680582.001;1;89851904;1;1;50;1;0;50;0.00;0.00;0;24.98;18.619;19.162;2510571;10;3.7411;-0.3610
1665680582.003;1;89851904;1;1;50;1;0;50;0.00;0.00;0;24.98;18.619;19.162;2510571;11;3.7288;-0.9360
1665680582.010;1;89851904;1;1;50;1;0;50;0.00;0.00;0;24.98;18.619;19.162;2510571;12;3.7255;-1.0040
1665680582.030;1;89851904;1;1;50;1;0;50;0.00;0.00;0;24.98;18.619;19.162;2510571;13;3.7252;-1.0010
1665680582.100;1;89851904;1;1;50;1;0;50;0.00;0.00;0;24.98;18.619;19.162;2510571;14;3.7246;-0.9980
1665680582.300;1;89851904;1;1;50;1;0;50;0.00;0.00;0;24.98;18.619;19.162;2510571;15;3.7235;-1.0000
1665680583.000;1;89851904;1;1;50;1;0;50;0.00;0.00;0;24.98;18.619;19.162;2510571;16;3.7211;-0.9970
1665680585.000;1;89851904;1;1;50;1;0;50;0.00;0.00;0;24.98;18.619;19.162;2510571;17;3.7170;-1.0000
1665680592.000;1;89851904;1;1;50;1;0;50;0.00;0.00;0;24.98;18.619;19.162;2510571;18;3.7095;-0.9940
1665680592.001;1;89851904;1;1;50;1;0;50;0.00;0.00;0;24.98;18.619;19.162;2510571;19;3.7202;-0.3580
1665680592.003;1;89851904;1;1;50;1;0;50;0.00;0.00;0;24.98;18.619;19.162;2510571;20;3.7268;-0.0420
1665680592.010;1;89851904;1;1;50;1;0;50;0.00;0.00;0;24.98;18.619;19.162;2510571;21;3.7282;-0.0010
1665680592.030;1;89851904;1;1;50;1;0;50;0.00;0.00;0;24.98;18.619;19.162;2510571;22;3.7287;0.0020
1665680592.100;1;89851904;1;1;50;1;0;50;0.00;0.00;0;24.98;18.619;19.162;2510571;23;3.7285;-0.0070
1665680592.300;1;89851904;1;1;50;1;0;50;0.00;0.00;0;24.98;18.619;19.162;2510571;24;3.7293;0.0010
1665680593.000;1;89851904;1;1;50;1;0;50;0.00;0.00;0;24.98;18.619;19.162;2510571;25;3.7303;-0.0040
1665680595.000;1;89851904;1;1;50;1;0;50;0.00;0.00;0;24.98;18.619;19.162;2510571;26;3.7314;0.0030
1665680602.000;1;89851904;1;1;50;1;0;50;0.00;0.00;0;24.98;18.619;19.162;2510571;27;3.7316;-0.0050
1665680602.001;1;89851904;1;1;50;1;0;50;0.00;0.00;0;24.98;18.619;19.162;2510571;28;3.7437;0.6970
1665680602.003;1;89851904;1;1;50;1;0;50;0.00;0.00;0;24.98;18.619;19.162;2510571;29;3.7500;0.9900
1665680602.010;1;89851904;1;1;50;1;0;50;0.00;0.00;0;24.98;18.619;19.162;2510571;30;3.7509;0.9990
1665680602.030;1;89851904;1;1;50;1;0;50;0.00;0.00;0;24.98;18.619;19.162;2510571;31;3.7507;0.9970
1665680602.100;1;89851904;1;1;50;1;0;50;0.00;0.00;0;24.98;18.619;19.162;2510571;32;3.7520;1.0030
1665680602.300;1;89851904;1;1;50;1;0;50;0.00;0.00;0;24.98;18.619;19.162;2510571;33;3.7523;0.9980
1665680603.000;1;89851904;1;1;50;1;0;50;0.00;0.00;0;24.98;18.619;19.162;2510571;34;3.7532;0.9990
1665680605.000;1;89851904;1;1;50;1;0;50;0.00;0.00;0;24.98;18.619;19.162;2510571;35;3.7566;0.9940
1665680612.000;1;89851904;1;1;50;1;0;50;0.00;0.00;0;24.98;18.619;19.162;2510571;36;3.7627;1.0040
1665680632.000;1;89851904;1;1;50;1;0;50;0.00;0.00;0;24.98;18.619;19.162;2510571;37;3.7728;0.9980
1665680662.000;1;89851904;1;1;50;1;0;50;0.00;0.00;0;24.98;18.619;19.162;2510571;38;3.7837;0.9950
1665680662.001;1;89851904;1;1;50;1;0;50;0.00;0.00;0;24.98;18.619;19.162;2510571;39;3.7612;-0.3580
1665680662.003;1;89851904;1;1;50;1;0;50;0.00;0.00;0;24.98;18.619;19.162;2510571;40;3.7498;-0.9320
1665680662.010;1;89851904;1;1;50;1;0;50;0.00;0.00;0;24.98;18.619;19.162;2510571;41;3.7467;-0.9980
1665680662.030;1;89851904;1;1;50;1;0;50;0.00;0.00;0;24.98;18.619;19.162;2510571;42;3.7461;-1.0010
1665680662.100;1;89851904;1;1;50;1;0;50;0.00;0.00;0;24.98;18.619;19.162;2510571;43;3.7448;-0.9950
1665680662.300;1;89851904;1;1;50;1;0;50;0.00;0.00;0;24.98;18.619;19.162;2510571;44;3.7438;-1.0030
1665680663.000;1;89851904;1;1;50;1;0;50;0.00;0.00;0;24.98;18.619;19.162;2510571;45;3.7409;-1.0020
1665680665.000;1;89851904;1;1;50;1;0;50;0.00;0.00;0;24.98;18.619;19.162;2510571;46;3.7358;-0.9990
1665680672.000;1;89851904;1;1;50;1;0;50;0.00;0.00;0;24.98;18.619;19.162;2510571;47;3.7262;-1.0010
1665680692.000;1;89851904;1;1;50;1;0;50;0.00;0.00;0;24.98;18.619;19.162;2510571;48;3.7113;-0.9980
1665680722.000;1;89851904;1;1;50;1;0;50;0.00;0.00;0;24.98;18.619;19.162;2510571;49;3.7003;-1.0040
1665680722.001;1;89851904;1;1;50;1;0;50;0.00;0.00;0;24.98;18.619;19.162;2510571;50;3.7117;-0.3520
1665680722.003;1;89851904;1;1;50;1;0;50;0.00;0.00;0;24.98;18.619;19.162;2510571;51;3.7176;-0.0380
1665680722.010;1;89851904;1;1;50;1;0;50;0.00;0.00;0;24.98;18.619;19.162;2510571;52;3.7189;-0.0010
1665680722.030;1;89851904;1;1;50;1;0;50;0.00;0.00;0;24.98;18.619;19.162;2510571;53;3.7187;0.0000
1665680722.100;1;89851904;1;1;50;1;0;50;0.00;0.00;0;24.98;18.619;19.162;2510571;54;3.7193;-0.0010
1665680722.300;1;89851904;1;1;50;1;0;50;0.00;0.00;0;24.98;18.619;19.162;2510571;55;3.7199;-0.0020
1665680723.000;1;89851904;1;1;50;1;0;50;0.00;0.00;0;24.98;18.619;19.162;2510571;56;3.7216;0.0010
1665680725.000;1;89851904;1;1;50;1;0;50;0.00;0.00;0;24.98;18.619;19.162;2510571;57;3.7230;-0.0040
1665680732.000;1;89851904;1;1;50;1;0;50;0.00;0.00;0;24.98;18.619;19.162;2510571;58;3.7253;-0.0020
1665680752.000;1;89851904;1;1;50;1;0;50;0.00;0.00;0;24.98;18.619;19.162;2510571;59;3.7294;-0.0050
1665680782.000;1;89851904;1;1;50;1;0;50;0.00;0.00;0;24.98;18.619;19.162;2510571;60;3.7308;0.0010
1665690837.000;1;92498944;1;1;70;1;0;50;0.00;0.00;0;24.93;18.275;18.488;3489494;0;3.9310;0.0000
1665690837.001;1;92498944;1;1;70;1;0;50;0.00;0.00;0;24.93;18.275;18.488;3489494;1;3.9450;0.8330
1665690837.003;1;92498944;1;1;70;1;0;50;0.00;0.00;0;24.93;18.275;18.488;3489494;2;3.9478;0.9880
1665690837.010;1;92498944;1;1;70;1;0;50;0.00;0.00;0;24.93;18.275;18.488;3489494;3;3.9493;1.0030
1665690837.030;1;92498944;1;1;70;1;0;50;0.00;0.00;0;24.93;18.275;18.488;3489494;4;3.9497;1.0050
1665690837.100;1;92498944;1;1;70;1;0;50;0.00;0.00;0;24.93;18.275;18.488;3489494;5;3.9494;0.9990
1665690837.300;1;92498944;1;1;70;1;0;50;0.00;0.00;0;24.93;18.275;18.488;3489494;6;3.9503;1.0050
1665690838.000;1;92498944;1;1;70;1;0;50;0.00;0.00;0;24.93;18.275;18.488;3489494;7;3.9519;0.9990
1665690840.000;1;92498944;1;1;70;1;0;50;0.00;0.00;0;24.93;18.275;18.488;3489494;8;3.9544;1.0000
1665690847.000;1;92498944;1;1;70;1;0;50;0.00;0.00;0;24.93;18.275;18.488;3489494;9;3.9576;0.9920
1665690847.001;1;92498944;1;1;70;1;0;50;0.00;0.00;0;24.93;18.275;18.488;3489494;10;3.9352;-0.3650
1665690847.003;1;92498944;1;1;70;1;0;50;0.00;0.00;0;24.93;18.275;18.488;3489494;11;3.9241;-0.9260
1665690847.010;1;92498944;1;1;70;1;0;50;0.00;0.00;0;24.93;18.275;18.488;3489494;12;3.9208;-1.0010
1665690847.030;1;92498944;1;1;70;1;0;50;0.00;0.00;0;24.93;18.275;18.488;3489494;13;3.9203;-1.0040
1665690847.100;1;92498944;1;1;70;1;0;50;0.00;0.00;0;24.93;18.275;18.488;3489494;14;3.9196;-1.0000
1665690847.300;1;92498944;1;1;70;1;0;50;0.00;0.00;0;24.93;18.275;18.488;3489494;15;3.9185;-0.9970
1665690848.000;1;92498944;1;1;70;1;0;50;0.00;0.00;0;24.93;18.275;18.488;3489494;16;3.9163;-1.0010
1665690850.000;1;92498944;1;1;70;1;0;50;0.00;0.00;0;24.93;18.275;18.488;3489494;17;3.9135;-1.0010
1665690857.000;1;92498944;1;1;70;1;0;50;0.00;0.00;0;24.93;18.275;18.488;3489494;18;3.9076;-1.0030
1665690857.001;1;92498944;1;1;70;1;0;50;0.00;0.00;0;24.93;18.275;18.488;3489494;19;3.9179;-0.3560
1665690857.003;1;92498944;1;1;70;1;0;50;0.00;0.00;0;24.93;18.275;18.488;3489494;20;3.9249;-0.0330
1665690857.010;1;92498944;1;1;70;1;0;50;0.00;0.00;0;24.93;18.275;18.488;3489494;21;3.9261;-0.0020
1665690857.030;1;92498944;1;1;70;1;0;50;0.00;0.00;0;24.93;18.275;18.488;3489494;22;3.9260;0.0020
1665690857.100;1;92498944;1;1;70;1;0;50;0.00;0.00;0;24.93;18.275;18.488;3489494;23;3.9266;0.0030
1665690857.300;1;92498944;1;1;70;1;0;50;0.00;0.00;0;24.93;18.275;18.488;3489494;24;3.9273;0.0050
1665690858.000;1;92498944;1;1;70;1;0;50;0.00;0.00;0;24.93;18.275;18.488;3489494;25;3.9283;0.0030
1665690860.000;1;92498944;1;1;70;1;0;50;0.00;0.00;0;24.93;18.275;18.488;3489494;26;3.9290;0.0040
1665690867.000;1;92498944;1;1;70;1;0;50;0.00;0.00;0;24.93;18.275;18.488;3489494;27;3.9295;-0.0040
1665690867.001;1;92498944;1;1;70;1;0;50;0.00;0.00;0;24.93;18.275;18.488;3489494;28;3.9410;0.6990
1665690867.003;1;92498944;1;1;70;1;0;50;0.00;0.00;0;24.93;18.275;18.488;3489494;29;3.9475;0.9840
1665690867.010;1;92498944;1;1;70;1;0;50;0.00;0.00;0;24.93;18.275;18.488;3489494;30;3.9481;1.0000
1665690867.030;1;92498944;1;1;70;1;0;50;0.00;0.00;0;24.93;18.275;18.488;3489494;31;3.9483;0.9990
1665690867.100;1;92498944;1;1;70;1;0;50;0.00;0.00;0;24.93;18.275;18.488;3489494;32;3.9495;0.9980
1665690867.300;1;92498944;1;1;70;1;0;50;0.00;0.00;0;24.93;18.275;18.488;3489494;33;3.9497;1.0000
1665690868.000;1;92498944;1;1;70;1;0;50;0.00;0.00;0;24.93;18.275;18.488;3489494;34;3.9512;1.0010
1665690870.000;1;92498944;1;1;70;1;0;50;0.00;0.00;0;24.93;18.275;18.488;3489494;35;3.9535;1.0070
1665690877.000;1;92498944;1;1;70;1;0;50;0.00;0.00;0;24.93;18.275;18.488;3489494;36;3.9570;1.0060
1665690897.000;1;92498944;1;1;70;1;0;50;0.00;0.00;0;24.93;18.275;18.488;3489494;37;3.9639;1.0050
1665690927.000;1;92498944;1;1;70;1;0;50;0.00;0.00;0;24.93;18.275;18.488;3489494;38;3.9696;1.0010
1665690927.001;1;92498944;1;1;70;1;0;50;0.00;0.00;0;24.93;18.275;18.488;3489494;39;3.9477;-0.3650
1665690927.003;1;92498944;1;1;70;1;0;50;0.00;0.00;0;24.93;18.275;18.488;3489494;40;3.9363;-0.9270
1665690927.010;1;92498944;1;1;70;1;0;50;0.00;0.00;0;24.93;18.275;18.488;3489494;41;3.9332;-0.9970
1665690927.030;1;92498944;1;1;70;1;0;50;0.00;0.00;0;24.93;18.275;18.488;3489494;42;3.9324;-1.0040
1665690927.100;1;92498944;1;1;70;1;0;50;0.00;0.00;0;24.93;18.275;18.488;3489494;43;3.9319;-1.0060
1665690927.300;1;92498944;1;1;70;1;0;50;0.00;0.00;0;24.93;18.275;18.488;3489494;44;3.9308;-0.9980
1665690928.000;1;92498944;1;1;70;1;0;50;0.00;0.00;0;24.93;18.275;18.488;3489494;45;3.9288;-0.9970
1665690930.000;1;92498944;1;1;70;1;0;50;0.00;0.00;0;24.93;18.275;18.488;3489494;46;3.9248;-1.0030
1665690937.000;1;92498944;1;1;70;1;0;50;0.00;0.00;0;24.93;18.275;18.488;3489494;47;3.9177;-1.0040
1665690957.000;1;92498944;1;1;70;1;0;50;0.00;0.00;0;24.93;18.275;18.488;3489494;48;3.9082;-1.0070
1665690987.000;1;92498944;1;1;70;1;0;50;0.00;0.00;0;24.93;18.275;18.488;3489494;49;3.9003;-1.0110
1665690987.001;1;92498944;1;1;70;1;0;50;0.00;0.00;0;24.93;18.275;18.488;3489494;50;3.9111;-0.3610
1665690987.003;1;92498944;1;1;70;1;0;50;0.00;0.00;0;24.93;18.275;18.488;3489494;51;3.9177;-0.0310
1665690987.010;1;92498944;1;1;70;1;0;50;0.00;0.00;0;24.93;18.275;18.488;3489494;52;3.9190;0.0050
1665690987.030;1;92498944;1;1;70;1;0;50;0.00;0.00;0;24.93;18.275;18.488;3489494;53;3.9194;0.0020
1665690987.100;1;92498944;1;1;70;1;0;50;0.00;0.00;0;24.93;18.275;18.488;3489494;54;3.9196;0.0030
1665690987.300;1;92498944;1;1;70;1;0;50;0.00;0.00;0;24.93;18.275;18.488;3489494;55;3.9205;-0.0010
1665690988.000;1;92498944;1;1;70;1;0;50;0.00;0.00;0;24.93;18.275;18.488;3489494;56;3.9210;0.0020
1665690990.000;1;92498944;1;1;70;1;0;50;0.00;0.00;0;24.93;18.275;18.488;3489494;57;3.9230;0.0020
1665690997.000;1;92498944;1;1;70;1;0;50;0.00;0.00;0;24.93;18.275;18.488;3489494;58;3.9254;-0.0020
1665691017.000;1;92498944;1;1;70;1;0;50;0.00;0.00;0;24.93;18.275;18.488;3489494;59;3.9285;0.0010
1665691047.000;1;92498944;1;1;70;1;0;50;0.00;0.00;0;24.93;18.275;18.488;3489494;60;3.9297;-0.0070
1665700614.000;1;95020032;1;1;90;1;0;50;0.00;0.00;0;24.86;18.562;19.475;4421946;0;4.0816;0.0000
1665700614.001;1;95020032;1;1;90;1;0;50;0.00;0.00;0;24.86;18.562;19.475;4421946;1;4.0950;0.8160
1665700614.003;1;95020032;1;1;90;1;0;50;0.00;0.00;0;24.86;18.562;19.475;4421946;2;4.0992;0.9920
1665700614.010;1;95020032;1;1;90;1;0;50;0.00;0.00;0;24.86;18.562;19.475;4421946;3;4.1002;1.0020
1665700614.030;1;95020032;1;1;90;1;0;50;0.00;0.00;0;24.86;18.562;19.475;4421946;4;4.1009;0.9990
1665700614.100;1;95020032;1;1;90;1;0;50;0.00;0.00;0;24.86;18.562;19.475;4421946;5;4.1009;0.9940
1665700614.300;1;95020032;1;1;90;1;0;50;0.00;0.00;0;24.86;18.562;19.475;4421946;6;4.1017;0.9940
1665700615.000;1;95020032;1;1;90;1;0;50;0.00;0.00;0;24.86;18.562;19.475;4421946;7;4.1028;0.9930
1665700617.000;1;95020032;1;1;90;1;0;50;0.00;0.00;0;24.86;18.562;19.475;4421946;8;4.1052;1.0030
1665700624.000;1;95020032;1;1;90;1;0;50;0.00;0.00;0;24.86;18.562;19.475;4421946;9;4.1089;0.9960
1665700624.001;1;95020032;1;1;90;1;0;50;0.00;0.00;0;24.86;18.562;19.475;4421946;10;4.0865;-0.3690
1665700624.003;1;95020032;1;1;90;1;0;50;0.00;0.00;0;24.86;18.562;19.475;4421946;11;4.0745;-0.9200
1665700624.010;1;95020032;1;1;90;1;0;50;0.00;0.00;0;24.86;18.562;19.475;4421946;12;4.0704;-1.0060
1665700624.030;1;95020032;1;1;90;1;0;50;0.00;0.00;0;24.86;18.562;19.475;4421946;13;4.0696;-1.0070
1665700624.100;1;95020032;1;1;90;1;0;50;0.00;0.00;0;24.86;18.562;19.475;4421946;14;4.0683;-0.9950
1665700624.300;1;95020032;1;1;90;1;0;50;0.00;0.00;0;24.86;18.562;19.475;4421946;15;4.0677;-0.9990
1665700625.000;1;95020032;1;1;90;1;0;50;0.00;0.00;0;24.86;18.562;19.475;4421946;16;4.0660;-0.9970
1665700627.000;1;95020032;1;1;90;1;0;50;0.00;0.00;0;24.86;18.562;19.475;4421946;17;4.0623;-1.0050
1665700634.000;1;95020032;1;1;90;1;0;50;0.00;0.00;0;24.86;18.562;19.475;4421946;18;4.0571;-1.0030
1665700634.001;1;95020032;1;1;90;1;0;50;0.00;0.00;0;24.86;18.562;19.475;4421946;19;4.0684;-0.3560
1665700634.003;1;95020032;1;1;90;1;0;50;0.00;0.00;0;24.86;18.562;19.475;4421946;20;4.0749;-0.0330
1665700634.010;1;95020032;1;1;90;1;0;50;0.00;0.00;0;24.86;18.562;19.475;4421946;21;4.0761;-0.0040
1665700634.030;1;95020032;1;1;90;1;0;50;0.00;0.00;0;24.86;18.562;19.475;4421946;22;4.0774;0.0050
1665700634.100;1;95020032;1;1;90;1;0;50;0.00;0.00;0;24.86;18.562;19.475;4421946;23;4.0772;0.0000
1665700634.300;1;95020032;1;1;90;1;0;50;0.00;0.00;0;24.86;18.562;19.475;4421946;24;4.0777;0.0000
1665700635.000;1;95020032;1;1;90;1;0;50;0.00;0.00;0;24.86;18.562;19.475;4421946;25;4.0789;-0.0070
1665700637.000;1;95020032;1;1;90;1;0;50;0.00;0.00;0;24.86;18.562;19.475;4421946;26;4.0797;0.0000
1665700644.000;1;95020032;1;1;90;1;0;50;0.00;0.00;0;24.86;18.562;19.475;4421946;27;4.0807;-0.0040
1665700644.001;1;95020032;1;1;90;1;0;50;0.00;0.00;0;24.86;18.562;19.475;4421946;28;4.0918;0.6890
1665700644.003;1;95020032;1;1;90;1;0;50;0.00;0.00;0;24.86;18.562;19.475;4421946;29;4.0987;0.9890
1665700644.010;1;95020032;1;1;90;1;0;50;0.00;0.00;0;24.86;18.562;19.475;4421946;30;4.0994;1.0030
1665700644.030;1;95020032;1;1;90;1;0;50;0.00;0.00;0;24.86;18.562;19.475;4421946;31;4.1004;1.0090
1665700644.100;1;95020032;1;1;90;1;0;50;0.00;0.00;0;24.86;18.562;19.475;4421946;32;4.1007;1.0070
1665700644.300;1;95020032;1;1;90;1;0;50;0.00;0.00;0;24.86;18.562;19.475;4421946;33;4.1010;1.0070
1665700645.000;1;95020032;1;1;90;1;0;50;0.00;0.00;0;24.86;18.562;19.475;4421946;34;4.1024;0.9990
1665700647.000;1;95020032;1;1;90;1;0;50;0.00;0.00;0;24.86;18.562;19.475;4421946;35;4.1046;1.0020
1665700654.000;1;95020032;1;1;90;1;0;50;0.00;0.00;0;24.86;18.562;19.475;4421946;36;4.1077;0.9940
1665700674.000;1;95020032;1;1;90;1;0;50;0.00;0.00;0;24.86;18.562;19.475;4421946;37;4.1142;1.0080
1665700704.000;1;95020032;1;1;90;1;0;50;0.00;0.00;0;24.86;18.562;19.475;4421946;38;4.1182;1.0000
1665700704.001;1;95020032;1;1;90;1;0;50;0.00;0.00;0;24.86;18.562;19.475;4421946;39;4.0962;-0.3740
1665700704.003;1;95020032;1;1;90;1;0;50;0.00;0.00;0;24.86;18.562;19.475;4421946;40;4.0851;-0.9220
1665700704.010;1;95020032;1;1;90;1;0;50;0.00;0.00;0;24.86;18.562;19.475;4421946;41;4.0809;-0.9990
1665700704.030;1;95020032;1;1;90;1;0;50;0.00;0.00;0;24.86;18.562;19.475;4421946;42;4.0799;-0.9980
