Repository: ShafayethJamil/Battery-Diagnostic-Using-LGN

# LGN Battery Diagnostics from Pulse Relaxation (HPPC)

Code and result files for the paper *"Lie Generator Networks Extract
EIS-Grade Battery Diagnostics from Pulse Relaxation Data"* (S. Jamil,
R. Kapadia). Preprint: [https://arxiv.org/abs/2605.15351].

Lie Generator Networks (LGN) extract electrochemical time constants from
~60 seconds of post-pulse voltage relaxation and reconstruct impedance-grade
diagnostics without dedicated EIS hardware. This repository contains the
reference implementation and the result files behind the paper's figures.

File: cell_plsv2_P002_2_S03_C10.csv (part 1 of 45)
timestamp_s;timestamp_origin;sd_block_id;cyc_charged;is_rt;soc_nom;age_type;age_temp;age_soc;age_chg_rate;age_dischg_rate;age_profile;t_avg_degC;r_ref_10ms_mOhm;r_ref_1s_mOhm;uptime_ticks;seq_nr;v_raw_V;i_raw_A
1665659526.000;1;84386304;1;1;10;1;0;50;0.00;0.00;0;25.00;21.379;24.879;499686;0;3.3449;0.0010
1665659526.001;1;84386304;1;1;10;1;0;50;0.00;0.00;0;25.00;21.379;24.879;499686;1;3.3583;0.7870
1665659526.003;1;84386304;1;1;10;1;0;50;0.00;0.00;0;25.00;21.379;24.879;499686;2;3.3633;0.9860
1665659526.010;1;84386304;1;1;10;1;0;50;0.00;0.00;0;25.00;21.379;24.879;499686;3;3.3661;0.9970
1665659526.030;1;84386304;1;1;10;1;0;50;0.00;0.00;0;25.00;21.379;24.879;499686;4;3.3683;1.0020
1665659526.100;1;84386304;1;1;10;1;0;50;0.00;0.00;0;25.00;21.379;24.879;499686;5;3.3696;0.9980
1665659526.300;1;84386304;1;1;10;1;0;50;0.00;0.00;0;25.00;21.379;24.879;499686;6;3.3710;0.9970
1665659527.000;1;84386304;1;1;10;1;0;50;0.00;0.00;0;25.00;21.379;24.879;499686;7;3.3731;0.9950
1665659529.000;1;84386304;1;1;10;1;0;50;0.00;0.00;0;25.00;21.379;24.879;499686;8;3.3769;1.0040
1665659536.000;1;84386304;1;1;10;1;0;50;0.00;0.00;0;25.00;21.379;24.879;499686;9;3.3863;0.9970
1665659536.001;1;84386304;1;1;10;1;0;50;0.00;0.00;0;25.00;21.379;24.879;499686;10;3.3630;-0.3420
1665659536.003;1;84386304;1;1;10;1;0;50;0.00;0.00;0;25.00;21.379;24.879;499686;11;3.3501;-0.9300
1665659536.010;1;84386304;1;1;10;1;0;50;0.00;0.00;0;25.00;21.379;24.879;499686;12;3.3440;-0.9930
1665659536.030;1;84386304;1;1;10;1;0;50;0.00;0.00;0;25.00;21.379;24.879;499686;13;3.3398;-1.0000
1665659536.100;1;84386304;1;1;10;1;0;50;0.00;0.00;0;25.00;21.379;24.879;499686;14;3.3359;-0.9960
1665659536.300;1;84386304;1;1;10;1;0;50;0.00;0.00;0;25.00;21.379;24.879;499686;15;3.3336;-0.9960
1665659537.000;1;84386304;1;1;10;1;0;50;0.00;0.00;0;25.00;21.379;24.879;499686;16;3.3306;-0.9960
1665659539.000;1;84386304;1;1;10;1;0;50;0.00;0.00;0;25.00;21.379;24.879;499686;17;3.3241;-0.9990
1665659546.000;1;84386304;1;1;10;1;0;50;0.00;0.00;0;25.00;21.379;24.879;499686;18;3.3124;-1.0010
1665659546.001;1;84386304;1;1;10;1;0;50;0.00;0.00;0;25.00;21.379;24.879;499686;19;3.3238;-0.3470
1665659546.003;1;84386304;1;1;10;1;0;50;0.00;0.00;0;25.00;21.379;24.879;499686;20;3.3309;-0.0440
1665659546.010;1;84386304;1;1;10;1;0;50;0.00;0.00;0;25.00;21.379;24.879;499686;21;3.3335;-0.0020
1665659546.030;1;84386304;1;1;10;1;0;50;0.00;0.00;0;25.00;21.379;24.879;499686;22;3.3359;-0.0010
1665659546.100;1;84386304;1;1;10;1;0;50;0.00;0.00;0;25.00;21.379;24.879;499686;23;3.3379;-0.0020
1665659546.300;1;84386304;1;1;10;1;0;50;0.00;0.00;0;25.00;21.379;24.879;499686;24;3.3393;-0.0030
1665659547.000;1;84386304;1;1;10;1;0;50;0.00;0.00;0;25.00;21.379;24.879;499686;25;3.3410;0.0030
1665659549.000;1;84386304;1;1;10;1;0;50;0.00;0.00;0;25.00;21.379;24.879;499686;26;3.3418;0.0030
1665659556.000;1;84386304;1;1;10;1;0;50;0.00;0.00;0;25.00;21.379;24.879;499686;27;3.3433;-0.0020
1665659556.001;1;84386304;1;1;10;1;0;50;0.00;0.00;0;25.00;21.379;24.879;499686;28;3.3551;0.6960
1665659556.003;1;84386304;1;1;10;1;0;50;0.00;0.00;0;25.00;21.379;24.879;499686;29;3.3622;0.9860
1665659556.010;1;84386304;1;1;10;1;0;50;0.00;0.00;0;25.00;21.379;24.879;499686;30;3.3646;1.0000
1665659556.030;1;84386304;1;1;10;1;0;50;0.00;0.00;0;25.00;21.379;24.879;499686;31;3.3661;1.0000
1665659556.100;1;84386304;1;1;10;1;0;50;0.00;0.00;0;25.00;21.379;24.879;499686;32;3.3686;1.0030
1665659556.300;1;84386304;1;1;10;1;0;50;0.00;0.00;0;25.00;21.379;24.879;499686;33;3.3697;0.9990
1665659557.000;1;84386304;1;1;10;1;0;50;0.00;0.00;0;25.00;21.379;24.879;499686;34;3.3721;1.0000
1665659559.000;1;84386304;1;1;10;1;0;50;0.00;0.00;0;25.00;21.379;24.879;499686;35;3.3761;1.0030
1665659566.000;1;84386304;1;1;10;1;0;50;0.00;0.00;0;25.00;21.379;24.879;499686;36;3.3850;0.9980
1665659586.000;1;84386304;1;1;10;1;0;50;0.00;0.00;0;25.00;21.379;24.879;499686;37;3.4030;0.9990
1665659616.000;1;84386304;1;1;10;1;0;50;0.00;0.00;0;25.00;21.379;24.879;499686;38;3.4229;0.9980
1665659616.001;1;84386304;1;1;10;1;0;50;0.00;0.00;0;25.00;21.379;24.879;499686;39;3.4003;-0.3450
1665659616.003;1;84386304;1;1;10;1;0;50;0.00;0.00;0;25.00;21.379;24.879;499686;40;3.3869;-0.9260
1665659616.010;1;84386304;1;1;10;1;0;50;0.00;0.00;0;25.00;21.379;24.879;499686;41;3.3814;-1.0010
1665659616.030;1;84386304;1;1;10;1;0;50;0.00;0.00;0;25.00;21.379;24.879;499686;42;3.3773;-0.9960
1665659616.100;1;84386304;1;1;10;1;0;50;0.00;0.00;0;25.00;21.379;24.879;499686;43;3.3743;-0.9980
1665659616.300;1;84386304;1;1;10;1;0;50;0.00;0.00;0;25.00;21.379;24.879;499686;44;3.3727;-0.9920
1665659617.000;1;84386304;1;1;10;1;0;50;0.00;0.00;0;25.00;21.379;24.879;499686;45;3.3692;-0.9930
1665659619.000;1;84386304;1;1;10;1;0;50;0.00;0.00;0;25.00;21.379;24.879;499686;46;3.3629;-1.0030
1665659626.000;1;84386304;1;1;10;1;0;50;0.00;0.00;0;25.00;21.379;24.879;499686;47;3.3497;-1.0010
1665659646.000;1;84386304;1;1;10;1;0;50;0.00;0.00;0;25.00;21.379;24.879;499686;48;3.3258;-0.9990
1665659676.000;1;84386304;1;1;10;1;0;50;0.00;0.00;0;25.00;21.379;24.879;499686;49;3.3002;-1.0010
1665659676.001;1;84386304;1;1;10;1;0;50;0.00;0.00;0;25.00;21.379;24.879;499686;50;3.3116;-0.3520
1665659676.003;1;84386304;1;1;10;1;0;50;0.00;0.00;0;25.00;21.379;24.879;499686;51;3.3184;-0.0390
1665659676.010;1;84386304;1;1;10;1;0;50;0.00;0.00;0;25.00;21.379;24.879;499686;52;3.3216;-0.0020
1665659676.030;1;84386304;1;1;10;1;0;50;0.00;0.00;0;25.00;21.379;24.879;499686;53;3.3243;-0.0020
1665659676.100;1;84386304;1;1;10;1;0;50;0.00;0.00;0;25.00;21.379;24.879;499686;54;3.3254;0.0010
1665659676.300;1;84386304;1;1;10;1;0;50;0.00;0.00;0;25.00;21.379;24.879;499686;55;3.3275;0.0000
1665659677.000;1;84386304;1;1;10;1;0;50;0.00;0.00;0;25.00;21.379;24.879;499686;56;3.3295;0.0010
1665659679.000;1;84386304;1;1;10;1;0;50;0.00;0.00;0;25.00;21.379;24.879;499686;57;3.3314;-0.0030
1665659686.000;1;84386304;1;1;10;1;0;50;0.00;0.00;0;25.00;21.379;24.879;499686;58;3.3359;-0.0010
1665659706.000;1;84386304;1;1;10;1;0;50;0.00;0.00;0;25.00;21.379;24.879;499686;59;3.3403;0.0000
1665659736.000;1;84386304;1;1;10;1;0;50;0.00;0.00;0;25.00;21.379;24.879;499686;60;3.3427;-0.0070
1665669667.000;1;87001600;1;1;30;1;0;50;0.00;0.00;0;25.08;19.130;19.577;1466929;0;3.5968;0.0000
1665669667.001;1;87001600;1;1;30;1;0;50;0.00;0.00;0;25.08;19.130;19.577;1466929;1;3.6102;0.7910
1665669667.003;1;87001600;1;1;30;1;0;50;0.00;0.00;0;25.08;19.130;19.577;1466929;2;3.6151;0.9910
1665669667.010;1;87001600;1;1;30;1;0;50;0.00;0.00;0;25.08;19.130;19.577;1466929;3;3.6158;0.9940
1665669667.030;1;87001600;1;1;30;1;0;50;0.00;0.00;0;25.08;19.130;19.577;1466929;4;3.6167;1.0100
1665669667.100;1;87001600;1;1;30;1;0;50;0.00;0.00;0;25.08;19.130;19.577;1466929;5;3.6165;1.0060
1665669667.300;1;87001600;1;1;30;1;0;50;0.00;0.00;0;25.08;19.130;19.577;1466929;6;3.6174;1.0040
1665669668.000;1;87001600;1;1;30;1;0;50;0.00;0.00;0;25.08;19.130;19.577;1466929;7;3.6187;1.0030
1665669670.000;1;87001600;1;1;30;1;0;50;0.00;0.00;0;25.08;19.130;19.577;1466929;8;3.6202;0.9940
1665669677.000;1;87001600;1;1;30;1;0;50;0.00;0.00;0;25.08;19.130;19.577;1466929;9;3.6248;1.0010
1665669677.001;1;87001600;1;1;30;1;0;50;0.00;0.00;0;25.08;19.130;19.577;1466929;10;3.6025;-0.3560
1665669677.003;1;87001600;1;1;30;1;0;50;0.00;0.00;0;25.08;19.130;19.577;1466929;11;3.5903;-0.9350
1665669677.010;1;87001600;1;1;30;1;0;50;0.00;0.00;0;25.08;19.130;19.577;1466929;12;3.5866;-1.0000
1665669677.030;1;87001600;1;1;30;1;0;50;0.00;0.00;0;25.08;19.130;19.577;1466929;13;3.5861;-1.0020
1665669677.100;1;87001600;1;1;30;1;0;50;0.00;0.00;0;25.08;19.130;19.577;1466929;14;3.5856;-1.0030
1665669677.300;1;87001600;1;1;30;1;0;50;0.00;0.00;0;25.08;19.130;19.577;1466929;15;3.5846;-1.0060
1665669678.000;1;87001600;1;1;30;1;0;50;0.00;0.00;0;25.08;19.130;19.577;1466929;16;3.5825;-1.0010
1665669680.000;1;87001600;1;1;30;1;0;50;0.00;0.00;0;25.08;19.130;19.577;1466929;17;3.5794;-0.9960
1665669687.000;1;87001600;1;1;30;1;0;50;0.00;0.00;0;25.08;19.130;19.577;1466929;18;3.5731;-1.0000
1665669687.001;1;87001600;1;1;30;1;0;50;0.00;0.00;0;25.08;19.130;19.577;1466929;19;3.5845;-0.3520
1665669687.003;1;87001600;1;1;30;1;0;50;0.00;0.00;0;25.08;19.130;19.577;1466929;20;3.5903;-0.0350
1665669687.010;1;87001600;1;1;30;1;0;50;0.00;0.00;0;25.08;19.130;19.577;1466929;21;3.5924;0.0020
1665669687.030;1;87001600;1;1;30;1;0;50;0.00;0.00;0;25.08;19.130;19.577;1466929;22;3.5923;-0.0010
1665669687.100;1;87001600;1;1;30;1;0;50;0.00;0.00;0;25.08;19.130;19.577;1466929;23;3.5924;-0.0050
1665669687.300;1;87001600;1;1;30;1;0;50;0.00;0.00;0;25.08;19.130;19.577;1466929;24;3.5936;0.0020
1665669688.000;1;87001600;1;1;30;1;0;50;0.00;0.00;0;25.08;19.130;19.577;1466929;25;3.5942;0.0000
1665669690.000;1;87001600;1;1;30;1;0;50;0.00;0.00;0;25.08;19.130;19.577;1466929;26;3.5947;0.0000
1665669697.000;1;87001600;1;1;30;1;0;50;0.00;0.00;0;25.08;19.130;19.577;1466929;27;3.5962;0.0030
1665669697.001;1;87001600;1;1;30;1;0;50;0.00;0.00;0;25.08;19.130;19.577;1466929;28;3.6076;0.7000
1665669697.003;1;87001600;1;1;30;1;0;50;0.00;0.00;0;25.08;19.130;19.577;1466929;29;3.6136;0.9820
1665669697.010;1;87001600;1;1;30;1;0;50;0.00;0.00;0;25.08;19.130;19.577;1466929;30;3.6150;1.0120
1665669697.030;1;87001600;1;1;30;1;0;50;0.00;0.00;0;25.08;19.130;19.577;1466929;31;3.6152;0.9950
1665669697.100;1;87001600;1;1;30;1;0;50;0.00;0.00;0;25.08;19.130;19.577;1466929;32;3.6151;0.9890
1665669697.300;1;87001600;1;1;30;1;0;50;0.00;0.00;0;25.08;19.130;19.577;1466929;33;3.6156;1.0070
1665669698.000;1;87001600;1;1;30;1;0;50;0.00;0.00;0;25.08;19.130;19.577;1466929;34;3.6170;0.9970
1665669700.000;1;87001600;1;1;30;1;0;50;0.00;0.00;0;25.08;19.130;19.577;1466929;35;3.6195;1.0010
1665669707.000;1;87001600;1;1;30;1;0;50;0.00;0.00;0;25.08;19.130;19.577;1466929;36;3.6240;1.0020
1665669727.000;1;87001600;1;1;30;1;0;50;0.00;0.00;0;25.08;19.130;19.577;1466929;37;3.6320;1.0000
1665669757.000;1;87001600;1;1;30;1;0;50;0.00;0.00;0;25.08;19.130;19.577;1466929;38;3.6381;1.0000
1665669757.001;1;87001600;1;1;30;1;0;50;0.00;0.00;0;25.08;19.130;19.577;1466929;39;3.6160;-0.3560
1665669757.003;1;87001600;1;1;30;1;0;50;0.00;0.00;0;25.08;19.130;19.577;1466929;40;3.6043;-0.9300
1665669757.010;1;87001600;1;1;30;1;0;50;0.00;0.00;0;25.08;19.130;19.577;1466929;41;3.6006;-1.0010
1665669757.030;1;87001600;1;1;30;1;0;50;0.00;0.00;0;25.08;19.130;19.577;1466929;42;3.6002;-1.0050
1665669757.100;1;87001600;1;1;30;1;0;50;0.00;0.00;0;25.08;19.130;19.577;1466929;43;3.6002;-0.9970
1665669757.300;1;87001600;1;1;30;1;0;50;0.00;0.00;0;25.08;19.130;19.577;1466929;44;3.5988;-0.9940
1665669758.000;1;87001600;1;1;30;1;0;50;0.00;0.00;0;25.08;19.130;19.577;1466929;45;3.5963;-1.0030
1665669760.000;1;87001600;1;1;30;1;0;50;0.00;0.00;0;25.08;19.130;19.577;1466929;46;3.5921;-1.0050
1665669767.000;1;87001600;1;1;30;1;0;50;0.00;0.00;0;25.08;19.130;19.577;1466929;47;3.5855;-0.9990
1665669787.000;1;87001600;1;1;30;1;0;50;0.00;0.00;0;25.08;19.130;19.577;1466929;48;3.5739;-0.9950
1665669817.000;1;87001600;1;1;30;1;0;50;0.00;0.00;0;25.08;19.130;19.577;1466929;49;3.5647;-0.9950
1665669817.001;1;87001600;1;1;30;1;0;50;0.00;0.00;0;25.08;19.130;19.577;1466929;50;3.5750;-0.3540
1665669817.003;1;87001600;1;1;30;1;0;50;0.00;0.00;0;25.08;19.130;19.577;1466929;51;3.5822;-0.0350
1665669817.010;1;87001600;1;1;30;1;0;50;0.00;0.00;0;25.08;19.130;19.577;1466929;52;3.5833;0.0010
1665669817.030;1;87001600;1;1;30;1;0;50;0.00;0.00;0;25.08;19.130;19.577;1466929;53;3.5837;0.0000
1665669817.100;1;87001600;1;1;30;1;0;50;0.00;0.00;0;25.08;19.130;19.577;1466929;54;3.5840;-0.0020
1665669817.300;1;87001600;1;1;30;1;0;50;0.00;0.00;0;25.08;19.130;19.577;1466929;55;3.5846;-0.0010
1665669818.000;1;87001600;1;1;30;1;0;50;0.00;0.00;0;25.08;19.130;19.577;1466929;56;3.5855;-0.0030
1665669820.000;1;87001600;1;1;30;1;0;50;0.00;0.00;0;25.08;19.130;19.577;1466929;57;3.5872;-0.0020
1665669827.000;1;87001600;1;1;30;1;0;50;0.00;0.00;0;25.08;19.130;19.577;1466929;58;3.5905;0.0080
1665669847.000;1;87001600;1;1;30;1;0;50;0.00;0.00;0;25.08;19.130;19.577;1466929;59;3.5928;-0.0050
1665669877.000;1;87001600;1;1;30;1;0;50;0.00;0.00;0;25.08;19.130;19.577;1466929;60;3.5942;-0.0030
1665679860.000;1;89630208;1;1;50;1;0;50;0.00;0.00;0;25.12;18.554;19.863;2438959;0;3.7329;0.0000
1665679860.001;1;89630208;1;1;50;1;0;50;0.00;0.00;0;25.12;18.554;19.863;2438959;1;3.7456;0.7850
1665679860.003;1;89630208;1;1;50;1;0;50;0.00;0.00;0;25.12;18.554;19.863;2438959;2;3.7505;0.9940
1665679860.010;1;89630208;1;1;50;1;0;50;0.00;0.00;0;25.12;18.554;19.863;2438959;3;3.7516;1.0060
1665679860.030;1;89630208;1;1;50;1;0;50;0.00;0.00;0;25.12;18.554;19.863;2438959;4;3.7514;1.0030
1665679860.100;1;89630208;1;1;50;1;0;50;0.00;0.00;0;25.12;18.554;19.863;2438959;5;3.7528;1.0020
1665679860.300;1;89630208;1;1;50;1;0;50;0.00;0.00;0;25.12;18.554;19.863;2438959;6;3.7524;0.9940
1665679861.000;1;89630208;1;1;50;1;0;50;0.00;0.00;0;25.12;18.554;19.863;2438959;7;3.7542;1.0030
1665679863.000;1;89630208;1;1;50;1;0;50;0.00;0.00;0;25.12;18.554;19.863;2438959;8;3.7568;1.0010
1665679870.000;1;89630208;1;1;50;1;0;50;0.00;0.00;0;25.12;18.554;19.863;2438959;9;3.7632;0.9950
1665679870.001;1;89630208;1;1;50;1;0;50;0.00;0.00;0;25.12;18.554;19.863;2438959;10;3.7404;-0.3650
1665679870.003;1;89630208;1;1;50;1;0;50;0.00;0.00;0;25.12;18.554;19.863;2438959;11;3.7282;-0.9230
1665679870.010;1;89630208;1;1;50;1;0;50;0.00;0.00;0;25.12;18.554;19.863;2438959;12;3.7255;-1.0020
1665679870.030;1;89630208;1;1;50;1;0;50;0.00;0.00;0;25.12;18.554;19.863;2438959;13;3.7249;-1.0010
1665679870.100;1;89630208;1;1;50;1;0;50;0.00;0.00;0;25.12;18.554;19.863;2438959;14;3.7240;-0.9960
1665679870.300;1;89630208;1;1;50;1;0;50;0.00;0.00;0;25.12;18.554;19.863;2438959;15;3.7235;-1.0000
1665679871.000;1;89630208;1;1;50;1;0;50;0.00;0.00;0;25.12;18.554;19.863;2438959;16;3.7207;-0.9970
1665679873.000;1;89630208;1;1;50;1;0;50;0.00;0.00;0;25.12;18.554;19.863;2438959;17;3.7161;-0.9970
1665679880.000;1;89630208;1;1;50;1;0;50;0.00;0.00;0;25.12;18.554;19.863;2438959;18;3.7094;-1.0020
1665679880.001;1;89630208;1;1;50;1;0;50;0.00;0.00;0;25.12;18.554;19.863;2438959;19;3.7201;-0.3610
1665679880.003;1;89630208;1;1;50;1;0;50;0.00;0.00;0;25.12;18.554;19.863;2438959;20;3.7265;-0.0370
1665679880.010;1;89630208;1;1;50;1;0;50;0.00;0.00;0;25.12;18.554;19.863;2438959;21;3.7277;-0.0060
1665679880.030;1;89630208;1;1;50;1;0;50;0.00;0.00;0;25.12;18.554;19.863;2438959;22;3.7283;-0.0050
1665679880.100;1;89630208;1;1;50;1;0;50;0.00;0.00;0;25.12;18.554;19.863;2438959;23;3.7290;0.0040
1665679880.300;1;89630208;1;1;50;1;0;50;0.00;0.00;0;25.12;18.554;19.863;2438959;24;3.7289;-0.0040
1665679881.000;1;89630208;1;1;50;1;0;50;0.00;0.00;0;25.12;18.554;19.863;2438959;25;3.7298;-0.0010
1665679883.000;1;89630208;1;1;50;1;0;50;0.00;0.00;0;25.12;18.554;19.863;2438959;26;3.7309;0.0020
1665679890.000;1;89630208;1;1;50;1;0;50;0.00;0.00;0;25.12;18.554;19.863;2438959;27;3.7314;-0.0020
1665679890.001;1;89630208;1;1;50;1;0;50;0.00;0.00;0;25.12;18.554;19.863;2438959;28;3.7432;0.7000
1665679890.003;1;89630208;1;1;50;1;0;50;0.00;0.00;0;25.12;18.554;19.863;2438959;29;3.7491;0.9830
1665679890.010;1;89630208;1;1;50;1;0;50;0.00;0.00;0;25.12;18.554;19.863;2438959;30;3.7501;0.9980
1665679890.030;1;89630208;1;1;50;1;0;50;0.00;0.00;0;25.12;18.554;19.863;2438959;31;3.7509;0.9980
1665679890.100;1;89630208;1;1;50;1;0;50;0.00;0.00;0;25.12;18.554;19.863;2438959;32;3.7513;1.0080
1665679890.300;1;89630208;1;1;50;1;0;50;0.00;0.00;0;25.12;18.554;19.863;2438959;33;3.7519;1.0020
1665679891.000;1;89630208;1;1;50;1;0;50;0.00;0.00;0;25.12;18.554;19.863;2438959;34;3.7533;1.0040
1665679893.000;1;89630208;1;1;50;1;0;50;0.00;0.00;0;25.12;18.554;19.863;2438959;35;3.7554;0.9910
1665679900.000;1;89630208;1;1;50;1;0;50;0.00;0.00;0;25.12;18.554;19.863;2438959;36;3.7621;0.9980
1665679920.000;1;89630208;1;1;50;1;0;50;0.00;0.00;0;25.12;18.554;19.863;2438959;37;3.7730;1.0010
1665679950.000;1;89630208;1;1;50;1;0;50;0.00;0.00;0;25.12;18.554;19.863;2438959;38;3.7831;0.9930
1665679950.001;1;89630208;1;1;50;1;0;50;0.00;0.00;0;25.12;18.554;19.863;2438959;39;3.7612;-0.3670
1665679950.003;1;89630208;1;1;50;1;0;50;0.00;0.00;0;25.12;18.554;19.863;2438959;40;3.7498;-0.9180
1665679950.010;1;89630208;1;1;50;1;0;50;0.00;0.00;0;25.12;18.554;19.863;2438959;41;3.7468;-1.0050
1665679950.030;1;89630208;1;1;50;1;0;50;0.00;0.00;0;25.12;18.554;19.863;2438959;42;3.7454;-1.0100
1665679950.100;1;89630208;1;1;50;1;0;50;0.00;0.00;0;25.12;18.554;19.863;2438959;43;3.7450;-0.9990
1665679950.300;1;89630208;1;1;50;1;0;50;0.00;0.00;0;25.12;18.554;19.863;2438959;44;3.7439;-0.9960
1665679951.000;1;89630208;1;1;50;1;0;50;0.00;0.00;0;25.12;18.554;19.863;2438959;45;3.7409;-0.9960
1665679953.000;1;89630208;1;1;50;1;0;50;0.00;0.00;0;25.12;18.554;19.863;2438959;46;3.7354;-1.0030
1665679960.000;1;89630208;1;1;50;1;0;50;0.00;0.00;0;25.12;18.554;19.863;2438959;47;3.7256;-0.9950
1665679980.000;1;89630208;1;1;50;1;0;50;0.00;0.00;0;25.12;18.554;19.863;2438959;48;3.7106;-0.9980
1665680010.000;1;89630208;1;1;50;1;0;50;0.00;0.00;0;25.12;18.554;19.863;2438959;49;3.6999;-0.9950
1665680010.001;1;89630208;1;1;50;1;0;50;0.00;0.00;0;25.12;18.554;19.863;2438959;50;3.7113;-0.3530
1665680010.003;1;89630208;1;1;50;1;0;50;0.00;0.00;0;25.12;18.554;19.863;2438959;51;3.7170;-0.0360
1665680010.010;1;89630208;1;1;50;1;0;50;0.00;0.00;0;25.12;18.554;19.863;2438959;52;3.7183;0.0010
1665680010.030;1;89630208;1;1;50;1;0;50;0.00;0.00;0;25.12;18.554;19.863;2438959;53;3.7187;0.0050
1665680010.100;1;89630208;1;1;50;1;0;50;0.00;0.00;0;25.12;18.554;19.863;2438959;54;3.7194;-0.0030
1665680010.300;1;89630208;1;1;50;1;0;50;0.00;0.00;0;25.12;18.554;19.863;2438959;55;3.7198;0.0060
1665680011.000;1;89630208;1;1;50;1;0;50;0.00;0.00;0;25.12;18.554;19.863;2438959;56;3.7211;0.0030
1665680013.000;1;89630208;1;1;50;1;0;50;0.00;0.00;0;25.12;18.554;19.863;2438959;57;3.7222;0.0000
1665680020.000;1;89630208;1;1;50;1;0;50;0.00;0.00;0;25.12;18.554;19.863;2438959;58;3.7248;-0.0010
1665680040.000;1;89630208;1;1;50;1;0;50;0.00;0.00;0;25.12;18.554;19.863;2438959;59;3.7288;-0.0040
1665680070.000;1;89630208;1;1;50;1;0;50;0.00;0.00;0;25.12;18.554;19.863;2438959;60;3.7307;0.0010
1665689687.000;1;92164608;1;1;70;1;0;50;0.00;0.00;0;25.07;19.018;19.504;3376302;0;3.9299;0.0010
1665689687.001;1;92164608;1;1;70;1;0;50;0.00;0.00;0;25.07;19.018;19.504;3376302;1;3.9440;0.7990
1665689687.003;1;92164608;1;1;70;1;0;50;0.00;0.00;0;25.07;19.018;19.504;3376302;2;3.9485;0.9900
1665689687.010;1;92164608;1;1;70;1;0;50;0.00;0.00;0;25.07;19.018;19.504;3376302;3;3.9490;1.0080
1665689687.030;1;92164608;1;1;70;1;0;50;0.00;0.00;0;25.07;19.018;19.504;3376302;4;3.9487;1.0040
1665689687.100;1;92164608;1;1;70;1;0;50;0.00;0.00;0;25.07;19.018;19.504;3376302;5;3.9493;0.9970
1665689687.300;1;92164608;1;1;70;1;0;50;0.00;0.00;0;25.07;19.018;19.504;3376302;6;3.9497;1.0000
1665689688.000;1;92164608;1;1;70;1;0;50;0.00;0.00;0;25.07;19.018;19.504;3376302;7;3.9517;1.0010
1665689690.000;1;92164608;1;1;70;1;0;50;0.00;0.00;0;25.07;19.018;19.504;3376302;8;3.9530;0.9970
1665689697.000;1;92164608;1;1;70;1;0;50;0.00;0.00;0;25.07;19.018;19.504;3376302;9;3.9578;1.0010
1665689697.001;1;92164608;1;1;70;1;0;50;0.00;0.00;0;25.07;19.018;19.504;3376302;10;3.9350;-0.3640
1665689697.003;1;92164608;1;1;70;1;0;50;0.00;0.00;0;25.07;19.018;19.504;3376302;11;3.9234;-0.9180
1665689697.010;1;92164608;1;1;70;1;0;50;0.00;0.00;0;25.07;19.018;19.504;3376302;12;3.9199;-1.0000
1665689697.030;1;92164608;1;1;70;1;0;50;0.00;0.00;0;25.07;19.018;19.504;3376302;13;3.9202;-0.9980
1665689697.100;1;92164608;1;1;70;1;0;50;0.00;0.00;0;25.07;19.018;19.504;3376302;14;3.9192;-0.9990
1665689697.300;1;92164608;1;1;70;1;0;50;0.00;0.00;0;25.07;19.018;19.504;3376302;15;3.9180;-1.0000
1665689698.000;1;92164608;1;1;70;1;0;50;0.00;0.00;0;25.07;19.018;19.504;3376302;16;3.9156;-1.0100
1665689700.000;1;92164608;1;1;70;1;0;50;0.00;0.00;0;25.07;19.018;19.504;3376302;17;3.9127;-0.9960
1665689707.000;1;92164608;1;1;70;1;0;50;0.00;0.00;0;25.07;19.018;19.504;3376302;18;3.9071;-1.0070
1665689707.001;1;92164608;1;1;70;1;0;50;0.00;0.00;0;25.07;19.018;19.504;3376302;19;3.9179;-0.3570
1665689707.003;1;92164608;1;1;70;1;0;50;0.00;0.00;0;25.07;19.018;19.504;3376302;20;3.9245;-0.0300
1665689707.010;1;92164608;1;1;70;1;0;50;0.00;0.00;0;25.07;19.018;19.504;3376302;21;3.9263;0.0010
1665689707.030;1;92164608;1;1;70;1;0;50;0.00;0.00;0;25.07;19.018;19.504;3376302;22;3.9260;0.0020
1665689707.100;1;92164608;1;1;70;1;0;50;0.00;0.00;0;25.07;19.018;19.504;3376302;23;3.9258;0.0090
1665689707.300;1;92164608;1;1;70;1;0;50;0.00;0.00;0;25.07;19.018;19.504;3376302;24;3.9267;-0.0010
1665689708.000;1;92164608;1;1;70;1;0;50;0.00;0.00;0;25.07;19.018;19.504;3376302;25;3.9276;0.0070
1665689710.000;1;92164608;1;1;70;1;0;50;0.00;0.00;0;25.07;19.018;19.504;3376302;26;3.9284;-0.0020
1665689717.000;1;92164608;1;1;70;1;0;50;0.00;0.00;0;25.07;19.018;19.504;3376302;27;3.9293;-0.0050
1665689717.001;1;92164608;1;1;70;1;0;50;0.00;0.00;0;25.07;19.018;19.504;3376302;28;3.9414;0.7050
1665689717.003;1;92164608;1;1;70;1;0;50;0.00;0.00;0;25.07;19.018;19.504;3376302;29;3.9466;0.9820
1665689717.010;1;92164608;1;1;70;1;0;50;0.00;0.00;0;25.07;19.018;19.504;3376302;30;3.9477;0.9980
1665689717.030;1;92164608;1;1;70;1;0;50;0.00;0.00;0;25.07;19.018;19.504;3376302;31;3.9481;0.9970
1665689717.100;1;92164608;1;1;70;1;0;50;0.00;0.00;0;25.07;19.018;19.504;3376302;32;3.9483;0.9950
1665689717.300;1;92164608;1;1;70;1;0;50;0.00;0.00;0;25.07;19.018;19.504;3376302;33;3.9491;0.9960
1665689718.000;1;92164608;1;1;70;1;0;50;0.00;0.00;0;25.07;19.018;19.504;3376302;34;3.9505;0.9970
1665689720.000;1;92164608;1;1;70;1;0;50;0.00;0.00;0;25.07;19.018;19.504;3376302;35;3.9527;0.9990
1665689727.000;1;92164608;1;1;70;1;0;50;0.00;0.00;0;25.07;19.018;19.504;3376302;36;3.9570;0.9980
1665689747.000;1;92164608;1;1;70;1;0;50;0.00;0.00;0;25.07;19.018;19.504;3376302;37;3.9639;1.0040
1665689777.000;1;92164608;1;1;70;1;0;50;0.00;0.00;0;25.07;19.018;19.504;3376302;38;3.9698;1.0090
1665689777.001;1;92164608;1;1;70;1;0;50;0.00;0.00;0;25.07;19.018;19.504;3376302;39;3.9465;-0.3700
1665689777.003;1;92164608;1;1;70;1;0;50;0.00;0.00;0;25.07;19.018;19.504;3376302;40;3.9361;-0.9300
1665689777.010;1;92164608;1;1;70;1;0;50;0.00;0.00;0;25.07;19.018;19.504;3376302;41;3.9329;-0.9950
1665689777.030;1;92164608;1;1;70;1;0;50;0.00;0.00;0;25.07;19.018;19.504;3376302;42;3.9328;-0.9950
1665689777.100;1;92164608;1;1;70;1;0;50;0.00;0.00;0;25.07;19.018;19.504;3376302;43;3.9317;-0.9990
1665689777.300;1;92164608;1;1;70;1;0;50;0.00;0.00;0;25.07;19.018;19.504;3376302;44;3.9304;-1.0030
1665689778.000;1;92164608;1;1;70;1;0;50;0.00;0.00;0;25.07;19.018;19.504;3376302;45;3.9276;-0.9980
1665689780.000;1;92164608;1;1;70;1;0;50;0.00;0.00;0;25.07;19.018;19.504;3376302;46;3.9242;-1.0020
1665689787.000;1;92164608;1;1;70;1;0;50;0.00;0.00;0;25.07;19.018;19.504;3376302;47;3.9180;-0.9940
1665689807.000;1;92164608;1;1;70;1;0;50;0.00;0.00;0;25.07;19.018;19.504;3376302;48;3.9067;-1.0120
1665689837.000;1;92164608;1;1;70;1;0;50;0.00;0.00;0;25.07;19.018;19.504;3376302;49;3.9001;-1.0010
1665689837.001;1;92164608;1;1;70;1;0;50;0.00;0.00;0;25.07;19.018;19.504;3376302;50;3.9104;-0.3560
1665689837.003;1;92164608;1;1;70;1;0;50;0.00;0.00;0;25.07;19.018;19.504;3376302;51;3.9172;-0.0300
1665689837.010;1;92164608;1;1;70;1;0;50;0.00;0.00;0;25.07;19.018;19.504;3376302;52;3.9179;-0.0040
1665689837.030;1;92164608;1;1;70;1;0;50;0.00;0.00;0;25.07;19.018;19.504;3376302;53;3.9189;-0.0050
1665689837.100;1;92164608;1;1;70;1;0;50;0.00;0.00;0;25.07;19.018;19.504;3376302;54;3.9193;0.0070
1665689837.300;1;92164608;1;1;70;1;0;50;0.00;0.00;0;25.07;19.018;19.504;3376302;55;3.9195;0.0090
1665689838.000;1;92164608;1;1;70;1;0;50;0.00;0.00;0;25.07;19.018;19.504;3376302;56;3.9207;0.0030
1665689840.000;1;92164608;1;1;70;1;0;50;0.00;0.00;0;25.07;19.018;19.504;3376302;57;3.9225;-0.0030
1665689847.000;1;92164608;1;1;70;1;0;50;0.00;0.00;0;25.07;19.018;19.504;3376302;58;3.9254;0.0060
1665689867.000;1;92164608;1;1;70;1;0;50;0.00;0.00;0;25.07;19.018;19.504;3376302;59;3.9280;0.0050
1665689897.000;1;92164608;1;1;70;1;0;50;0.00;0.00;0;25.07;19.018;19.504;3376302;60;3.9288;0.0000
1665699660.000;1;94736896;1;1;90;1;0;50;0.00;0.00;0;24.97;19.559;20.069;4327280;0;4.0807;0.0000
1665699660.001;1;94736896;1;1;90;1;0;50;0.00;0.00;0;24.97;19.559;20.069;4327280;1;4.0947;0.7940
1665699660.003;1;94736896;1;1;90;1;0;50;0.00;0.00;0;24.97;19.559;20.069;4327280;2;4.0989;0.9890
1665699660.010;1;94736896;1;1;90;1;0;50;0.00;0.00;0;24.97;19.559;20.069;4327280;3;4.1002;0.9970
1665699660.030;1;94736896;1;1;90;1;0;50;0.00;0.00;0;24.97;19.559;20.069;4327280;4;4.1007;1.0020
1665699660.100;1;94736896;1;1;90;1;0;50;0.00;0.00;0;24.97;19.559;20.069;4327280;5;4.1007;0.9960
1665699660.300;1;94736896;1;1;90;1;0;50;0.00;0.00;0;24.97;19.559;20.069;4327280;6;4.1024;0.9990
1665699661.000;1;94736896;1;1;90;1;0;50;0.00;0.00;0;24.97;19.559;20.069;4327280;7;4.1026;1.0000
1665699663.000;1;94736896;1;1;90;1;0;50;0.00;0.00;0;24.97;19.559;20.069;4327280;8;4.1055;1.0010
1665699670.000;1;94736896;1;1;90;1;0;50;0.00;0.00;0;24.97;19.559;20.069;4327280;9;4.1081;1.0020
1665699670.001;1;94736896;1;1;90;1;0;50;0.00;0.00;0;24.97;19.559;20.069;4327280;10;4.0853;-0.3710
1665699670.003;1;94736896;1;1;90;1;0;50;0.00;0.00;0;24.97;19.559;20.069;4327280;11;4.0741;-0.9100
1665699670.010;1;94736896;1;1;90;1;0;50;0.00;0.00;0;24.97;19.559;20.069;4327280;12;4.0706;-0.9960
1665699670.030;1;94736896;1;1;90;1;0;50;0.00;0.00;0;24.97;19.559;20.069;4327280;13;4.0691;-0.9980
1665699670.100;1;94736896;1;1;90;1;0;50;0.00;0.00;0;24.97;19.559;20.069;4327280;14;4.0687;-0.9990
1665699670.300;1;94736896;1;1;90;1;0;50;0.00;0.00;0;24.97;19.559;20.069;4327280;15;4.0671;-1.0020
1665699671.000;1;94736896;1;1;90;1;0;50;0.00;0.00;0;24.97;19.559;20.069;4327280;16;4.0654;-1.0000
1665699673.000;1;94736896;1;1;90;1;0;50;0.00;0.00;0;24.97;19.559;20.069;4327280;17;4.0626;-0.9990
1665699680.000;1;94736896;1;1;90;1;0;50;0.00;0.00;0;24.97;19.559;20.069;4327280;18;4.0566;-1.0030
1665699680.001;1;94736896;1;1;90;1;0;50;0.00;0.00;0;24.97;19.559;20.069;4327280;19;4.0685;-0.3650
1665699680.003;1;94736896;1;1;90;1;0;50;0.00;0.00;0;24.97;19.559;20.069;4327280;20;4.0745;-0.0310
1665699680.010;1;94736896;1;1;90;1;0;50;0.00;0.00;0;24.97;19.559;20.069;4327280;21;4.0761;0.0020
1665699680.030;1;94736896;1;1;90;1;0;50;0.00;0.00;0;24.97;19.559;20.069;4327280;22;4.0770;0.0010
1665699680.100;1;94736896;1;1;90;1;0;50;0.00;0.00;0;24.97;19.559;20.069;4327280;23;4.0772;-0.0030
1665699680.300;1;94736896;1;1;90;1;0;50;0.00;0.00;0;24.97;19.559;20.069;4327280;24;4.0781;0.0010
1665699681.000;1;94736896;1;1;90;1;0;50;0.00;0.00;0;24.97;19.559;20.069;4327280;25;4.0789;0.0040
1665699683.000;1;94736896;1;1;90;1;0;50;0.00;0.00;0;24.97;19.559;20.069;4327280;26;4.0798;0.0000
1665699690.000;1;94736896;1;1;90;1;0;50;0.00;0.00;0;24.97;19.559;20.069;4327280;27;4.0805;0.0030
1665699690.001;1;94736896;1;1;90;1;0;50;0.00;0.00;0;24.97;19.559;20.069;4327280;28;4.0916;0.6920
1665699690.003;1;94736896;1;1;90;1;0;50;0.00;0.00;0;24.97;19.559;20.069;4327280;29;4.0978;0.9760
1665699690.010;1;94736896;1;1;90;1;0;50;0.00;0.00;0;24.97;19.559;20.069;4327280;30;4.0991;0.9980
1665699690.030;1;94736896;1;1;90;1;0;50;0.00;0.00;0;24.97;19.559;20.069;4327280;31;4.0997;0.9950
1665699690.100;1;94736896;1;1;90;1;0;50;0.00;0.00;0;24.97;19.559;20.069;4327280;32;4.0997;0.9950
1665699690.300;1;94736896;1;1;90;1;0;50;0.00;0.00;0;24.97;19.559;20.069;4327280;33;4.1011;0.9940
1665699691.000;1;94736896;1;1;90;1;0;50;0.00;0.00;0;24.97;19.559;20.069;4327280;34;4.1024;0.9980
1665699693.000;1;94736896;1;1;90;1;0;50;0.00;0.00;0;24.97;19.559;20.069;4327280;35;4.1041;0.9970
1665699700.000;1;94736896;1;1;90;1;0;50;0.00;0.00;0;24.97;19.559;20.069;4327280;36;4.1078;1.0080
1665699720.000;1;94736896;1;1;90;1;0;50;0.00;0.00;0;24.97;19.559;20.069;4327280;37;4.1138;1.0050
1665699750.000;1;94736896;1;1;90;1;0;50;0.00;0.00;0;24.97;19.559;20.069;4327280;38;4.1184;0.9980
1665699750.001;1;94736896;1;1;90;1;0;50;0.00;0.00;0;24.97;19.559;20.069;4327280;39;4.0956;-0.3770
1665699750.003;1;94736896;1;1;90;1;0;50;0.00;0.00;0;24.97;19.559;20.069;4327280;40;4.0846;-0.9060
1665699750.010;1;94736896;1;1;90;1;0;50;0.00;0.00;0;24.97;19.559;20.069;4327280;41;4.0800;-0.9930
1665699750.030;1;94736896;1;1;90;1;0;50;0.00;0.00;0;24.97;19.559;20.069;4327280;42;4.0794;-1.0010
1665699750.100;1;94736896;1;1;90;1;0;50;0.00;0.00;0;24.97;19.559;20.069;4327280;43;4.0785;-1.0010
1665699750.300;1;94736896;1;1;90;1;0;50;0.00;0.00;0;24.97;19.559;20.069;4327280;44;4.0772;-1.0000
1665699751.000;1;94736896;1;1;90;1;0;50;0.00;0.00;0;24.97;19.559;20.069;4327280;45;4.0751;-0.9960
1665699753.000;1;94736896;1;1;90;1;0;50;0.00;0.00;0;24.97;19.559;20.069;4327280;46;4.0720;-0.9950
1665699760.000;1;94736896;1;1;90;1;0;50;0.00;0.00;0;24.97;19.559;20.069;4327280;47;4.0655;-1.0000
1665699780.000;1;94736896;1;1;90;1;0;50;0.00;0.00;0;24.97;19.559;20.069;4327280;48;4.0567;-0.9980
1665699810.000;1;94736896;1;1;90;1;0;50;0.00;0.00;0;24.97;19.559;20.069;4327280;49;4.0514;-1.0070
1665699810.001;1;94736896;1;1;90;1;0;50;0.00;0.00;0;24.97;19.559;20.069;4327280;50;4.0620;-0.3650
1665699810.003;1;94736896;1;1;90;1;0;50;0.00;0.00;0;24.97;19.559;20.069;4327280;51;4.0686;-0.0210
1665699810.010;1;94736896;1;1;90;1;0;50;0.00;0.00;0;24.97;19.559;20.069;4327280;52;4.0702;0.0080
1665699810.030;1;94736896;1;1;90;1;0;50;0.00;0.00;0;24.97;19.559;20.069;4327280;53;4.0700;0.0020
1665699810.100;1;94736896;1;1;90;1;0;50;0.00;0.00;0;24.97;19.559;20.069;4327280;54;4.0714;0.0040
1665699810.300;1;94736896;1;1;90;1;0;50;0.00;0.00;0;24.97;19.559;20.069;4327280;55;4.0714;-0.0010
1665699811.000;1;94736896;1;1;90;1;0;50;0.00;0.00;0;24.97;19.559;20.069;4327280;56;4.0726;0.0020
1665699813.000;1;94736896;1;1;90;1;0;50;0.00;0.00;0;24.97;19.559;20.069;4327280;57;4.0737;-0.0050
1665699820.000;1;94736896;1;1;90;1;0;50;0.00;0.00;0;24.97;19.559;20.069;4327280;58;4.0769;0.0030
1665699840.000;1;94736896;1;1;90;1;0;50;0.00;0.00;0;24.97;19.559;20.069;4327280;59;4.0788;0.0030
1665699870.000;1;94736896;1;1;90;1;0;50;0.00;0.00;0;24.97;19.559;20.069;4327280;60;4.0804;0.0040
1665736350.000;1;104161792;0;0;90;1;0;50;0.00;0.00;0;1.92;33.621;44.429;7826510;0;4.0801;0.0000
1665736350.001;1;104161792;0;0;90;1;0;50;0.00;0.00;0;1.92;33.621;44.429;7826510;1;4.0972;0.7780
1665736350.003;1;104161792;0;0;90;1;0;50;0.00;0.00;0;1.92;33.621;44.429;7826510;2;4.1061;0.9790
1665736350.010;1;104161792;0;0;90;1;0;50;0.00;0.00;0;1.92;33.621;44.429;7826510;3;4.1136;0.9950
1665736350.030;1;104161792;0;0;90;1;0;50;0.00;0.00;0;1.92;33.621;44.429;7826510;4;4.1192;0.9970
1665736350.100;1;104161792;0;0;90;1;0;50;0.00;0.00;0;1.92;33.621;44.429;7826510;5;4.1246;1.0020
1665736350.300;1;104161792;0;0;90;1;0;50;0.00;0.00;0;1.92;33.621;44.429;7826510;6;4.1270;1.0040
1665736351.000;1;104161792;0;0;90;1;0;50;0.00;0.00;0;1.92;33.621;44.429;7826510;7;4.1287;0.9970
1665736353.000;1;104161792;0;0;90;1;0;50;0.00;0.00;0;1.92;33.621;44.429;7826510;8;4.1315;0.9980
1665736360.000;1;104161792;0;0;90;1;0;50;0.00;0.00;0;1.92;33.621;44.429;7826510;9;4.1387;1.0040
1665736360.001;1;104161792;0;0;90;1;0;50;0.00;0.00;0;1.92;33.621;44.429;7826510;10;4.1108;-0.3560
1665736360.003;1;104161792;0;0;90;1;0;50;0.00;0.00;0;1.92;33.621;44.429;7826510;11;4.0889;-0.8800
1665736360.010;1;104161792;0;0;90;1;0;50;0.00;0.00;0;1.92;33.621;44.429;7826510;12;4.0724;-0.9910
1665736360.030;1;104161792;0;0;90;1;0;50;0.00;0.00;0;1.92;33.621;44.429;7826510;13;4.0608;-0.9990
1665736360.100;1;104161792;0;0;90;1;0;50;0.00;0.00;0;1.92;33.621;44.429;7826510;14;4.0516;-0.9920
1665736360.300;1;104161792;0;0;90;1;0;50;0.00;0.00;0;1.92;33.621;44.429;7826510;15;4.0452;-1.0010
1665736361.000;1;104161792;0;0;90;1;0;50;0.00;0.00;0;1.92;33.621;44.429;7826510;16;4.0423;-0.9960
1665736363.000;1;104161792;0;0;90;1;0;50;0.00;0.00;0;1.92;33.621;44.429;7826510;17;4.0368;-0.9990
1665736370.000;1;104161792;0;0;90;1;0;50;0.00;0.00;0;1.92;33.621;44.429;7826510;18;4.0274;-0.9970
1665736370.001;1;104161792;0;0;90;1;0;50;0.00;0.00;0;1.92;33.621;44.429;7826510;19;4.0408;-0.3700
1665736370.003;1;104161792;0;0;90;1;0;50;0.00;0.00;0;1.92;33.621;44.429;7826510;20;4.0524;-0.0430
1665736370.010;1;104161792;0;0;90;1;0;50;0.00;0.00;0;1.92;33.621;44.429;7826510;21;4.0605;-0.0020
1665736370.030;1;104161792;0;0;90;1;0;50;0.00;0.00;0;1.92;33.621;44.429;7826510;22;4.0657;0.0050
1665736370.100;1;104161792;0;0;90;1;0;50;0.00;0.00;0;1.92;33.621;44.429;7826510;23;4.0711;0.0020
1665736370.300;1;104161792;0;0;90;1;0;50;0.00;0.00;0;1.92;33.621;44.429;7826510;24;4.0735;-0.0050
1665736371.000;1;104161792;0;0;90;1;0;50;0.00;0.00;0;1.92;33.621;44.429;7826510;25;4.0753;0.0000
1665736373.000;1;104161792;0;0;90;1;0;50;0.00;0.00;0;1.92;33.621;44.429;7826510;26;4.0757;-0.0010
1665736380.000;1;104161792;0;0;90;1;0;50;0.00;0.00;0;1.92;33.621;44.429;7826510;27;4.0780;-0.0040
1665736380.001;1;104161792;0;0;90;1;0;50;0.00;0.00;0;1.92;33.621;44.429;7826510;28;4.0931;0.6840
1665736380.003;1;104161792;0;0;90;1;0;50;0.00;0.00;0;1.92;33.621;44.429;7826510;29;4.1040;0.9670
1665736380.010;1;104161792;0;0;90;1;0;50;0.00;0.00;0;1.92;33.621;44.429;7826510;30;4.1112;0.9940
1665736380.030;1;104161792;0;0;90;1;0;50;0.00;0.00;0;1.92;33.621;44.429;7826510;31;4.1174;1.0000
1665736380.100;1;104161792;0;0;90;1;0;50;0.00;0.00;0;1.92;33.621;44.429;7826510;32;4.1226;1.0000
1665736380.300;1;104161792;0;0;90;1;0;50;0.00;0.00;0;1.92;33.621;44.429;7826510;33;4.1256;0.9980
1665736381.000;1;104161792;0;0;90;1;0;50;0.00;0.00;0;1.92;33.621;44.429;7826510;34;4.1276;1.0010
1665736383.000;1;104161792;0;0;90;1;0;50;0.00;0.00;0;1.92;33.621;44.429;7826510;35;4.1306;1.0020
1665736390.000;1;104161792;0;0;90;1;0;50;0.00;0.00;0;1.92;33.621;44.429;7826510;36;4.1377;0.9990
1665736410.000;1;104161792;0;0;90;1;0;50;0.00;0.00;0;1.92;33.621;44.429;7826510;37;4.1486;0.9980
1665736440.000;1;104161792;0;0;90;1;0;50;0.00;0.00;0;1.92;33.621;44.429;7826510;38;4.1571;1.0070
1665736440.001;1;104161792;0;0;90;1;0;50;0.00;0.00;0;1.92;33.621;44.429;7826510;39;4.1290;-0.3610
1665736440.003;1;104161792;0;0;90;1;0;50;0.00;0.00;0;1.92;33.621;44.429;7826510;40;4.1074;-0.8860
1665736440.010;1;104161792;0;0;90;1;0;50;0.00;0.00;0;1.92;33.621;44.429;7826510;41;4.0905;-0.9950
1665736440.030;1;104161792;0;0;90;1;0;50;0.00;0.00;0;1.92;33.621;44.429;7826510;42;4.0798;-0.9970
1665736440.100;1;104161792;0;0;90;1;0;50;0.00;0.00;0;1.92;33.621;44.429;7826510;43;4.0691;-1.0000
1665736440.300;1;104161792;0;0;90;1;0;50;0.00;0.00;0;1.92;33.621;44.429;7826510;44;4.0630;-1.0060
1665736441.000;1;104161792;0;0;90;1;0;50;0.00;0.00;0;1.92;33.621;44.429;7826510;45;4.0592;-1.0080
1665736443.000;1;104161792;0;0;90;1;0;50;0.00;0.00;0;1.92;33.621;44.429;7826510;46;4.0533;-1.0050
1665736450.000;1;104161792;0;0;90;1;0;50;0.00;0.00;0;1.92;33.621;44.429;7826510;47;4.0412;-1.0040
1665736470.000;1;104161792;0;0;90;1;0;50;0.00;0.00;0;1.92;33.621;44.429;7826510;48;4.0257;-1.0030
1665736500.000;1;104161792;0;0;90;1;0;50;0.00;0.00;0;1.92;33.621;44.429;7826510;49;4.0128;-1.0000
1665736500.001;1;104161792;0;0;90;1;0;50;0.00;0.00;0;1.92;33.621;44.429;7826510;50;4.0268;-0.3710
1665736500.003;1;104161792;0;0;90;1;0;50;0.00;0.00;0;1.92;33.621;44.429;7826510;51;4.0383;-0.0440
1665736500.010;1;104161792;0;0;90;1;0;50;0.00;0.00;0;1.92;33.621;44.429;7826510;52;4.0463;-0.0060
1665736500.030;1;104161792;0;0;90;1;0;50;0.00;0.00;0;1.92;33.621;44.429;7826510;53;4.0518;-0.0050
1665736500.100;1;104161792;0;0;90;1;0;50;0.00;0.00;0;1.92;33.621;44.429;7826510;54;4.0568;-0.0040
1665736500.300;1;104161792;0;0;90;1;0;50;0.00;0.00;0;1.92;33.621;44.429;7826510;55;4.0592;-0.0020
1665736501.000;1;104161792;0;0;90;1;0;50;0.00;0.00;0;1.92;33.621;44.429;7826510;56;4.0612;-0.0010
1665736503.000;1;104161792;0;0;90;1;0;50;0.00;0.00;0;1.92;33.621;44.429;7826510;57;4.0636;-0.0020
1665736510.000;1;104161792;0;0;90;1;0;50;0.00;0.00;0;1.92;33.621;44.429;7826510;58;4.0681;0.0000
1665736530.000;1;104161792;0;0;90;1;0;50;0.00;0.00;0;1.92;33.621;44.429;7826510;59;4.0733;-0.0100
1665736560.000;1;104161792;0;0;90;1;0;50;0.00;0.00;0;1.92;33.621;44.429;7826510;60;4.0764;-0.0100
1665746325.000;1;106734080;0;0;70;1;0;50;0.00;0.00;0;1.85;33.414;39.671;8777842;0;3.9521;0.0000
1665746325.001;1;106734080;0;0;70;1;0;50;0.00;0.00;0;1.85;33.414;39.671;8777842;1;3.9691;0.7970
1665746325.003;1;106734080;0;0;70;1;0;50;0.00;0.00;0;1.85;33.414;39.671;8777842;2;3.9786;0.9850
1665746325.010;1;106734080;0;0;70;1;0;50;0.00;0.00;0;1.85;33.414;39.671;8777842;3;3.9853;0.9920
1665746325.030;1;106734080;0;0;70;1;0;50;0.00;0.00;0;1.85;33.414;39.671;8777842;4;3.9893;1.0000
1665746325.100;1;106734080;0;0;70;1;0;50;0.00;0.00;0;1.85;33.414;39.671;8777842;5;3.9918;1.0000
1665746325.300;1;106734080;0;0;70;1;0;50;0.00;0.00;0;1.85;33.414;39.671;8777842;6;3.9929;1.0000
1665746326.000;1;106734080;0;0;70;1;0;50;0.00;0.00;0;1.85;33.414;39.671;8777842;7;3.9949;0.9980
1665746328.000;1;106734080;0;0;70;1;0;50;0.00;0.00;0;1.85;33.414;39.671;8777842;8;3.9985;1.0000
1665746335.000;1;106734080;0;0;70;1;0;50;0.00;0.00;0;1.85;33.414;39.671;8777842;9;4.0071;1.0000
1665746335.001;1;106734080;0;0;70;1;0;50;0.00;0.00;0;1.85;33.414;39.671;8777842;10;3.9784;-0.3560
1665746335.003;1;106734080;0;0;70;1;0;50;0.00;0.00;0;1.85;33.414;39.671;8777842;11;3.9571;-0.8860
1665746335.010;1;106734080;0;0;70;1;0;50;0.00;0.00;0;1.85;33.414;39.671;8777842;12;3.9413;-0.9950
1665746335.030;1;106734080;0;0;70;1;0;50;0.00;0.00;0;1.85;33.414;39.671;8777842;13;3.9324;-0.9920
1665746335.100;1;106734080;0;0;70;1;0;50;0.00;0.00;0;1.85;33.414;39.671;8777842;14;3.9273;-0.9990
1665746335.300;1;106734080;0;0;70;1;0;50;0.00;0.00;0;1.85;33.414;39.671;8777842;15;3.9255;-0.9980
1665746336.000;1;106734080;0;0;70;1;0;50;0.00;0.00;0;1.85;33.414;39.671;8777842;16;3.9227;-1.0020
1665746338.000;1;106734080;0;0;70;1;0;50;0.00;0.00;0;1.85;33.414;39.671;8777842;17;3.9168;-0.9900
1665746345.000;1;106734080;0;0;70;1;0;50;0.00;0.00;0;1.85;33.414;39.671;8777842;18;3.9045;-1.0040
1665746345.001;1;106734080;0;0;70;1;0;50;0.00;0.00;0;1.85;33.414;39.671;8777842;19;3.9187;-0.3620
1665746345.003;1;106734080;0;0;70;1;0;50;0.00;0.00;0;1.85;33.414;39.671;8777842;20;3.9302;-0.0490
1665746345.010;1;106734080;0;0;70;1;0;50;0.00;0.00;0;1.85;33.414;39.671;8777842;21;3.9383;-0.0030
1665746345.030;1;106734080;0;0;70;1;0;50;0.00;0.00;0;1.85;33.414;39.671;8777842;22;3.9424;0.0000
1665746345.100;1;106734080;0;0;70;1;0;50;0.00;0.00;0;1.85;33.414;39.671;8777842;23;3.9449;0.0000
1665746345.300;1;106734080;0;0;70;1;0;50;0.00;0.00;0;1.85;33.414;39.671;8777842;24;3.9459;0.0020
1665746346.000;1;106734080;0;0;70;1;0;50;0.00;0.00;0;1.85;33.414;39.671;8777842;25;3.9467;0.0010
1665746348.000;1;106734080;0;0;70;1;0;50;0.00;0.00;0;1.85;33.414;39.671;8777842;26;3.9480;-0.0010
1665746355.000;1;106734080;0;0;70;1;0;50;0.00;0.00;0;1.85;33.414;39.671;8777842;27;3.9503;-0.0030
1665746355.001;1;106734080;0;0;70;1;0;50;0.00;0.00;0;1.85;33.414;39.671;8777842;28;3.9647;0.6950
1665746355.003;1;106734080;0;0;70;1;0;50;0.00;0.00;0;1.85;33.414;39.671;8777842;29;3.9760;0.9720
1665746355.010;1;106734080;0;0;70;1;0;50;0.00;0.00;0;1.85;33.414;39.671;8777842;30;3.9825;0.9930
1665746355.030;1;106734080;0;0;70;1;0;50;0.00;0.00;0;1.85;33.414;39.671;8777842;31;3.9876;1.0010
1665746355.100;1;106734080;0;0;70;1;0;50;0.00;0.00;0;1.85;33.414;39.671;8777842;32;3.9897;0.9980
1665746355.300;1;106734080;0;0;70;1;0;50;0.00;0.00;0;1.85;33.414;39.671;8777842;33;3.9910;0.9990
1665746356.000;1;106734080;0;0;70;1;0;50;0.00;0.00;0;1.85;33.414;39.671;8777842;34;3.9928;0.9990
1665746358.000;1;106734080;0;0;70;1;0;50;0.00;0.00;0;1.85;33.414;39.671;8777842;35;3.9963;0.9980
1665746365.000;1;106734080;0;0;70;1;0;50;0.00;0.00;0;1.85;33.414;39.671;8777842;36;4.0060;1.0020
1665746385.000;1;106734080;0;0;70;1;0;50;0.00;0.00;0;1.85;33.414;39.671;8777842;37;4.0178;0.9950
1665746415.000;1;106734080;0;0;70;1;0;50;0.00;0.00;0;1.85;33.414;39.671;8777842;38;4.0279;0.9970
1665746415.001;1;106734080;0;0;70;1;0;50;0.00;0.00;0;1.85;33.414;39.671;8777842;39;4.0001;-0.3600
1665746415.003;1;106734080;0;0;70;1;0;50;0.00;0.00;0;1.85;33.414;39.671;8777842;40;3.9792;-0.8860
1665746415.010;1;106734080;0;0;70;1;0;50;0.00;0.00;0;1.85;33.414;39.671;8777842;41;3.9634;-0.9950
1665746415.030;1;106734080;0;0;70;1;0;50;0.00;0.00;0;1.85;33.414;39.671;8777842;42;3.9551;-0.9940
