Repository: ShafayethJamil/Battery-Diagnostic-Using-LGN

# LGN Battery Diagnostics from Pulse Relaxation (HPPC)

Code and result files for the paper *"Lie Generator Networks Extract
EIS-Grade Battery Diagnostics from Pulse Relaxation Data"* (S. Jamil,
R. Kapadia). Preprint: [https://arxiv.org/abs/2605.15351].

Lie Generator Networks (LGN) extract electrochemical time constants from
~60 seconds of post-pulse voltage relaxation and reconstruct impedance-grade
diagnostics without dedicated EIS hardware. This repository contains the
reference implementation and the result files behind the paper's figures.

File: cell_plsv2_P003_3_S05_C07.csv (part 1 of 45)
timestamp_s;timestamp_origin;sd_block_id;cyc_charged;is_rt;soc_nom;age_type;age_temp;age_soc;age_chg_rate;age_dischg_rate;age_profile;t_avg_degC;r_ref_10ms_mOhm;r_ref_1s_mOhm;uptime_ticks;seq_nr;v_raw_V;i_raw_A
1665634763.000;1;78048256;1;1;10;1;0;90;0.00;0.00;0;25.03;21.096;24.509;3926815;0;3.3839;-0.0010
1665634763.001;1;78048256;1;1;10;1;0;90;0.00;0.00;0;25.03;21.096;24.509;3926815;1;3.3979;0.7990
1665634763.003;1;78048256;1;1;10;1;0;90;0.00;0.00;0;25.03;21.096;24.509;3926815;2;3.4030;0.9890
1665634763.010;1;78048256;1;1;10;1;0;90;0.00;0.00;0;25.03;21.096;24.509;3926815;3;3.4049;0.9950
1665634763.030;1;78048256;1;1;10;1;0;90;0.00;0.00;0;25.03;21.096;24.509;3926815;4;3.4069;0.9990
1665634763.100;1;78048256;1;1;10;1;0;90;0.00;0.00;0;25.03;21.096;24.509;3926815;5;3.4084;0.9960
1665634763.300;1;78048256;1;1;10;1;0;90;0.00;0.00;0;25.03;21.096;24.509;3926815;6;3.4100;0.9990
1665634764.000;1;78048256;1;1;10;1;0;90;0.00;0.00;0;25.03;21.096;24.509;3926815;7;3.4115;0.9980
1665634766.000;1;78048256;1;1;10;1;0;90;0.00;0.00;0;25.03;21.096;24.509;3926815;8;3.4145;1.0000
1665634773.000;1;78048256;1;1;10;1;0;90;0.00;0.00;0;25.03;21.096;24.509;3926815;9;3.4222;0.9960
1665634773.001;1;78048256;1;1;10;1;0;90;0.00;0.00;0;25.03;21.096;24.509;3926815;10;3.3997;-0.3310
1665634773.003;1;78048256;1;1;10;1;0;90;0.00;0.00;0;25.03;21.096;24.509;3926815;11;3.3865;-0.9280
1665634773.010;1;78048256;1;1;10;1;0;90;0.00;0.00;0;25.03;21.096;24.509;3926815;12;3.3812;-1.0020
1665634773.030;1;78048256;1;1;10;1;0;90;0.00;0.00;0;25.03;21.096;24.509;3926815;13;3.3779;-1.0020
1665634773.100;1;78048256;1;1;10;1;0;90;0.00;0.00;0;25.03;21.096;24.509;3926815;14;3.3747;-1.0040
1665634773.300;1;78048256;1;1;10;1;0;90;0.00;0.00;0;25.03;21.096;24.509;3926815;15;3.3729;-1.0010
1665634774.000;1;78048256;1;1;10;1;0;90;0.00;0.00;0;25.03;21.096;24.509;3926815;16;3.3699;-0.9990
1665634776.000;1;78048256;1;1;10;1;0;90;0.00;0.00;0;25.03;21.096;24.509;3926815;17;3.3649;-1.0030
1665634783.000;1;78048256;1;1;10;1;0;90;0.00;0.00;0;25.03;21.096;24.509;3926815;18;3.3546;-0.9990
1665634783.001;1;78048256;1;1;10;1;0;90;0.00;0.00;0;25.03;21.096;24.509;3926815;19;3.3652;-0.3530
1665634783.003;1;78048256;1;1;10;1;0;90;0.00;0.00;0;25.03;21.096;24.509;3926815;20;3.3725;-0.0370
1665634783.010;1;78048256;1;1;10;1;0;90;0.00;0.00;0;25.03;21.096;24.509;3926815;21;3.3746;-0.0010
1665634783.030;1;78048256;1;1;10;1;0;90;0.00;0.00;0;25.03;21.096;24.509;3926815;22;3.3771;0.0000
1665634783.100;1;78048256;1;1;10;1;0;90;0.00;0.00;0;25.03;21.096;24.509;3926815;23;3.3793;0.0040
1665634783.300;1;78048256;1;1;10;1;0;90;0.00;0.00;0;25.03;21.096;24.509;3926815;24;3.3791;0.0020
1665634784.000;1;78048256;1;1;10;1;0;90;0.00;0.00;0;25.03;21.096;24.509;3926815;25;3.3806;0.0030
1665634786.000;1;78048256;1;1;10;1;0;90;0.00;0.00;0;25.03;21.096;24.509;3926815;26;3.3818;-0.0010
1665634793.000;1;78048256;1;1;10;1;0;90;0.00;0.00;0;25.03;21.096;24.509;3926815;27;3.3830;-0.0030
1665634793.001;1;78048256;1;1;10;1;0;90;0.00;0.00;0;25.03;21.096;24.509;3926815;28;3.3950;0.6910
1665634793.003;1;78048256;1;1;10;1;0;90;0.00;0.00;0;25.03;21.096;24.509;3926815;29;3.4011;0.9860
1665634793.010;1;78048256;1;1;10;1;0;90;0.00;0.00;0;25.03;21.096;24.509;3926815;30;3.4037;0.9970
1665634793.030;1;78048256;1;1;10;1;0;90;0.00;0.00;0;25.03;21.096;24.509;3926815;31;3.4054;1.0000
1665634793.100;1;78048256;1;1;10;1;0;90;0.00;0.00;0;25.03;21.096;24.509;3926815;32;3.4067;0.9960
1665634793.300;1;78048256;1;1;10;1;0;90;0.00;0.00;0;25.03;21.096;24.509;3926815;33;3.4080;1.0010
1665634794.000;1;78048256;1;1;10;1;0;90;0.00;0.00;0;25.03;21.096;24.509;3926815;34;3.4100;1.0010
1665634796.000;1;78048256;1;1;10;1;0;90;0.00;0.00;0;25.03;21.096;24.509;3926815;35;3.4134;1.0010
1665634803.000;1;78048256;1;1;10;1;0;90;0.00;0.00;0;25.03;21.096;24.509;3926815;36;3.4216;0.9990
1665634823.000;1;78048256;1;1;10;1;0;90;0.00;0.00;0;25.03;21.096;24.509;3926815;37;3.4372;1.0010
1665634853.000;1;78048256;1;1;10;1;0;90;0.00;0.00;0;25.03;21.096;24.509;3926815;38;3.4522;0.9980
1665634853.001;1;78048256;1;1;10;1;0;90;0.00;0.00;0;25.03;21.096;24.509;3926815;39;3.4297;-0.3340
1665634853.003;1;78048256;1;1;10;1;0;90;0.00;0.00;0;25.03;21.096;24.509;3926815;40;3.4167;-0.9370
1665634853.010;1;78048256;1;1;10;1;0;90;0.00;0.00;0;25.03;21.096;24.509;3926815;41;3.4116;-0.9980
1665634853.030;1;78048256;1;1;10;1;0;90;0.00;0.00;0;25.03;21.096;24.509;3926815;42;3.4082;-0.9970
1665634853.100;1;78048256;1;1;10;1;0;90;0.00;0.00;0;25.03;21.096;24.509;3926815;43;3.4053;-0.9980
1665634853.300;1;78048256;1;1;10;1;0;90;0.00;0.00;0;25.03;21.096;24.509;3926815;44;3.4042;-1.0000
1665634854.000;1;78048256;1;1;10;1;0;90;0.00;0.00;0;25.03;21.096;24.509;3926815;45;3.4014;-0.9950
1665634856.000;1;78048256;1;1;10;1;0;90;0.00;0.00;0;25.03;21.096;24.509;3926815;46;3.3957;-0.9960
1665634863.000;1;78048256;1;1;10;1;0;90;0.00;0.00;0;25.03;21.096;24.509;3926815;47;3.3843;-1.0030
1665634883.000;1;78048256;1;1;10;1;0;90;0.00;0.00;0;25.03;21.096;24.509;3926815;48;3.3644;-1.0010
1665634913.000;1;78048256;1;1;10;1;0;90;0.00;0.00;0;25.03;21.096;24.509;3926815;49;3.3425;-1.0010
1665634913.001;1;78048256;1;1;10;1;0;90;0.00;0.00;0;25.03;21.096;24.509;3926815;50;3.3536;-0.3510
1665634913.003;1;78048256;1;1;10;1;0;90;0.00;0.00;0;25.03;21.096;24.509;3926815;51;3.3602;-0.0450
1665634913.010;1;78048256;1;1;10;1;0;90;0.00;0.00;0;25.03;21.096;24.509;3926815;52;3.3630;-0.0010
1665634913.030;1;78048256;1;1;10;1;0;90;0.00;0.00;0;25.03;21.096;24.509;3926815;53;3.3644;0.0000
1665634913.100;1;78048256;1;1;10;1;0;90;0.00;0.00;0;25.03;21.096;24.509;3926815;54;3.3668;0.0000
1665634913.300;1;78048256;1;1;10;1;0;90;0.00;0.00;0;25.03;21.096;24.509;3926815;55;3.3674;-0.0010
1665634914.000;1;78048256;1;1;10;1;0;90;0.00;0.00;0;25.03;21.096;24.509;3926815;56;3.3691;0.0010
1665634916.000;1;78048256;1;1;10;1;0;90;0.00;0.00;0;25.03;21.096;24.509;3926815;57;3.3715;0.0010
1665634923.000;1;78048256;1;1;10;1;0;90;0.00;0.00;0;25.03;21.096;24.509;3926815;58;3.3755;0.0010
1665634943.000;1;78048256;1;1;10;1;0;90;0.00;0.00;0;25.03;21.096;24.509;3926815;59;3.3802;0.0060
1665634973.000;1;78048256;1;1;10;1;0;90;0.00;0.00;0;25.03;21.096;24.509;3926815;60;3.3824;0.0070
1665644898.000;1;80662016;1;1;30;1;0;90;0.00;0.00;0;24.99;19.207;19.966;4893353;0;3.5965;0.0000
1665644898.001;1;80662016;1;1;30;1;0;90;0.00;0.00;0;24.99;19.207;19.966;4893353;1;3.6106;0.8110
1665644898.003;1;80662016;1;1;30;1;0;90;0.00;0.00;0;24.99;19.207;19.966;4893353;2;3.6148;0.9940
1665644898.010;1;80662016;1;1;30;1;0;90;0.00;0.00;0;24.99;19.207;19.966;4893353;3;3.6158;1.0050
1665644898.030;1;80662016;1;1;30;1;0;90;0.00;0.00;0;24.99;19.207;19.966;4893353;4;3.6162;1.0010
1665644898.100;1;80662016;1;1;30;1;0;90;0.00;0.00;0;24.99;19.207;19.966;4893353;5;3.6164;0.9970
1665644898.300;1;80662016;1;1;30;1;0;90;0.00;0.00;0;24.99;19.207;19.966;4893353;6;3.6173;1.0020
1665644899.000;1;80662016;1;1;30;1;0;90;0.00;0.00;0;24.99;19.207;19.966;4893353;7;3.6181;0.9990
1665644901.000;1;80662016;1;1;30;1;0;90;0.00;0.00;0;24.99;19.207;19.966;4893353;8;3.6206;1.0010
1665644908.000;1;80662016;1;1;30;1;0;90;0.00;0.00;0;24.99;19.207;19.966;4893353;9;3.6247;1.0000
1665644908.001;1;80662016;1;1;30;1;0;90;0.00;0.00;0;24.99;19.207;19.966;4893353;10;3.6030;-0.3440
1665644908.003;1;80662016;1;1;30;1;0;90;0.00;0.00;0;24.99;19.207;19.966;4893353;11;3.5905;-0.9310
1665644908.010;1;80662016;1;1;30;1;0;90;0.00;0.00;0;24.99;19.207;19.966;4893353;12;3.5874;-1.0020
1665644908.030;1;80662016;1;1;30;1;0;90;0.00;0.00;0;24.99;19.207;19.966;4893353;13;3.5861;-0.9990
1665644908.100;1;80662016;1;1;30;1;0;90;0.00;0.00;0;24.99;19.207;19.966;4893353;14;3.5860;-1.0030
1665644908.300;1;80662016;1;1;30;1;0;90;0.00;0.00;0;24.99;19.207;19.966;4893353;15;3.5849;-1.0030
1665644909.000;1;80662016;1;1;30;1;0;90;0.00;0.00;0;24.99;19.207;19.966;4893353;16;3.5825;-1.0020
1665644911.000;1;80662016;1;1;30;1;0;90;0.00;0.00;0;24.99;19.207;19.966;4893353;17;3.5793;-1.0020
1665644918.000;1;80662016;1;1;30;1;0;90;0.00;0.00;0;24.99;19.207;19.966;4893353;18;3.5732;-1.0010
1665644918.001;1;80662016;1;1;30;1;0;90;0.00;0.00;0;24.99;19.207;19.966;4893353;19;3.5841;-0.3540
1665644918.003;1;80662016;1;1;30;1;0;90;0.00;0.00;0;24.99;19.207;19.966;4893353;20;3.5903;-0.0380
1665644918.010;1;80662016;1;1;30;1;0;90;0.00;0.00;0;24.99;19.207;19.966;4893353;21;3.5923;-0.0020
1665644918.030;1;80662016;1;1;30;1;0;90;0.00;0.00;0;24.99;19.207;19.966;4893353;22;3.5925;0.0000
1665644918.100;1;80662016;1;1;30;1;0;90;0.00;0.00;0;24.99;19.207;19.966;4893353;23;3.5928;0.0020
1665644918.300;1;80662016;1;1;30;1;0;90;0.00;0.00;0;24.99;19.207;19.966;4893353;24;3.5934;-0.0010
1665644919.000;1;80662016;1;1;30;1;0;90;0.00;0.00;0;24.99;19.207;19.966;4893353;25;3.5941;-0.0010
1665644921.000;1;80662016;1;1;30;1;0;90;0.00;0.00;0;24.99;19.207;19.966;4893353;26;3.5948;0.0010
1665644928.000;1;80662016;1;1;30;1;0;90;0.00;0.00;0;24.99;19.207;19.966;4893353;27;3.5964;0.0020
1665644928.001;1;80662016;1;1;30;1;0;90;0.00;0.00;0;24.99;19.207;19.966;4893353;28;3.6072;0.6900
1665644928.003;1;80662016;1;1;30;1;0;90;0.00;0.00;0;24.99;19.207;19.966;4893353;29;3.6137;0.9840
1665644928.010;1;80662016;1;1;30;1;0;90;0.00;0.00;0;24.99;19.207;19.966;4893353;30;3.6146;0.9950
1665644928.030;1;80662016;1;1;30;1;0;90;0.00;0.00;0;24.99;19.207;19.966;4893353;31;3.6152;1.0010
1665644928.100;1;80662016;1;1;30;1;0;90;0.00;0.00;0;24.99;19.207;19.966;4893353;32;3.6161;1.0010
1665644928.300;1;80662016;1;1;30;1;0;90;0.00;0.00;0;24.99;19.207;19.966;4893353;33;3.6166;1.0020
1665644929.000;1;80662016;1;1;30;1;0;90;0.00;0.00;0;24.99;19.207;19.966;4893353;34;3.6172;0.9990
1665644931.000;1;80662016;1;1;30;1;0;90;0.00;0.00;0;24.99;19.207;19.966;4893353;35;3.6195;1.0030
1665644938.000;1;80662016;1;1;30;1;0;90;0.00;0.00;0;24.99;19.207;19.966;4893353;36;3.6242;1.0000
1665644958.000;1;80662016;1;1;30;1;0;90;0.00;0.00;0;24.99;19.207;19.966;4893353;37;3.6318;1.0000
1665644988.000;1;80662016;1;1;30;1;0;90;0.00;0.00;0;24.99;19.207;19.966;4893353;38;3.6383;0.9940
1665644988.001;1;80662016;1;1;30;1;0;90;0.00;0.00;0;24.99;19.207;19.966;4893353;39;3.6170;-0.3470
1665644988.003;1;80662016;1;1;30;1;0;90;0.00;0.00;0;24.99;19.207;19.966;4893353;40;3.6048;-0.9310
1665644988.010;1;80662016;1;1;30;1;0;90;0.00;0.00;0;24.99;19.207;19.966;4893353;41;3.6011;-0.9970
1665644988.030;1;80662016;1;1;30;1;0;90;0.00;0.00;0;24.99;19.207;19.966;4893353;42;3.6007;-1.0010
1665644988.100;1;80662016;1;1;30;1;0;90;0.00;0.00;0;24.99;19.207;19.966;4893353;43;3.5998;-0.9990
1665644988.300;1;80662016;1;1;30;1;0;90;0.00;0.00;0;24.99;19.207;19.966;4893353;44;3.5984;-1.0010
1665644989.000;1;80662016;1;1;30;1;0;90;0.00;0.00;0;24.99;19.207;19.966;4893353;45;3.5962;-0.9970
1665644991.000;1;80662016;1;1;30;1;0;90;0.00;0.00;0;24.99;19.207;19.966;4893353;46;3.5921;-1.0020
1665644998.000;1;80662016;1;1;30;1;0;90;0.00;0.00;0;24.99;19.207;19.966;4893353;47;3.5855;-0.9980
1665645018.000;1;80662016;1;1;30;1;0;90;0.00;0.00;0;24.99;19.207;19.966;4893353;48;3.5741;-0.9990
1665645048.000;1;80662016;1;1;30;1;0;90;0.00;0.00;0;24.99;19.207;19.966;4893353;49;3.5644;-1.0010
1665645048.001;1;80662016;1;1;30;1;0;90;0.00;0.00;0;24.99;19.207;19.966;4893353;50;3.5751;-0.3520
1665645048.003;1;80662016;1;1;30;1;0;90;0.00;0.00;0;24.99;19.207;19.966;4893353;51;3.5815;-0.0350
1665645048.010;1;80662016;1;1;30;1;0;90;0.00;0.00;0;24.99;19.207;19.966;4893353;52;3.5830;0.0020
1665645048.030;1;80662016;1;1;30;1;0;90;0.00;0.00;0;24.99;19.207;19.966;4893353;53;3.5842;0.0030
1665645048.100;1;80662016;1;1;30;1;0;90;0.00;0.00;0;24.99;19.207;19.966;4893353;54;3.5842;0.0030
1665645048.300;1;80662016;1;1;30;1;0;90;0.00;0.00;0;24.99;19.207;19.966;4893353;55;3.5846;-0.0010
1665645049.000;1;80662016;1;1;30;1;0;90;0.00;0.00;0;24.99;19.207;19.966;4893353;56;3.5855;-0.0010
1665645051.000;1;80662016;1;1;30;1;0;90;0.00;0.00;0;24.99;19.207;19.966;4893353;57;3.5877;-0.0010
1665645058.000;1;80662016;1;1;30;1;0;90;0.00;0.00;0;24.99;19.207;19.966;4893353;58;3.5898;-0.0020
1665645078.000;1;80662016;1;1;30;1;0;90;0.00;0.00;0;24.99;19.207;19.966;4893353;59;3.5936;0.0020
1665645108.000;1;80662016;1;1;30;1;0;90;0.00;0.00;0;24.99;19.207;19.966;4893353;60;3.5947;-0.0030
1665661500.000;1;84916736;1;1;10;1;0;90;0.00;0.00;0;25.11;20.796;24.230;683394;0;3.3042;-0.0010
1665661500.001;1;84916736;1;1;10;1;0;90;0.00;0.00;0;25.11;20.796;24.230;683394;1;3.3179;0.8060
1665661500.003;1;84916736;1;1;10;1;0;90;0.00;0.00;0;25.11;20.796;24.230;683394;2;3.3236;0.9940
1665661500.010;1;84916736;1;1;10;1;0;90;0.00;0.00;0;25.11;20.796;24.230;683394;3;3.3250;1.0000
1665661500.030;1;84916736;1;1;10;1;0;90;0.00;0.00;0;25.11;20.796;24.230;683394;4;3.3267;0.9970
1665661500.100;1;84916736;1;1;10;1;0;90;0.00;0.00;0;25.11;20.796;24.230;683394;5;3.3285;1.0030
1665661500.300;1;84916736;1;1;10;1;0;90;0.00;0.00;0;25.11;20.796;24.230;683394;6;3.3295;1.0040
1665661501.000;1;84916736;1;1;10;1;0;90;0.00;0.00;0;25.11;20.796;24.230;683394;7;3.3314;0.9950
1665661503.000;1;84916736;1;1;10;1;0;90;0.00;0.00;0;25.11;20.796;24.230;683394;8;3.3356;0.9960
1665661510.000;1;84916736;1;1;10;1;0;90;0.00;0.00;0;25.11;20.796;24.230;683394;9;3.3449;0.9960
1665661510.001;1;84916736;1;1;10;1;0;90;0.00;0.00;0;25.11;20.796;24.230;683394;10;3.3229;-0.3300
1665661510.003;1;84916736;1;1;10;1;0;90;0.00;0.00;0;25.11;20.796;24.230;683394;11;3.3094;-0.9310
1665661510.010;1;84916736;1;1;10;1;0;90;0.00;0.00;0;25.11;20.796;24.230;683394;12;3.3041;-1.0070
1665661510.030;1;84916736;1;1;10;1;0;90;0.00;0.00;0;25.11;20.796;24.230;683394;13;3.2999;-1.0050
1665661510.100;1;84916736;1;1;10;1;0;90;0.00;0.00;0;25.11;20.796;24.230;683394;14;3.2976;-0.9920
1665661510.300;1;84916736;1;1;10;1;0;90;0.00;0.00;0;25.11;20.796;24.230;683394;15;3.2958;-1.0030
1665661511.000;1;84916736;1;1;10;1;0;90;0.00;0.00;0;25.11;20.796;24.230;683394;16;3.2923;-0.9940
1665661513.000;1;84916736;1;1;10;1;0;90;0.00;0.00;0;25.11;20.796;24.230;683394;17;3.2867;-0.9980
1665661520.000;1;84916736;1;1;10;1;0;90;0.00;0.00;0;25.11;20.796;24.230;683394;18;3.2740;-1.0040
1665661520.001;1;84916736;1;1;10;1;0;90;0.00;0.00;0;25.11;20.796;24.230;683394;19;3.2853;-0.3500
1665661520.003;1;84916736;1;1;10;1;0;90;0.00;0.00;0;25.11;20.796;24.230;683394;20;3.2919;-0.0440
1665661520.010;1;84916736;1;1;10;1;0;90;0.00;0.00;0;25.11;20.796;24.230;683394;21;3.2948;-0.0010
1665661520.030;1;84916736;1;1;10;1;0;90;0.00;0.00;0;25.11;20.796;24.230;683394;22;3.2969;0.0000
1665661520.100;1;84916736;1;1;10;1;0;90;0.00;0.00;0;25.11;20.796;24.230;683394;23;3.2984;0.0030
1665661520.300;1;84916736;1;1;10;1;0;90;0.00;0.00;0;25.11;20.796;24.230;683394;24;3.2995;-0.0010
1665661521.000;1;84916736;1;1;10;1;0;90;0.00;0.00;0;25.11;20.796;24.230;683394;25;3.3002;0.0000
1665661523.000;1;84916736;1;1;10;1;0;90;0.00;0.00;0;25.11;20.796;24.230;683394;26;3.3017;0.0030
1665661530.000;1;84916736;1;1;10;1;0;90;0.00;0.00;0;25.11;20.796;24.230;683394;27;3.3030;-0.0050
1665661530.001;1;84916736;1;1;10;1;0;90;0.00;0.00;0;25.11;20.796;24.230;683394;28;3.3144;0.6870
1665661530.003;1;84916736;1;1;10;1;0;90;0.00;0.00;0;25.11;20.796;24.230;683394;29;3.3210;0.9860
1665661530.010;1;84916736;1;1;10;1;0;90;0.00;0.00;0;25.11;20.796;24.230;683394;30;3.3234;0.9940
1665661530.030;1;84916736;1;1;10;1;0;90;0.00;0.00;0;25.11;20.796;24.230;683394;31;3.3252;0.9930
1665661530.100;1;84916736;1;1;10;1;0;90;0.00;0.00;0;25.11;20.796;24.230;683394;32;3.3271;1.0020
1665661530.300;1;84916736;1;1;10;1;0;90;0.00;0.00;0;25.11;20.796;24.230;683394;33;3.3278;1.0020
1665661531.000;1;84916736;1;1;10;1;0;90;0.00;0.00;0;25.11;20.796;24.230;683394;34;3.3300;1.0040
1665661533.000;1;84916736;1;1;10;1;0;90;0.00;0.00;0;25.11;20.796;24.230;683394;35;3.3342;0.9900
1665661540.000;1;84916736;1;1;10;1;0;90;0.00;0.00;0;25.11;20.796;24.230;683394;36;3.3447;1.0080
1665661560.000;1;84916736;1;1;10;1;0;90;0.00;0.00;0;25.11;20.796;24.230;683394;37;3.3654;0.9950
1665661590.000;1;84916736;1;1;10;1;0;90;0.00;0.00;0;25.11;20.796;24.230;683394;38;3.3880;1.0020
1665661590.001;1;84916736;1;1;10;1;0;90;0.00;0.00;0;25.11;20.796;24.230;683394;39;3.3655;-0.3290
1665661590.003;1;84916736;1;1;10;1;0;90;0.00;0.00;0;25.11;20.796;24.230;683394;40;3.3521;-0.9320
1665661590.010;1;84916736;1;1;10;1;0;90;0.00;0.00;0;25.11;20.796;24.230;683394;41;3.3466;-0.9980
1665661590.030;1;84916736;1;1;10;1;0;90;0.00;0.00;0;25.11;20.796;24.230;683394;42;3.3438;-1.0000
1665661590.100;1;84916736;1;1;10;1;0;90;0.00;0.00;0;25.11;20.796;24.230;683394;43;3.3411;-0.9970
1665661590.300;1;84916736;1;1;10;1;0;90;0.00;0.00;0;25.11;20.796;24.230;683394;44;3.3392;-0.9990
1665661591.000;1;84916736;1;1;10;1;0;90;0.00;0.00;0;25.11;20.796;24.230;683394;45;3.3364;-0.9980
1665661593.000;1;84916736;1;1;10;1;0;90;0.00;0.00;0;25.11;20.796;24.230;683394;46;3.3305;-0.9980
1665661600.000;1;84916736;1;1;10;1;0;90;0.00;0.00;0;25.11;20.796;24.230;683394;47;3.3164;-1.0020
1665661620.000;1;84916736;1;1;10;1;0;90;0.00;0.00;0;25.11;20.796;24.230;683394;48;3.2908;-0.9980
1665661650.000;1;84916736;1;1;10;1;0;90;0.00;0.00;0;25.11;20.796;24.230;683394;49;3.2616;-1.0010
1665661650.001;1;84916736;1;1;10;1;0;90;0.00;0.00;0;25.11;20.796;24.230;683394;50;3.2730;-0.3470
1665661650.003;1;84916736;1;1;10;1;0;90;0.00;0.00;0;25.11;20.796;24.230;683394;51;3.2799;-0.0490
1665661650.010;1;84916736;1;1;10;1;0;90;0.00;0.00;0;25.11;20.796;24.230;683394;52;3.2831;0.0000
1665661650.030;1;84916736;1;1;10;1;0;90;0.00;0.00;0;25.11;20.796;24.230;683394;53;3.2846;-0.0030
1665661650.100;1;84916736;1;1;10;1;0;90;0.00;0.00;0;25.11;20.796;24.230;683394;54;3.2862;-0.0090
1665661650.300;1;84916736;1;1;10;1;0;90;0.00;0.00;0;25.11;20.796;24.230;683394;55;3.2873;-0.0020
1665661651.000;1;84916736;1;1;10;1;0;90;0.00;0.00;0;25.11;20.796;24.230;683394;56;3.2886;-0.0020
1665661653.000;1;84916736;1;1;10;1;0;90;0.00;0.00;0;25.11;20.796;24.230;683394;57;3.2914;0.0010
1665661660.000;1;84916736;1;1;10;1;0;90;0.00;0.00;0;25.11;20.796;24.230;683394;58;3.2954;0.0020
1665661680.000;1;84916736;1;1;10;1;0;90;0.00;0.00;0;25.11;20.796;24.230;683394;59;3.3004;0.0090
1665661710.000;1;84916736;1;1;10;1;0;90;0.00;0.00;0;25.11;20.796;24.230;683394;60;3.3029;0.0050
1665672511.000;1;87754752;1;1;30;1;0;90;0.00;0.00;0;25.02;18.926;20.020;1733501;0;3.5971;0.0000
1665672511.001;1;87754752;1;1;30;1;0;90;0.00;0.00;0;25.02;18.926;20.020;1733501;1;3.6108;0.8090
1665672511.003;1;87754752;1;1;30;1;0;90;0.00;0.00;0;25.02;18.926;20.020;1733501;2;3.6151;0.9890
1665672511.010;1;87754752;1;1;30;1;0;90;0.00;0.00;0;25.02;18.926;20.020;1733501;3;3.6159;0.9980
1665672511.030;1;87754752;1;1;30;1;0;90;0.00;0.00;0;25.02;18.926;20.020;1733501;4;3.6158;0.9960
1665672511.100;1;87754752;1;1;30;1;0;90;0.00;0.00;0;25.02;18.926;20.020;1733501;5;3.6172;1.0090
1665672511.300;1;87754752;1;1;30;1;0;90;0.00;0.00;0;25.02;18.926;20.020;1733501;6;3.6175;1.0030
1665672512.000;1;87754752;1;1;30;1;0;90;0.00;0.00;0;25.02;18.926;20.020;1733501;7;3.6186;1.0030
1665672514.000;1;87754752;1;1;30;1;0;90;0.00;0.00;0;25.02;18.926;20.020;1733501;8;3.6204;1.0040
1665672521.000;1;87754752;1;1;30;1;0;90;0.00;0.00;0;25.02;18.926;20.020;1733501;9;3.6247;1.0030
1665672521.001;1;87754752;1;1;30;1;0;90;0.00;0.00;0;25.02;18.926;20.020;1733501;10;3.6026;-0.3470
1665672521.003;1;87754752;1;1;30;1;0;90;0.00;0.00;0;25.02;18.926;20.020;1733501;11;3.5903;-0.9330
1665672521.010;1;87754752;1;1;30;1;0;90;0.00;0.00;0;25.02;18.926;20.020;1733501;12;3.5872;-0.9990
1665672521.030;1;87754752;1;1;30;1;0;90;0.00;0.00;0;25.02;18.926;20.020;1733501;13;3.5865;-0.9990
1665672521.100;1;87754752;1;1;30;1;0;90;0.00;0.00;0;25.02;18.926;20.020;1733501;14;3.5853;-1.0050
1665672521.300;1;87754752;1;1;30;1;0;90;0.00;0.00;0;25.02;18.926;20.020;1733501;15;3.5848;-0.9960
1665672522.000;1;87754752;1;1;30;1;0;90;0.00;0.00;0;25.02;18.926;20.020;1733501;16;3.5826;-1.0010
1665672524.000;1;87754752;1;1;30;1;0;90;0.00;0.00;0;25.02;18.926;20.020;1733501;17;3.5796;-1.0020
1665672531.000;1;87754752;1;1;30;1;0;90;0.00;0.00;0;25.02;18.926;20.020;1733501;18;3.5732;-0.9990
1665672531.001;1;87754752;1;1;30;1;0;90;0.00;0.00;0;25.02;18.926;20.020;1733501;19;3.5842;-0.3520
1665672531.003;1;87754752;1;1;30;1;0;90;0.00;0.00;0;25.02;18.926;20.020;1733501;20;3.5907;-0.0360
1665672531.010;1;87754752;1;1;30;1;0;90;0.00;0.00;0;25.02;18.926;20.020;1733501;21;3.5925;-0.0030
1665672531.030;1;87754752;1;1;30;1;0;90;0.00;0.00;0;25.02;18.926;20.020;1733501;22;3.5923;0.0010
1665672531.100;1;87754752;1;1;30;1;0;90;0.00;0.00;0;25.02;18.926;20.020;1733501;23;3.5923;-0.0030
1665672531.300;1;87754752;1;1;30;1;0;90;0.00;0.00;0;25.02;18.926;20.020;1733501;24;3.5929;0.0040
1665672532.000;1;87754752;1;1;30;1;0;90;0.00;0.00;0;25.02;18.926;20.020;1733501;25;3.5941;0.0020
1665672534.000;1;87754752;1;1;30;1;0;90;0.00;0.00;0;25.02;18.926;20.020;1733501;26;3.5953;0.0000
1665672541.000;1;87754752;1;1;30;1;0;90;0.00;0.00;0;25.02;18.926;20.020;1733501;27;3.5956;0.0000
1665672541.001;1;87754752;1;1;30;1;0;90;0.00;0.00;0;25.02;18.926;20.020;1733501;28;3.6072;0.6930
1665672541.003;1;87754752;1;1;30;1;0;90;0.00;0.00;0;25.02;18.926;20.020;1733501;29;3.6138;0.9840
1665672541.010;1;87754752;1;1;30;1;0;90;0.00;0.00;0;25.02;18.926;20.020;1733501;30;3.6150;0.9990
1665672541.030;1;87754752;1;1;30;1;0;90;0.00;0.00;0;25.02;18.926;20.020;1733501;31;3.6153;0.9990
1665672541.100;1;87754752;1;1;30;1;0;90;0.00;0.00;0;25.02;18.926;20.020;1733501;32;3.6153;0.9950
1665672541.300;1;87754752;1;1;30;1;0;90;0.00;0.00;0;25.02;18.926;20.020;1733501;33;3.6166;0.9970
1665672542.000;1;87754752;1;1;30;1;0;90;0.00;0.00;0;25.02;18.926;20.020;1733501;34;3.6175;1.0020
1665672544.000;1;87754752;1;1;30;1;0;90;0.00;0.00;0;25.02;18.926;20.020;1733501;35;3.6194;1.0010
1665672551.000;1;87754752;1;1;30;1;0;90;0.00;0.00;0;25.02;18.926;20.020;1733501;36;3.6242;0.9960
1665672571.000;1;87754752;1;1;30;1;0;90;0.00;0.00;0;25.02;18.926;20.020;1733501;37;3.6321;1.0060
1665672601.000;1;87754752;1;1;30;1;0;90;0.00;0.00;0;25.02;18.926;20.020;1733501;38;3.6388;1.0010
1665672601.001;1;87754752;1;1;30;1;0;90;0.00;0.00;0;25.02;18.926;20.020;1733501;39;3.6166;-0.3440
1665672601.003;1;87754752;1;1;30;1;0;90;0.00;0.00;0;25.02;18.926;20.020;1733501;40;3.6045;-0.9270
1665672601.010;1;87754752;1;1;30;1;0;90;0.00;0.00;0;25.02;18.926;20.020;1733501;41;3.6015;-0.9920
1665672601.030;1;87754752;1;1;30;1;0;90;0.00;0.00;0;25.02;18.926;20.020;1733501;42;3.6003;-0.9900
1665672601.100;1;87754752;1;1;30;1;0;90;0.00;0.00;0;25.02;18.926;20.020;1733501;43;3.5991;-1.0090
1665672601.300;1;87754752;1;1;30;1;0;90;0.00;0.00;0;25.02;18.926;20.020;1733501;44;3.5993;-0.9940
1665672602.000;1;87754752;1;1;30;1;0;90;0.00;0.00;0;25.02;18.926;20.020;1733501;45;3.5966;-0.9940
1665672604.000;1;87754752;1;1;30;1;0;90;0.00;0.00;0;25.02;18.926;20.020;1733501;46;3.5929;-0.9940
1665672611.000;1;87754752;1;1;30;1;0;90;0.00;0.00;0;25.02;18.926;20.020;1733501;47;3.5853;-1.0010
1665672631.000;1;87754752;1;1;30;1;0;90;0.00;0.00;0;25.02;18.926;20.020;1733501;48;3.5742;-0.9930
1665672661.000;1;87754752;1;1;30;1;0;90;0.00;0.00;0;25.02;18.926;20.020;1733501;49;3.5638;-1.0010
1665672661.001;1;87754752;1;1;30;1;0;90;0.00;0.00;0;25.02;18.926;20.020;1733501;50;3.5751;-0.3540
1665672661.003;1;87754752;1;1;30;1;0;90;0.00;0.00;0;25.02;18.926;20.020;1733501;51;3.5814;-0.0360
1665672661.010;1;87754752;1;1;30;1;0;90;0.00;0.00;0;25.02;18.926;20.020;1733501;52;3.5834;-0.0030
1665672661.030;1;87754752;1;1;30;1;0;90;0.00;0.00;0;25.02;18.926;20.020;1733501;53;3.5839;0.0010
1665672661.100;1;87754752;1;1;30;1;0;90;0.00;0.00;0;25.02;18.926;20.020;1733501;54;3.5837;-0.0030
1665672661.300;1;87754752;1;1;30;1;0;90;0.00;0.00;0;25.02;18.926;20.020;1733501;55;3.5844;-0.0020
1665672662.000;1;87754752;1;1;30;1;0;90;0.00;0.00;0;25.02;18.926;20.020;1733501;56;3.5854;-0.0010
1665672664.000;1;87754752;1;1;30;1;0;90;0.00;0.00;0;25.02;18.926;20.020;1733501;57;3.5871;0.0010
1665672671.000;1;87754752;1;1;30;1;0;90;0.00;0.00;0;25.02;18.926;20.020;1733501;58;3.5899;-0.0010
1665672691.000;1;87754752;1;1;30;1;0;90;0.00;0.00;0;25.02;18.926;20.020;1733501;59;3.5929;0.0020
1665672721.000;1;87754752;1;1;30;1;0;90;0.00;0.00;0;25.02;18.926;20.020;1733501;60;3.5944;0.0030
1665683304.000;1;90536960;1;1;50;1;0;90;0.00;0.00;0;25.23;18.471;19.169;2762698;0;3.7329;0.0000
1665683304.001;1;90536960;1;1;50;1;0;90;0.00;0.00;0;25.23;18.471;19.169;2762698;1;3.7465;0.8140
1665683304.003;1;90536960;1;1;50;1;0;90;0.00;0.00;0;25.23;18.471;19.169;2762698;2;3.7507;0.9880
1665683304.010;1;90536960;1;1;50;1;0;90;0.00;0.00;0;25.23;18.471;19.169;2762698;3;3.7512;0.9920
1665683304.030;1;90536960;1;1;50;1;0;90;0.00;0.00;0;25.23;18.471;19.169;2762698;4;3.7514;0.9970
1665683304.100;1;90536960;1;1;50;1;0;90;0.00;0.00;0;25.23;18.471;19.169;2762698;5;3.7520;0.9990
1665683304.300;1;90536960;1;1;50;1;0;90;0.00;0.00;0;25.23;18.471;19.169;2762698;6;3.7529;1.0050
1665683305.000;1;90536960;1;1;50;1;0;90;0.00;0.00;0;25.23;18.471;19.169;2762698;7;3.7540;0.9990
1665683307.000;1;90536960;1;1;50;1;0;90;0.00;0.00;0;25.23;18.471;19.169;2762698;8;3.7568;0.9980
1665683314.000;1;90536960;1;1;50;1;0;90;0.00;0.00;0;25.23;18.471;19.169;2762698;9;3.7629;1.0080
1665683314.001;1;90536960;1;1;50;1;0;90;0.00;0.00;0;25.23;18.471;19.169;2762698;10;3.7404;-0.3520
1665683314.003;1;90536960;1;1;50;1;0;90;0.00;0.00;0;25.23;18.471;19.169;2762698;11;3.7288;-0.9330
1665683314.010;1;90536960;1;1;50;1;0;90;0.00;0.00;0;25.23;18.471;19.169;2762698;12;3.7257;-1.0000
1665683314.030;1;90536960;1;1;50;1;0;90;0.00;0.00;0;25.23;18.471;19.169;2762698;13;3.7250;-0.9970
1665683314.100;1;90536960;1;1;50;1;0;90;0.00;0.00;0;25.23;18.471;19.169;2762698;14;3.7247;-1.0020
1665683314.300;1;90536960;1;1;50;1;0;90;0.00;0.00;0;25.23;18.471;19.169;2762698;15;3.7233;-1.0030
1665683315.000;1;90536960;1;1;50;1;0;90;0.00;0.00;0;25.23;18.471;19.169;2762698;16;3.7200;-0.9980
1665683317.000;1;90536960;1;1;50;1;0;90;0.00;0.00;0;25.23;18.471;19.169;2762698;17;3.7167;-0.9930
1665683324.000;1;90536960;1;1;50;1;0;90;0.00;0.00;0;25.23;18.471;19.169;2762698;18;3.7093;-1.0030
1665683324.001;1;90536960;1;1;50;1;0;90;0.00;0.00;0;25.23;18.471;19.169;2762698;19;3.7197;-0.3580
1665683324.003;1;90536960;1;1;50;1;0;90;0.00;0.00;0;25.23;18.471;19.169;2762698;20;3.7264;-0.0370
1665683324.010;1;90536960;1;1;50;1;0;90;0.00;0.00;0;25.23;18.471;19.169;2762698;21;3.7278;-0.0050
1665683324.030;1;90536960;1;1;50;1;0;90;0.00;0.00;0;25.23;18.471;19.169;2762698;22;3.7280;-0.0030
1665683324.100;1;90536960;1;1;50;1;0;90;0.00;0.00;0;25.23;18.471;19.169;2762698;23;3.7285;-0.0020
1665683324.300;1;90536960;1;1;50;1;0;90;0.00;0.00;0;25.23;18.471;19.169;2762698;24;3.7288;0.0000
1665683325.000;1;90536960;1;1;50;1;0;90;0.00;0.00;0;25.23;18.471;19.169;2762698;25;3.7301;-0.0010
1665683327.000;1;90536960;1;1;50;1;0;90;0.00;0.00;0;25.23;18.471;19.169;2762698;26;3.7308;-0.0010
1665683334.000;1;90536960;1;1;50;1;0;90;0.00;0.00;0;25.23;18.471;19.169;2762698;27;3.7321;0.0020
1665683334.001;1;90536960;1;1;50;1;0;90;0.00;0.00;0;25.23;18.471;19.169;2762698;28;3.7432;0.6950
1665683334.003;1;90536960;1;1;50;1;0;90;0.00;0.00;0;25.23;18.471;19.169;2762698;29;3.7493;0.9830
1665683334.010;1;90536960;1;1;50;1;0;90;0.00;0.00;0;25.23;18.471;19.169;2762698;30;3.7506;0.9960
1665683334.030;1;90536960;1;1;50;1;0;90;0.00;0.00;0;25.23;18.471;19.169;2762698;31;3.7506;1.0000
1665683334.100;1;90536960;1;1;50;1;0;90;0.00;0.00;0;25.23;18.471;19.169;2762698;32;3.7505;0.9990
1665683334.300;1;90536960;1;1;50;1;0;90;0.00;0.00;0;25.23;18.471;19.169;2762698;33;3.7519;1.0040
1665683335.000;1;90536960;1;1;50;1;0;90;0.00;0.00;0;25.23;18.471;19.169;2762698;34;3.7533;0.9990
1665683337.000;1;90536960;1;1;50;1;0;90;0.00;0.00;0;25.23;18.471;19.169;2762698;35;3.7555;1.0010
1665683344.000;1;90536960;1;1;50;1;0;90;0.00;0.00;0;25.23;18.471;19.169;2762698;36;3.7620;1.0030
1665683364.000;1;90536960;1;1;50;1;0;90;0.00;0.00;0;25.23;18.471;19.169;2762698;37;3.7732;1.0070
1665683394.000;1;90536960;1;1;50;1;0;90;0.00;0.00;0;25.23;18.471;19.169;2762698;38;3.7834;1.0020
1665683394.001;1;90536960;1;1;50;1;0;90;0.00;0.00;0;25.23;18.471;19.169;2762698;39;3.7607;-0.3540
1665683394.003;1;90536960;1;1;50;1;0;90;0.00;0.00;0;25.23;18.471;19.169;2762698;40;3.7495;-0.9200
1665683394.010;1;90536960;1;1;50;1;0;90;0.00;0.00;0;25.23;18.471;19.169;2762698;41;3.7467;-0.9970
1665683394.030;1;90536960;1;1;50;1;0;90;0.00;0.00;0;25.23;18.471;19.169;2762698;42;3.7465;-0.9890
1665683394.100;1;90536960;1;1;50;1;0;90;0.00;0.00;0;25.23;18.471;19.169;2762698;43;3.7454;-0.9930
1665683394.300;1;90536960;1;1;50;1;0;90;0.00;0.00;0;25.23;18.471;19.169;2762698;44;3.7437;-1.0080
1665683395.000;1;90536960;1;1;50;1;0;90;0.00;0.00;0;25.23;18.471;19.169;2762698;45;3.7411;-0.9910
1665683397.000;1;90536960;1;1;50;1;0;90;0.00;0.00;0;25.23;18.471;19.169;2762698;46;3.7355;-0.9990
1665683404.000;1;90536960;1;1;50;1;0;90;0.00;0.00;0;25.23;18.471;19.169;2762698;47;3.7255;-0.9960
1665683424.000;1;90536960;1;1;50;1;0;90;0.00;0.00;0;25.23;18.471;19.169;2762698;48;3.7108;-0.9960
1665683454.000;1;90536960;1;1;50;1;0;90;0.00;0.00;0;25.23;18.471;19.169;2762698;49;3.7003;-0.9980
1665683454.001;1;90536960;1;1;50;1;0;90;0.00;0.00;0;25.23;18.471;19.169;2762698;50;3.7106;-0.3550
1665683454.003;1;90536960;1;1;50;1;0;90;0.00;0.00;0;25.23;18.471;19.169;2762698;51;3.7170;-0.0340
1665683454.010;1;90536960;1;1;50;1;0;90;0.00;0.00;0;25.23;18.471;19.169;2762698;52;3.7183;0.0010
1665683454.030;1;90536960;1;1;50;1;0;90;0.00;0.00;0;25.23;18.471;19.169;2762698;53;3.7188;-0.0030
1665683454.100;1;90536960;1;1;50;1;0;90;0.00;0.00;0;25.23;18.471;19.169;2762698;54;3.7193;0.0020
1665683454.300;1;90536960;1;1;50;1;0;90;0.00;0.00;0;25.23;18.471;19.169;2762698;55;3.7194;0.0010
1665683455.000;1;90536960;1;1;50;1;0;90;0.00;0.00;0;25.23;18.471;19.169;2762698;56;3.7206;0.0050
1665683457.000;1;90536960;1;1;50;1;0;90;0.00;0.00;0;25.23;18.471;19.169;2762698;57;3.7226;-0.0080
1665683464.000;1;90536960;1;1;50;1;0;90;0.00;0.00;0;25.23;18.471;19.169;2762698;58;3.7251;-0.0020
1665683484.000;1;90536960;1;1;50;1;0;90;0.00;0.00;0;25.23;18.471;19.169;2762698;59;3.7287;0.0040
1665683514.000;1;90536960;1;1;50;1;0;90;0.00;0.00;0;25.23;18.471;19.169;2762698;60;3.7304;0.0030
1665693993.000;1;93292544;1;1;70;1;0;90;0.00;0.00;0;25.13;18.138;18.614;3782123;0;3.9308;0.0000
1665693993.001;1;93292544;1;1;70;1;0;90;0.00;0.00;0;25.13;18.138;18.614;3782123;1;3.9442;0.8160
1665693993.003;1;93292544;1;1;70;1;0;90;0.00;0.00;0;25.13;18.138;18.614;3782123;2;3.9483;0.9900
1665693993.010;1;93292544;1;1;70;1;0;90;0.00;0.00;0;25.13;18.138;18.614;3782123;3;3.9490;1.0030
1665693993.030;1;93292544;1;1;70;1;0;90;0.00;0.00;0;25.13;18.138;18.614;3782123;4;3.9499;1.0060
1665693993.100;1;93292544;1;1;70;1;0;90;0.00;0.00;0;25.13;18.138;18.614;3782123;5;3.9494;0.9960
1665693993.300;1;93292544;1;1;70;1;0;90;0.00;0.00;0;25.13;18.138;18.614;3782123;6;3.9501;1.0030
1665693994.000;1;93292544;1;1;70;1;0;90;0.00;0.00;0;25.13;18.138;18.614;3782123;7;3.9516;1.0030
1665693996.000;1;93292544;1;1;70;1;0;90;0.00;0.00;0;25.13;18.138;18.614;3782123;8;3.9531;0.9990
1665694003.000;1;93292544;1;1;70;1;0;90;0.00;0.00;0;25.13;18.138;18.614;3782123;9;3.9576;1.0030
1665694003.001;1;93292544;1;1;70;1;0;90;0.00;0.00;0;25.13;18.138;18.614;3782123;10;3.9354;-0.3590
1665694003.003;1;93292544;1;1;70;1;0;90;0.00;0.00;0;25.13;18.138;18.614;3782123;11;3.9233;-0.9250
1665694003.010;1;93292544;1;1;70;1;0;90;0.00;0.00;0;25.13;18.138;18.614;3782123;12;3.9204;-1.0010
1665694003.030;1;93292544;1;1;70;1;0;90;0.00;0.00;0;25.13;18.138;18.614;3782123;13;3.9199;-1.0030
1665694003.100;1;93292544;1;1;70;1;0;90;0.00;0.00;0;25.13;18.138;18.614;3782123;14;3.9194;-1.0020
1665694003.300;1;93292544;1;1;70;1;0;90;0.00;0.00;0;25.13;18.138;18.614;3782123;15;3.9185;-0.9990
1665694004.000;1;93292544;1;1;70;1;0;90;0.00;0.00;0;25.13;18.138;18.614;3782123;16;3.9159;-1.0010
1665694006.000;1;93292544;1;1;70;1;0;90;0.00;0.00;0;25.13;18.138;18.614;3782123;17;3.9131;-0.9980
1665694013.000;1;93292544;1;1;70;1;0;90;0.00;0.00;0;25.13;18.138;18.614;3782123;18;3.9074;-1.0020
1665694013.001;1;93292544;1;1;70;1;0;90;0.00;0.00;0;25.13;18.138;18.614;3782123;19;3.9182;-0.3570
1665694013.003;1;93292544;1;1;70;1;0;90;0.00;0.00;0;25.13;18.138;18.614;3782123;20;3.9245;-0.0360
1665694013.010;1;93292544;1;1;70;1;0;90;0.00;0.00;0;25.13;18.138;18.614;3782123;21;3.9258;-0.0020
1665694013.030;1;93292544;1;1;70;1;0;90;0.00;0.00;0;25.13;18.138;18.614;3782123;22;3.9256;0.0020
1665694013.100;1;93292544;1;1;70;1;0;90;0.00;0.00;0;25.13;18.138;18.614;3782123;23;3.9265;0.0030
1665694013.300;1;93292544;1;1;70;1;0;90;0.00;0.00;0;25.13;18.138;18.614;3782123;24;3.9268;-0.0010
1665694014.000;1;93292544;1;1;70;1;0;90;0.00;0.00;0;25.13;18.138;18.614;3782123;25;3.9278;0.0020
1665694016.000;1;93292544;1;1;70;1;0;90;0.00;0.00;0;25.13;18.138;18.614;3782123;26;3.9288;0.0080
1665694023.000;1;93292544;1;1;70;1;0;90;0.00;0.00;0;25.13;18.138;18.614;3782123;27;3.9294;-0.0020
1665694023.001;1;93292544;1;1;70;1;0;90;0.00;0.00;0;25.13;18.138;18.614;3782123;28;3.9411;0.7010
1665694023.003;1;93292544;1;1;70;1;0;90;0.00;0.00;0;25.13;18.138;18.614;3782123;29;3.9467;0.9800
1665694023.010;1;93292544;1;1;70;1;0;90;0.00;0.00;0;25.13;18.138;18.614;3782123;30;3.9480;1.0030
1665694023.030;1;93292544;1;1;70;1;0;90;0.00;0.00;0;25.13;18.138;18.614;3782123;31;3.9491;1.0070
1665694023.100;1;93292544;1;1;70;1;0;90;0.00;0.00;0;25.13;18.138;18.614;3782123;32;3.9483;1.0000
1665694023.300;1;93292544;1;1;70;1;0;90;0.00;0.00;0;25.13;18.138;18.614;3782123;33;3.9492;0.9990
1665694024.000;1;93292544;1;1;70;1;0;90;0.00;0.00;0;25.13;18.138;18.614;3782123;34;3.9507;0.9980
1665694026.000;1;93292544;1;1;70;1;0;90;0.00;0.00;0;25.13;18.138;18.614;3782123;35;3.9527;1.0020
1665694033.000;1;93292544;1;1;70;1;0;90;0.00;0.00;0;25.13;18.138;18.614;3782123;36;3.9571;0.9990
1665694053.000;1;93292544;1;1;70;1;0;90;0.00;0.00;0;25.13;18.138;18.614;3782123;37;3.9637;0.9970
1665694083.000;1;93292544;1;1;70;1;0;90;0.00;0.00;0;25.13;18.138;18.614;3782123;38;3.9694;0.9920
1665694083.001;1;93292544;1;1;70;1;0;90;0.00;0.00;0;25.13;18.138;18.614;3782123;39;3.9472;-0.3520
1665694083.003;1;93292544;1;1;70;1;0;90;0.00;0.00;0;25.13;18.138;18.614;3782123;40;3.9370;-0.9280
1665694083.010;1;93292544;1;1;70;1;0;90;0.00;0.00;0;25.13;18.138;18.614;3782123;41;3.9329;-1.0020
1665694083.030;1;93292544;1;1;70;1;0;90;0.00;0.00;0;25.13;18.138;18.614;3782123;42;3.9327;-0.9890
1665694083.100;1;93292544;1;1;70;1;0;90;0.00;0.00;0;25.13;18.138;18.614;3782123;43;3.9319;-1.0020
1665694083.300;1;93292544;1;1;70;1;0;90;0.00;0.00;0;25.13;18.138;18.614;3782123;44;3.9304;-1.0010
1665694084.000;1;93292544;1;1;70;1;0;90;0.00;0.00;0;25.13;18.138;18.614;3782123;45;3.9281;-1.0140
1665694086.000;1;93292544;1;1;70;1;0;90;0.00;0.00;0;25.13;18.138;18.614;3782123;46;3.9244;-1.0070
1665694093.000;1;93292544;1;1;70;1;0;90;0.00;0.00;0;25.13;18.138;18.614;3782123;47;3.9177;-0.9960
1665694113.000;1;93292544;1;1;70;1;0;90;0.00;0.00;0;25.13;18.138;18.614;3782123;48;3.9074;-0.9960
1665694143.000;1;93292544;1;1;70;1;0;90;0.00;0.00;0;25.13;18.138;18.614;3782123;49;3.9001;-0.9980
1665694143.001;1;93292544;1;1;70;1;0;90;0.00;0.00;0;25.13;18.138;18.614;3782123;50;3.9108;-0.3570
1665694143.003;1;93292544;1;1;70;1;0;90;0.00;0.00;0;25.13;18.138;18.614;3782123;51;3.9174;-0.0350
1665694143.010;1;93292544;1;1;70;1;0;90;0.00;0.00;0;25.13;18.138;18.614;3782123;52;3.9185;0.0010
1665694143.030;1;93292544;1;1;70;1;0;90;0.00;0.00;0;25.13;18.138;18.614;3782123;53;3.9187;-0.0050
1665694143.100;1;93292544;1;1;70;1;0;90;0.00;0.00;0;25.13;18.138;18.614;3782123;54;3.9189;0.0030
1665694143.300;1;93292544;1;1;70;1;0;90;0.00;0.00;0;25.13;18.138;18.614;3782123;55;3.9193;0.0010
1665694144.000;1;93292544;1;1;70;1;0;90;0.00;0.00;0;25.13;18.138;18.614;3782123;56;3.9210;0.0030
1665694146.000;1;93292544;1;1;70;1;0;90;0.00;0.00;0;25.13;18.138;18.614;3782123;57;3.9223;0.0010
1665694153.000;1;93292544;1;1;70;1;0;90;0.00;0.00;0;25.13;18.138;18.614;3782123;58;3.9254;-0.0020
1665694173.000;1;93292544;1;1;70;1;0;90;0.00;0.00;0;25.13;18.138;18.614;3782123;59;3.9281;-0.0010
1665694203.000;1;93292544;1;1;70;1;0;90;0.00;0.00;0;25.13;18.138;18.614;3782123;60;3.9288;0.0010
1665704248.000;1;95936000;1;1;90;1;0;90;0.00;0.00;0;24.94;18.456;19.648;4760226;0;4.0814;0.0010
1665704248.001;1;95936000;1;1;90;1;0;90;0.00;0.00;0;24.94;18.456;19.648;4760226;1;4.0943;0.8080
1665704248.003;1;95936000;1;1;90;1;0;90;0.00;0.00;0;24.94;18.456;19.648;4760226;2;4.0980;0.9840
1665704248.010;1;95936000;1;1;90;1;0;90;0.00;0.00;0;24.94;18.456;19.648;4760226;3;4.0999;1.0020
1665704248.030;1;95936000;1;1;90;1;0;90;0.00;0.00;0;24.94;18.456;19.648;4760226;4;4.1002;0.9980
1665704248.100;1;95936000;1;1;90;1;0;90;0.00;0.00;0;24.94;18.456;19.648;4760226;5;4.1010;0.9970
1665704248.300;1;95936000;1;1;90;1;0;90;0.00;0.00;0;24.94;18.456;19.648;4760226;6;4.1011;0.9970
1665704249.000;1;95936000;1;1;90;1;0;90;0.00;0.00;0;24.94;18.456;19.648;4760226;7;4.1027;1.0020
1665704251.000;1;95936000;1;1;90;1;0;90;0.00;0.00;0;24.94;18.456;19.648;4760226;8;4.1045;1.0020
1665704258.000;1;95936000;1;1;90;1;0;90;0.00;0.00;0;24.94;18.456;19.648;4760226;9;4.1083;1.0030
1665704258.001;1;95936000;1;1;90;1;0;90;0.00;0.00;0;24.94;18.456;19.648;4760226;10;4.0862;-0.3630
1665704258.003;1;95936000;1;1;90;1;0;90;0.00;0.00;0;24.94;18.456;19.648;4760226;11;4.0740;-0.9150
1665704258.010;1;95936000;1;1;90;1;0;90;0.00;0.00;0;24.94;18.456;19.648;4760226;12;4.0704;-0.9960
1665704258.030;1;95936000;1;1;90;1;0;90;0.00;0.00;0;24.94;18.456;19.648;4760226;13;4.0691;-0.9970
1665704258.100;1;95936000;1;1;90;1;0;90;0.00;0.00;0;24.94;18.456;19.648;4760226;14;4.0685;-0.9970
1665704258.300;1;95936000;1;1;90;1;0;90;0.00;0.00;0;24.94;18.456;19.648;4760226;15;4.0668;-1.0050
1665704259.000;1;95936000;1;1;90;1;0;90;0.00;0.00;0;24.94;18.456;19.648;4760226;16;4.0658;-1.0020
1665704261.000;1;95936000;1;1;90;1;0;90;0.00;0.00;0;24.94;18.456;19.648;4760226;17;4.0624;-0.9950
1665704268.000;1;95936000;1;1;90;1;0;90;0.00;0.00;0;24.94;18.456;19.648;4760226;18;4.0574;-0.9970
1665704268.001;1;95936000;1;1;90;1;0;90;0.00;0.00;0;24.94;18.456;19.648;4760226;19;4.0675;-0.3620
1665704268.003;1;95936000;1;1;90;1;0;90;0.00;0.00;0;24.94;18.456;19.648;4760226;20;4.0741;-0.0360
1665704268.010;1;95936000;1;1;90;1;0;90;0.00;0.00;0;24.94;18.456;19.648;4760226;21;4.0767;0.0080
1665704268.030;1;95936000;1;1;90;1;0;90;0.00;0.00;0;24.94;18.456;19.648;4760226;22;4.0768;0.0050
1665704268.100;1;95936000;1;1;90;1;0;90;0.00;0.00;0;24.94;18.456;19.648;4760226;23;4.0768;-0.0010
1665704268.300;1;95936000;1;1;90;1;0;90;0.00;0.00;0;24.94;18.456;19.648;4760226;24;4.0773;-0.0040
1665704269.000;1;95936000;1;1;90;1;0;90;0.00;0.00;0;24.94;18.456;19.648;4760226;25;4.0786;-0.0010
1665704271.000;1;95936000;1;1;90;1;0;90;0.00;0.00;0;24.94;18.456;19.648;4760226;26;4.0795;0.0060
1665704278.000;1;95936000;1;1;90;1;0;90;0.00;0.00;0;24.94;18.456;19.648;4760226;27;4.0801;0.0030
1665704278.001;1;95936000;1;1;90;1;0;90;0.00;0.00;0;24.94;18.456;19.648;4760226;28;4.0913;0.6790
1665704278.003;1;95936000;1;1;90;1;0;90;0.00;0.00;0;24.94;18.456;19.648;4760226;29;4.0972;0.9780
1665704278.010;1;95936000;1;1;90;1;0;90;0.00;0.00;0;24.94;18.456;19.648;4760226;30;4.0995;0.9970
1665704278.030;1;95936000;1;1;90;1;0;90;0.00;0.00;0;24.94;18.456;19.648;4760226;31;4.0995;0.9920
1665704278.100;1;95936000;1;1;90;1;0;90;0.00;0.00;0;24.94;18.456;19.648;4760226;32;4.1004;0.9920
1665704278.300;1;95936000;1;1;90;1;0;90;0.00;0.00;0;24.94;18.456;19.648;4760226;33;4.1005;0.9930
1665704279.000;1;95936000;1;1;90;1;0;90;0.00;0.00;0;24.94;18.456;19.648;4760226;34;4.1017;1.0050
1665704281.000;1;95936000;1;1;90;1;0;90;0.00;0.00;0;24.94;18.456;19.648;4760226;35;4.1036;1.0020
1665704288.000;1;95936000;1;1;90;1;0;90;0.00;0.00;0;24.94;18.456;19.648;4760226;36;4.1072;0.9960
1665704308.000;1;95936000;1;1;90;1;0;90;0.00;0.00;0;24.94;18.456;19.648;4760226;37;4.1125;0.9940
1665704338.000;1;95936000;1;1;90;1;0;90;0.00;0.00;0;24.94;18.456;19.648;4760226;38;4.1179;0.9990
1665704338.001;1;95936000;1;1;90;1;0;90;0.00;0.00;0;24.94;18.456;19.648;4760226;39;4.0952;-0.3690
1665704338.003;1;95936000;1;1;90;1;0;90;0.00;0.00;0;24.94;18.456;19.648;4760226;40;4.0844;-0.9110
1665704338.010;1;95936000;1;1;90;1;0;90;0.00;0.00;0;24.94;18.456;19.648;4760226;41;4.0804;-1.0070
1665704338.030;1;95936000;1;1;90;1;0;90;0.00;0.00;0;24.94;18.456;19.648;4760226;42;4.0792;-1.0010
