Repository: ShafayethJamil/Battery-Diagnostic-Using-LGN

# LGN Battery Diagnostics from Pulse Relaxation (HPPC)

Code and result files for the paper *"Lie Generator Networks Extract
EIS-Grade Battery Diagnostics from Pulse Relaxation Data"* (S. Jamil,
R. Kapadia). Preprint: [https://arxiv.org/abs/2605.15351].

Lie Generator Networks (LGN) extract electrochemical time constants from
~60 seconds of post-pulse voltage relaxation and reconstruct impedance-grade
diagnostics without dedicated EIS hardware. This repository contains the
reference implementation and the result files behind the paper's figures.

File: cell_plsv2_P004_2_S04_C11.csv (part 1 of 45)
timestamp_s;timestamp_origin;sd_block_id;cyc_charged;is_rt;soc_nom;age_type;age_temp;age_soc;age_chg_rate;age_dischg_rate;age_profile;t_avg_degC;r_ref_10ms_mOhm;r_ref_1s_mOhm;uptime_ticks;seq_nr;v_raw_V;i_raw_A
1665656237.000;1;82025984;1;1;10;1;0;100;0.00;0.00;0;24.92;20.583;25.112;183907;0;3.3431;0.0000
1665656237.001;1;82025984;1;1;10;1;0;100;0.00;0.00;0;24.92;20.583;25.112;183907;1;3.3571;0.8170
1665656237.003;1;82025984;1;1;10;1;0;100;0.00;0.00;0;24.92;20.583;25.112;183907;2;3.3614;0.9890
1665656237.010;1;82025984;1;1;10;1;0;100;0.00;0.00;0;24.92;20.583;25.112;183907;3;3.3637;1.0000
1665656237.030;1;82025984;1;1;10;1;0;100;0.00;0.00;0;24.92;20.583;25.112;183907;4;3.3659;1.0020
1665656237.100;1;82025984;1;1;10;1;0;100;0.00;0.00;0;24.92;20.583;25.112;183907;5;3.3681;0.9980
1665656237.300;1;82025984;1;1;10;1;0;100;0.00;0.00;0;24.92;20.583;25.112;183907;6;3.3699;0.9990
1665656238.000;1;82025984;1;1;10;1;0;100;0.00;0.00;0;24.92;20.583;25.112;183907;7;3.3722;1.0050
1665656240.000;1;82025984;1;1;10;1;0;100;0.00;0.00;0;24.92;20.583;25.112;183907;8;3.3757;1.0000
1665656247.000;1;82025984;1;1;10;1;0;100;0.00;0.00;0;24.92;20.583;25.112;183907;9;3.3847;1.0040
1665656247.001;1;82025984;1;1;10;1;0;100;0.00;0.00;0;24.92;20.583;25.112;183907;10;3.3627;-0.3160
1665656247.003;1;82025984;1;1;10;1;0;100;0.00;0.00;0;24.92;20.583;25.112;183907;11;3.3486;-0.9390
1665656247.010;1;82025984;1;1;10;1;0;100;0.00;0.00;0;24.92;20.583;25.112;183907;12;3.3437;-0.9970
1665656247.030;1;82025984;1;1;10;1;0;100;0.00;0.00;0;24.92;20.583;25.112;183907;13;3.3390;-0.9990
1665656247.100;1;82025984;1;1;10;1;0;100;0.00;0.00;0;24.92;20.583;25.112;183907;14;3.3344;-1.0000
1665656247.300;1;82025984;1;1;10;1;0;100;0.00;0.00;0;24.92;20.583;25.112;183907;15;3.3312;-0.9990
1665656248.000;1;82025984;1;1;10;1;0;100;0.00;0.00;0;24.92;20.583;25.112;183907;16;3.3278;-0.9990
1665656250.000;1;82025984;1;1;10;1;0;100;0.00;0.00;0;24.92;20.583;25.112;183907;17;3.3219;-1.0000
1665656257.000;1;82025984;1;1;10;1;0;100;0.00;0.00;0;24.92;20.583;25.112;183907;18;3.3102;-0.9970
1665656257.001;1;82025984;1;1;10;1;0;100;0.00;0.00;0;24.92;20.583;25.112;183907;19;3.3210;-0.3400
1665656257.003;1;82025984;1;1;10;1;0;100;0.00;0.00;0;24.92;20.583;25.112;183907;20;3.3275;-0.0420
1665656257.010;1;82025984;1;1;10;1;0;100;0.00;0.00;0;24.92;20.583;25.112;183907;21;3.3311;0.0010
1665656257.030;1;82025984;1;1;10;1;0;100;0.00;0.00;0;24.92;20.583;25.112;183907;22;3.3334;0.0000
1665656257.100;1;82025984;1;1;10;1;0;100;0.00;0.00;0;24.92;20.583;25.112;183907;23;3.3360;-0.0020
1665656257.300;1;82025984;1;1;10;1;0;100;0.00;0.00;0;24.92;20.583;25.112;183907;24;3.3376;-0.0030
1665656258.000;1;82025984;1;1;10;1;0;100;0.00;0.00;0;24.92;20.583;25.112;183907;25;3.3391;0.0010
1665656260.000;1;82025984;1;1;10;1;0;100;0.00;0.00;0;24.92;20.583;25.112;183907;26;3.3403;0.0010
1665656267.000;1;82025984;1;1;10;1;0;100;0.00;0.00;0;24.92;20.583;25.112;183907;27;3.3416;0.0000
1665656267.001;1;82025984;1;1;10;1;0;100;0.00;0.00;0;24.92;20.583;25.112;183907;28;3.3529;0.6880
1665656267.003;1;82025984;1;1;10;1;0;100;0.00;0.00;0;24.92;20.583;25.112;183907;29;3.3598;0.9820
1665656267.010;1;82025984;1;1;10;1;0;100;0.00;0.00;0;24.92;20.583;25.112;183907;30;3.3622;1.0080
1665656267.030;1;82025984;1;1;10;1;0;100;0.00;0.00;0;24.92;20.583;25.112;183907;31;3.3645;1.0050
1665656267.100;1;82025984;1;1;10;1;0;100;0.00;0.00;0;24.92;20.583;25.112;183907;32;3.3675;1.0030
1665656267.300;1;82025984;1;1;10;1;0;100;0.00;0.00;0;24.92;20.583;25.112;183907;33;3.3689;1.0020
1665656268.000;1;82025984;1;1;10;1;0;100;0.00;0.00;0;24.92;20.583;25.112;183907;34;3.3707;1.0030
1665656270.000;1;82025984;1;1;10;1;0;100;0.00;0.00;0;24.92;20.583;25.112;183907;35;3.3743;1.0000
1665656277.000;1;82025984;1;1;10;1;0;100;0.00;0.00;0;24.92;20.583;25.112;183907;36;3.3832;0.9970
1665656297.000;1;82025984;1;1;10;1;0;100;0.00;0.00;0;24.92;20.583;25.112;183907;37;3.4012;1.0000
1665656327.000;1;82025984;1;1;10;1;0;100;0.00;0.00;0;24.92;20.583;25.112;183907;38;3.4200;0.9930
1665656327.001;1;82025984;1;1;10;1;0;100;0.00;0.00;0;24.92;20.583;25.112;183907;39;3.3981;-0.3170
1665656327.003;1;82025984;1;1;10;1;0;100;0.00;0.00;0;24.92;20.583;25.112;183907;40;3.3849;-0.9370
1665656327.010;1;82025984;1;1;10;1;0;100;0.00;0.00;0;24.92;20.583;25.112;183907;41;3.3793;-0.9960
1665656327.030;1;82025984;1;1;10;1;0;100;0.00;0.00;0;24.92;20.583;25.112;183907;42;3.3747;-0.9970
1665656327.100;1;82025984;1;1;10;1;0;100;0.00;0.00;0;24.92;20.583;25.112;183907;43;3.3713;-1.0000
1665656327.300;1;82025984;1;1;10;1;0;100;0.00;0.00;0;24.92;20.583;25.112;183907;44;3.3687;-1.0020
1665656328.000;1;82025984;1;1;10;1;0;100;0.00;0.00;0;24.92;20.583;25.112;183907;45;3.3650;-0.9930
1665656330.000;1;82025984;1;1;10;1;0;100;0.00;0.00;0;24.92;20.583;25.112;183907;46;3.3594;-0.9950
1665656337.000;1;82025984;1;1;10;1;0;100;0.00;0.00;0;24.92;20.583;25.112;183907;47;3.3460;-0.9950
1665656357.000;1;82025984;1;1;10;1;0;100;0.00;0.00;0;24.92;20.583;25.112;183907;48;3.3226;-1.0030
1665656387.000;1;82025984;1;1;10;1;0;100;0.00;0.00;0;24.92;20.583;25.112;183907;49;3.2980;-0.9960
1665656387.001;1;82025984;1;1;10;1;0;100;0.00;0.00;0;24.92;20.583;25.112;183907;50;3.3092;-0.3400
1665656387.003;1;82025984;1;1;10;1;0;100;0.00;0.00;0;24.92;20.583;25.112;183907;51;3.3151;-0.0420
1665656387.010;1;82025984;1;1;10;1;0;100;0.00;0.00;0;24.92;20.583;25.112;183907;52;3.3186;-0.0030
1665656387.030;1;82025984;1;1;10;1;0;100;0.00;0.00;0;24.92;20.583;25.112;183907;53;3.3208;-0.0020
1665656387.100;1;82025984;1;1;10;1;0;100;0.00;0.00;0;24.92;20.583;25.112;183907;54;3.3244;0.0030
1665656387.300;1;82025984;1;1;10;1;0;100;0.00;0.00;0;24.92;20.583;25.112;183907;55;3.3259;0.0050
1665656388.000;1;82025984;1;1;10;1;0;100;0.00;0.00;0;24.92;20.583;25.112;183907;56;3.3282;0.0010
1665656390.000;1;82025984;1;1;10;1;0;100;0.00;0.00;0;24.92;20.583;25.112;183907;57;3.3303;0.0020
1665656397.000;1;82025984;1;1;10;1;0;100;0.00;0.00;0;24.92;20.583;25.112;183907;58;3.3348;0.0000
1665656417.000;1;82025984;1;1;10;1;0;100;0.00;0.00;0;24.92;20.583;25.112;183907;59;3.3389;-0.0020
1665656447.000;1;82025984;1;1;10;1;0;100;0.00;0.00;0;24.92;20.583;25.112;183907;60;3.3413;0.0050
1665666698.000;1;84721664;1;1;30;1;0;100;0.00;0.00;0;24.95;18.238;19.419;1181641;0;3.5968;0.0000
1665666698.001;1;84721664;1;1;30;1;0;100;0.00;0.00;0;24.95;18.238;19.419;1181641;1;3.6102;0.8140
1665666698.003;1;84721664;1;1;30;1;0;100;0.00;0.00;0;24.95;18.238;19.419;1181641;2;3.6140;0.9910
1665666698.010;1;84721664;1;1;30;1;0;100;0.00;0.00;0;24.95;18.238;19.419;1181641;3;3.6151;1.0050
1665666698.030;1;84721664;1;1;30;1;0;100;0.00;0.00;0;24.95;18.238;19.419;1181641;4;3.6157;1.0050
1665666698.100;1;84721664;1;1;30;1;0;100;0.00;0.00;0;24.95;18.238;19.419;1181641;5;3.6163;1.0040
1665666698.300;1;84721664;1;1;30;1;0;100;0.00;0.00;0;24.95;18.238;19.419;1181641;6;3.6164;1.0010
1665666699.000;1;84721664;1;1;30;1;0;100;0.00;0.00;0;24.95;18.238;19.419;1181641;7;3.6177;1.0040
1665666701.000;1;84721664;1;1;30;1;0;100;0.00;0.00;0;24.95;18.238;19.419;1181641;8;3.6197;1.0040
1665666708.000;1;84721664;1;1;30;1;0;100;0.00;0.00;0;24.95;18.238;19.419;1181641;9;3.6237;0.9980
1665666708.001;1;84721664;1;1;30;1;0;100;0.00;0.00;0;24.95;18.238;19.419;1181641;10;3.6028;-0.3320
1665666708.003;1;84721664;1;1;30;1;0;100;0.00;0.00;0;24.95;18.238;19.419;1181641;11;3.5905;-0.9360
1665666708.010;1;84721664;1;1;30;1;0;100;0.00;0.00;0;24.95;18.238;19.419;1181641;12;3.5873;-1.0020
1665666708.030;1;84721664;1;1;30;1;0;100;0.00;0.00;0;24.95;18.238;19.419;1181641;13;3.5857;-1.0010
1665666708.100;1;84721664;1;1;30;1;0;100;0.00;0.00;0;24.95;18.238;19.419;1181641;14;3.5857;-0.9990
1665666708.300;1;84721664;1;1;30;1;0;100;0.00;0.00;0;24.95;18.238;19.419;1181641;15;3.5850;-0.9950
1665666709.000;1;84721664;1;1;30;1;0;100;0.00;0.00;0;24.95;18.238;19.419;1181641;16;3.5823;-0.9960
1665666711.000;1;84721664;1;1;30;1;0;100;0.00;0.00;0;24.95;18.238;19.419;1181641;17;3.5793;-1.0010
1665666718.000;1;84721664;1;1;30;1;0;100;0.00;0.00;0;24.95;18.238;19.419;1181641;18;3.5741;-0.9990
1665666718.001;1;84721664;1;1;30;1;0;100;0.00;0.00;0;24.95;18.238;19.419;1181641;19;3.5844;-0.3440
1665666718.003;1;84721664;1;1;30;1;0;100;0.00;0.00;0;24.95;18.238;19.419;1181641;20;3.5904;-0.0400
1665666718.010;1;84721664;1;1;30;1;0;100;0.00;0.00;0;24.95;18.238;19.419;1181641;21;3.5925;0.0020
1665666718.030;1;84721664;1;1;30;1;0;100;0.00;0.00;0;24.95;18.238;19.419;1181641;22;3.5922;0.0020
1665666718.100;1;84721664;1;1;30;1;0;100;0.00;0.00;0;24.95;18.238;19.419;1181641;23;3.5930;0.0010
1665666718.300;1;84721664;1;1;30;1;0;100;0.00;0.00;0;24.95;18.238;19.419;1181641;24;3.5929;-0.0010
1665666719.000;1;84721664;1;1;30;1;0;100;0.00;0.00;0;24.95;18.238;19.419;1181641;25;3.5945;0.0030
1665666721.000;1;84721664;1;1;30;1;0;100;0.00;0.00;0;24.95;18.238;19.419;1181641;26;3.5952;0.0020
1665666728.000;1;84721664;1;1;30;1;0;100;0.00;0.00;0;24.95;18.238;19.419;1181641;27;3.5958;0.0000
1665666728.001;1;84721664;1;1;30;1;0;100;0.00;0.00;0;24.95;18.238;19.419;1181641;28;3.6069;0.6820
1665666728.003;1;84721664;1;1;30;1;0;100;0.00;0.00;0;24.95;18.238;19.419;1181641;29;3.6133;0.9850
1665666728.010;1;84721664;1;1;30;1;0;100;0.00;0.00;0;24.95;18.238;19.419;1181641;30;3.6144;0.9990
1665666728.030;1;84721664;1;1;30;1;0;100;0.00;0.00;0;24.95;18.238;19.419;1181641;31;3.6147;0.9980
1665666728.100;1;84721664;1;1;30;1;0;100;0.00;0.00;0;24.95;18.238;19.419;1181641;32;3.6153;1.0030
1665666728.300;1;84721664;1;1;30;1;0;100;0.00;0.00;0;24.95;18.238;19.419;1181641;33;3.6155;0.9980
1665666729.000;1;84721664;1;1;30;1;0;100;0.00;0.00;0;24.95;18.238;19.419;1181641;34;3.6174;1.0030
1665666731.000;1;84721664;1;1;30;1;0;100;0.00;0.00;0;24.95;18.238;19.419;1181641;35;3.6185;0.9940
1665666738.000;1;84721664;1;1;30;1;0;100;0.00;0.00;0;24.95;18.238;19.419;1181641;36;3.6238;1.0080
1665666758.000;1;84721664;1;1;30;1;0;100;0.00;0.00;0;24.95;18.238;19.419;1181641;37;3.6314;1.0020
1665666788.000;1;84721664;1;1;30;1;0;100;0.00;0.00;0;24.95;18.238;19.419;1181641;38;3.6374;1.0010
1665666788.001;1;84721664;1;1;30;1;0;100;0.00;0.00;0;24.95;18.238;19.419;1181641;39;3.6166;-0.3310
1665666788.003;1;84721664;1;1;30;1;0;100;0.00;0.00;0;24.95;18.238;19.419;1181641;40;3.6040;-0.9420
1665666788.010;1;84721664;1;1;30;1;0;100;0.00;0.00;0;24.95;18.238;19.419;1181641;41;3.6009;-1.0010
1665666788.030;1;84721664;1;1;30;1;0;100;0.00;0.00;0;24.95;18.238;19.419;1181641;42;3.5999;-1.0050
1665666788.100;1;84721664;1;1;30;1;0;100;0.00;0.00;0;24.95;18.238;19.419;1181641;43;3.5993;-1.0000
1665666788.300;1;84721664;1;1;30;1;0;100;0.00;0.00;0;24.95;18.238;19.419;1181641;44;3.5987;-0.9980
1665666789.000;1;84721664;1;1;30;1;0;100;0.00;0.00;0;24.95;18.238;19.419;1181641;45;3.5962;-0.9980
1665666791.000;1;84721664;1;1;30;1;0;100;0.00;0.00;0;24.95;18.238;19.419;1181641;46;3.5928;-0.9990
1665666798.000;1;84721664;1;1;30;1;0;100;0.00;0.00;0;24.95;18.238;19.419;1181641;47;3.5854;-0.9940
1665666818.000;1;84721664;1;1;30;1;0;100;0.00;0.00;0;24.95;18.238;19.419;1181641;48;3.5747;-0.9990
1665666848.000;1;84721664;1;1;30;1;0;100;0.00;0.00;0;24.95;18.238;19.419;1181641;49;3.5655;-0.9950
1665666848.001;1;84721664;1;1;30;1;0;100;0.00;0.00;0;24.95;18.238;19.419;1181641;50;3.5758;-0.3450
1665666848.003;1;84721664;1;1;30;1;0;100;0.00;0.00;0;24.95;18.238;19.419;1181641;51;3.5820;-0.0410
1665666848.010;1;84721664;1;1;30;1;0;100;0.00;0.00;0;24.95;18.238;19.419;1181641;52;3.5834;0.0040
1665666848.030;1;84721664;1;1;30;1;0;100;0.00;0.00;0;24.95;18.238;19.419;1181641;53;3.5839;0.0020
1665666848.100;1;84721664;1;1;30;1;0;100;0.00;0.00;0;24.95;18.238;19.419;1181641;54;3.5842;-0.0020
1665666848.300;1;84721664;1;1;30;1;0;100;0.00;0.00;0;24.95;18.238;19.419;1181641;55;3.5850;-0.0030
1665666849.000;1;84721664;1;1;30;1;0;100;0.00;0.00;0;24.95;18.238;19.419;1181641;56;3.5861;0.0010
1665666851.000;1;84721664;1;1;30;1;0;100;0.00;0.00;0;24.95;18.238;19.419;1181641;57;3.5874;0.0020
1665666858.000;1;84721664;1;1;30;1;0;100;0.00;0.00;0;24.95;18.238;19.419;1181641;58;3.5896;0.0060
1665666878.000;1;84721664;1;1;30;1;0;100;0.00;0.00;0;24.95;18.238;19.419;1181641;59;3.5933;0.0020
1665666908.000;1;84721664;1;1;30;1;0;100;0.00;0.00;0;24.95;18.238;19.419;1181641;60;3.5944;0.0060
1665677013.000;1;87381504;1;1;50;1;0;100;0.00;0.00;0;25.02;18.276;18.774;2165331;0;3.7334;0.0000
1665677013.001;1;87381504;1;1;50;1;0;100;0.00;0.00;0;25.02;18.276;18.774;2165331;1;3.7465;0.8170
1665677013.003;1;87381504;1;1;50;1;0;100;0.00;0.00;0;25.02;18.276;18.774;2165331;2;3.7509;0.9910
1665677013.010;1;87381504;1;1;50;1;0;100;0.00;0.00;0;25.02;18.276;18.774;2165331;3;3.7516;0.9920
1665677013.030;1;87381504;1;1;50;1;0;100;0.00;0.00;0;25.02;18.276;18.774;2165331;4;3.7518;1.0010
1665677013.100;1;87381504;1;1;50;1;0;100;0.00;0.00;0;25.02;18.276;18.774;2165331;5;3.7522;1.0020
1665677013.300;1;87381504;1;1;50;1;0;100;0.00;0.00;0;25.02;18.276;18.774;2165331;6;3.7527;1.0000
1665677014.000;1;87381504;1;1;50;1;0;100;0.00;0.00;0;25.02;18.276;18.774;2165331;7;3.7543;0.9960
1665677016.000;1;87381504;1;1;50;1;0;100;0.00;0.00;0;25.02;18.276;18.774;2165331;8;3.7573;1.0010
1665677023.000;1;87381504;1;1;50;1;0;100;0.00;0.00;0;25.02;18.276;18.774;2165331;9;3.7629;1.0050
1665677023.001;1;87381504;1;1;50;1;0;100;0.00;0.00;0;25.02;18.276;18.774;2165331;10;3.7406;-0.3400
1665677023.003;1;87381504;1;1;50;1;0;100;0.00;0.00;0;25.02;18.276;18.774;2165331;11;3.7295;-0.9330
1665677023.010;1;87381504;1;1;50;1;0;100;0.00;0.00;0;25.02;18.276;18.774;2165331;12;3.7267;-1.0030
1665677023.030;1;87381504;1;1;50;1;0;100;0.00;0.00;0;25.02;18.276;18.774;2165331;13;3.7258;-0.9990
1665677023.100;1;87381504;1;1;50;1;0;100;0.00;0.00;0;25.02;18.276;18.774;2165331;14;3.7251;-1.0080
1665677023.300;1;87381504;1;1;50;1;0;100;0.00;0.00;0;25.02;18.276;18.774;2165331;15;3.7242;-0.9990
1665677024.000;1;87381504;1;1;50;1;0;100;0.00;0.00;0;25.02;18.276;18.774;2165331;16;3.7209;-1.0080
1665677026.000;1;87381504;1;1;50;1;0;100;0.00;0.00;0;25.02;18.276;18.774;2165331;17;3.7176;-0.9990
1665677033.000;1;87381504;1;1;50;1;0;100;0.00;0.00;0;25.02;18.276;18.774;2165331;18;3.7102;-1.0020
1665677033.001;1;87381504;1;1;50;1;0;100;0.00;0.00;0;25.02;18.276;18.774;2165331;19;3.7208;-0.3480
1665677033.003;1;87381504;1;1;50;1;0;100;0.00;0.00;0;25.02;18.276;18.774;2165331;20;3.7272;-0.0350
1665677033.010;1;87381504;1;1;50;1;0;100;0.00;0.00;0;25.02;18.276;18.774;2165331;21;3.7288;-0.0010
1665677033.030;1;87381504;1;1;50;1;0;100;0.00;0.00;0;25.02;18.276;18.774;2165331;22;3.7283;-0.0030
1665677033.100;1;87381504;1;1;50;1;0;100;0.00;0.00;0;25.02;18.276;18.774;2165331;23;3.7292;0.0030
1665677033.300;1;87381504;1;1;50;1;0;100;0.00;0.00;0;25.02;18.276;18.774;2165331;24;3.7297;0.0020
1665677034.000;1;87381504;1;1;50;1;0;100;0.00;0.00;0;25.02;18.276;18.774;2165331;25;3.7303;0.0010
1665677036.000;1;87381504;1;1;50;1;0;100;0.00;0.00;0;25.02;18.276;18.774;2165331;26;3.7315;-0.0010
1665677043.000;1;87381504;1;1;50;1;0;100;0.00;0.00;0;25.02;18.276;18.774;2165331;27;3.7323;0.0020
1665677043.001;1;87381504;1;1;50;1;0;100;0.00;0.00;0;25.02;18.276;18.774;2165331;28;3.7437;0.6820
1665677043.003;1;87381504;1;1;50;1;0;100;0.00;0.00;0;25.02;18.276;18.774;2165331;29;3.7492;0.9870
1665677043.010;1;87381504;1;1;50;1;0;100;0.00;0.00;0;25.02;18.276;18.774;2165331;30;3.7507;1.0000
1665677043.030;1;87381504;1;1;50;1;0;100;0.00;0.00;0;25.02;18.276;18.774;2165331;31;3.7507;0.9970
1665677043.100;1;87381504;1;1;50;1;0;100;0.00;0.00;0;25.02;18.276;18.774;2165331;32;3.7516;1.0060
1665677043.300;1;87381504;1;1;50;1;0;100;0.00;0.00;0;25.02;18.276;18.774;2165331;33;3.7515;1.0010
1665677044.000;1;87381504;1;1;50;1;0;100;0.00;0.00;0;25.02;18.276;18.774;2165331;34;3.7538;1.0020
1665677046.000;1;87381504;1;1;50;1;0;100;0.00;0.00;0;25.02;18.276;18.774;2165331;35;3.7557;1.0000
1665677053.000;1;87381504;1;1;50;1;0;100;0.00;0.00;0;25.02;18.276;18.774;2165331;36;3.7623;1.0020
1665677073.000;1;87381504;1;1;50;1;0;100;0.00;0.00;0;25.02;18.276;18.774;2165331;37;3.7731;0.9920
1665677103.000;1;87381504;1;1;50;1;0;100;0.00;0.00;0;25.02;18.276;18.774;2165331;38;3.7836;0.9990
1665677103.001;1;87381504;1;1;50;1;0;100;0.00;0.00;0;25.02;18.276;18.774;2165331;39;3.7619;-0.3420
1665677103.003;1;87381504;1;1;50;1;0;100;0.00;0.00;0;25.02;18.276;18.774;2165331;40;3.7507;-0.9320
1665677103.010;1;87381504;1;1;50;1;0;100;0.00;0.00;0;25.02;18.276;18.774;2165331;41;3.7474;-0.9940
1665677103.030;1;87381504;1;1;50;1;0;100;0.00;0.00;0;25.02;18.276;18.774;2165331;42;3.7468;-1.0020
1665677103.100;1;87381504;1;1;50;1;0;100;0.00;0.00;0;25.02;18.276;18.774;2165331;43;3.7462;-1.0030
1665677103.300;1;87381504;1;1;50;1;0;100;0.00;0.00;0;25.02;18.276;18.774;2165331;44;3.7446;-0.9990
1665677104.000;1;87381504;1;1;50;1;0;100;0.00;0.00;0;25.02;18.276;18.774;2165331;45;3.7413;-1.0000
1665677106.000;1;87381504;1;1;50;1;0;100;0.00;0.00;0;25.02;18.276;18.774;2165331;46;3.7367;-0.9990
1665677113.000;1;87381504;1;1;50;1;0;100;0.00;0.00;0;25.02;18.276;18.774;2165331;47;3.7266;-1.0000
1665677133.000;1;87381504;1;1;50;1;0;100;0.00;0.00;0;25.02;18.276;18.774;2165331;48;3.7113;-1.0030
1665677163.000;1;87381504;1;1;50;1;0;100;0.00;0.00;0;25.02;18.276;18.774;2165331;49;3.7011;-1.0030
1665677163.001;1;87381504;1;1;50;1;0;100;0.00;0.00;0;25.02;18.276;18.774;2165331;50;3.7113;-0.3440
1665677163.003;1;87381504;1;1;50;1;0;100;0.00;0.00;0;25.02;18.276;18.774;2165331;51;3.7176;-0.0370
1665677163.010;1;87381504;1;1;50;1;0;100;0.00;0.00;0;25.02;18.276;18.774;2165331;52;3.7184;-0.0010
1665677163.030;1;87381504;1;1;50;1;0;100;0.00;0.00;0;25.02;18.276;18.774;2165331;53;3.7191;0.0040
1665677163.100;1;87381504;1;1;50;1;0;100;0.00;0.00;0;25.02;18.276;18.774;2165331;54;3.7196;0.0020
1665677163.300;1;87381504;1;1;50;1;0;100;0.00;0.00;0;25.02;18.276;18.774;2165331;55;3.7203;-0.0010
1665677164.000;1;87381504;1;1;50;1;0;100;0.00;0.00;0;25.02;18.276;18.774;2165331;56;3.7211;0.0060
1665677166.000;1;87381504;1;1;50;1;0;100;0.00;0.00;0;25.02;18.276;18.774;2165331;57;3.7228;0.0000
1665677173.000;1;87381504;1;1;50;1;0;100;0.00;0.00;0;25.02;18.276;18.774;2165331;58;3.7253;0.0010
1665677193.000;1;87381504;1;1;50;1;0;100;0.00;0.00;0;25.02;18.276;18.774;2165331;59;3.7291;-0.0050
1665677223.000;1;87381504;1;1;50;1;0;100;0.00;0.00;0;25.02;18.276;18.774;2165331;60;3.7305;-0.0080
1665688691.000;1;90392064;1;1;70;1;0;100;0.00;0.00;0;25.01;18.194;18.733;3279204;0;3.9300;0.0010
1665688691.001;1;90392064;1;1;70;1;0;100;0.00;0.00;0;25.01;18.194;18.733;3279204;1;3.9433;0.8190
1665688691.003;1;90392064;1;1;70;1;0;100;0.00;0.00;0;25.01;18.194;18.733;3279204;2;3.9472;0.9930
1665688691.010;1;90392064;1;1;70;1;0;100;0.00;0.00;0;25.01;18.194;18.733;3279204;3;3.9483;1.0050
1665688691.030;1;90392064;1;1;70;1;0;100;0.00;0.00;0;25.01;18.194;18.733;3279204;4;3.9484;0.9980
1665688691.100;1;90392064;1;1;70;1;0;100;0.00;0.00;0;25.01;18.194;18.733;3279204;5;3.9487;0.9980
1665688691.300;1;90392064;1;1;70;1;0;100;0.00;0.00;0;25.01;18.194;18.733;3279204;6;3.9494;0.9980
1665688692.000;1;90392064;1;1;70;1;0;100;0.00;0.00;0;25.01;18.194;18.733;3279204;7;3.9516;0.9980
1665688694.000;1;90392064;1;1;70;1;0;100;0.00;0.00;0;25.01;18.194;18.733;3279204;8;3.9523;1.0040
1665688701.000;1;90392064;1;1;70;1;0;100;0.00;0.00;0;25.01;18.194;18.733;3279204;9;3.9563;1.0030
1665688701.001;1;90392064;1;1;70;1;0;100;0.00;0.00;0;25.01;18.194;18.733;3279204;10;3.9351;-0.3430
1665688701.003;1;90392064;1;1;70;1;0;100;0.00;0.00;0;25.01;18.194;18.733;3279204;11;3.9235;-0.9330
1665688701.010;1;90392064;1;1;70;1;0;100;0.00;0.00;0;25.01;18.194;18.733;3279204;12;3.9210;-0.9950
1665688701.030;1;90392064;1;1;70;1;0;100;0.00;0.00;0;25.01;18.194;18.733;3279204;13;3.9194;-0.9970
1665688701.100;1;90392064;1;1;70;1;0;100;0.00;0.00;0;25.01;18.194;18.733;3279204;14;3.9194;-0.9950
1665688701.300;1;90392064;1;1;70;1;0;100;0.00;0.00;0;25.01;18.194;18.733;3279204;15;3.9181;-0.9940
1665688702.000;1;90392064;1;1;70;1;0;100;0.00;0.00;0;25.01;18.194;18.733;3279204;16;3.9157;-1.0010
1665688704.000;1;90392064;1;1;70;1;0;100;0.00;0.00;0;25.01;18.194;18.733;3279204;17;3.9127;-0.9940
1665688711.000;1;90392064;1;1;70;1;0;100;0.00;0.00;0;25.01;18.194;18.733;3279204;18;3.9070;-0.9960
1665688711.001;1;90392064;1;1;70;1;0;100;0.00;0.00;0;25.01;18.194;18.733;3279204;19;3.9176;-0.3540
1665688711.003;1;90392064;1;1;70;1;0;100;0.00;0.00;0;25.01;18.194;18.733;3279204;20;3.9240;-0.0330
1665688711.010;1;90392064;1;1;70;1;0;100;0.00;0.00;0;25.01;18.194;18.733;3279204;21;3.9251;0.0010
1665688711.030;1;90392064;1;1;70;1;0;100;0.00;0.00;0;25.01;18.194;18.733;3279204;22;3.9256;0.0010
1665688711.100;1;90392064;1;1;70;1;0;100;0.00;0.00;0;25.01;18.194;18.733;3279204;23;3.9259;0.0040
1665688711.300;1;90392064;1;1;70;1;0;100;0.00;0.00;0;25.01;18.194;18.733;3279204;24;3.9269;0.0030
1665688712.000;1;90392064;1;1;70;1;0;100;0.00;0.00;0;25.01;18.194;18.733;3279204;25;3.9271;-0.0020
1665688714.000;1;90392064;1;1;70;1;0;100;0.00;0.00;0;25.01;18.194;18.733;3279204;26;3.9279;0.0010
1665688721.000;1;90392064;1;1;70;1;0;100;0.00;0.00;0;25.01;18.194;18.733;3279204;27;3.9291;0.0010
1665688721.001;1;90392064;1;1;70;1;0;100;0.00;0.00;0;25.01;18.194;18.733;3279204;28;3.9402;0.6870
1665688721.003;1;90392064;1;1;70;1;0;100;0.00;0.00;0;25.01;18.194;18.733;3279204;29;3.9461;0.9800
1665688721.010;1;90392064;1;1;70;1;0;100;0.00;0.00;0;25.01;18.194;18.733;3279204;30;3.9473;0.9980
1665688721.030;1;90392064;1;1;70;1;0;100;0.00;0.00;0;25.01;18.194;18.733;3279204;31;3.9473;1.0010
1665688721.100;1;90392064;1;1;70;1;0;100;0.00;0.00;0;25.01;18.194;18.733;3279204;32;3.9474;0.9980
1665688721.300;1;90392064;1;1;70;1;0;100;0.00;0.00;0;25.01;18.194;18.733;3279204;33;3.9481;0.9980
1665688722.000;1;90392064;1;1;70;1;0;100;0.00;0.00;0;25.01;18.194;18.733;3279204;34;3.9501;1.0010
1665688724.000;1;90392064;1;1;70;1;0;100;0.00;0.00;0;25.01;18.194;18.733;3279204;35;3.9518;0.9940
1665688731.000;1;90392064;1;1;70;1;0;100;0.00;0.00;0;25.01;18.194;18.733;3279204;36;3.9558;0.9970
1665688751.000;1;90392064;1;1;70;1;0;100;0.00;0.00;0;25.01;18.194;18.733;3279204;37;3.9627;1.0050
1665688781.000;1;90392064;1;1;70;1;0;100;0.00;0.00;0;25.01;18.194;18.733;3279204;38;3.9689;0.9990
1665688781.001;1;90392064;1;1;70;1;0;100;0.00;0.00;0;25.01;18.194;18.733;3279204;39;3.9475;-0.3440
1665688781.003;1;90392064;1;1;70;1;0;100;0.00;0.00;0;25.01;18.194;18.733;3279204;40;3.9356;-0.9320
1665688781.010;1;90392064;1;1;70;1;0;100;0.00;0.00;0;25.01;18.194;18.733;3279204;41;3.9326;-1.0010
1665688781.030;1;90392064;1;1;70;1;0;100;0.00;0.00;0;25.01;18.194;18.733;3279204;42;3.9327;-0.9980
1665688781.100;1;90392064;1;1;70;1;0;100;0.00;0.00;0;25.01;18.194;18.733;3279204;43;3.9315;-0.9990
1665688781.300;1;90392064;1;1;70;1;0;100;0.00;0.00;0;25.01;18.194;18.733;3279204;44;3.9305;-0.9990
1665688782.000;1;90392064;1;1;70;1;0;100;0.00;0.00;0;25.01;18.194;18.733;3279204;45;3.9277;-1.0010
1665688784.000;1;90392064;1;1;70;1;0;100;0.00;0.00;0;25.01;18.194;18.733;3279204;46;3.9242;-1.0020
1665688791.000;1;90392064;1;1;70;1;0;100;0.00;0.00;0;25.01;18.194;18.733;3279204;47;3.9172;-1.0050
1665688811.000;1;90392064;1;1;70;1;0;100;0.00;0.00;0;25.01;18.194;18.733;3279204;48;3.9081;-1.0020
1665688841.000;1;90392064;1;1;70;1;0;100;0.00;0.00;0;25.01;18.194;18.733;3279204;49;3.9006;-0.9950
1665688841.001;1;90392064;1;1;70;1;0;100;0.00;0.00;0;25.01;18.194;18.733;3279204;50;3.9111;-0.3490
1665688841.003;1;90392064;1;1;70;1;0;100;0.00;0.00;0;25.01;18.194;18.733;3279204;51;3.9174;-0.0300
1665688841.010;1;90392064;1;1;70;1;0;100;0.00;0.00;0;25.01;18.194;18.733;3279204;52;3.9184;-0.0030
1665688841.030;1;90392064;1;1;70;1;0;100;0.00;0.00;0;25.01;18.194;18.733;3279204;53;3.9192;0.0010
1665688841.100;1;90392064;1;1;70;1;0;100;0.00;0.00;0;25.01;18.194;18.733;3279204;54;3.9190;0.0030
1665688841.300;1;90392064;1;1;70;1;0;100;0.00;0.00;0;25.01;18.194;18.733;3279204;55;3.9188;0.0070
1665688842.000;1;90392064;1;1;70;1;0;100;0.00;0.00;0;25.01;18.194;18.733;3279204;56;3.9206;0.0030
1665688844.000;1;90392064;1;1;70;1;0;100;0.00;0.00;0;25.01;18.194;18.733;3279204;57;3.9225;0.0070
1665688851.000;1;90392064;1;1;70;1;0;100;0.00;0.00;0;25.01;18.194;18.733;3279204;58;3.9249;-0.0020
1665688871.000;1;90392064;1;1;70;1;0;100;0.00;0.00;0;25.01;18.194;18.733;3279204;59;3.9274;0.0040
1665688901.000;1;90392064;1;1;70;1;0;100;0.00;0.00;0;25.01;18.194;18.733;3279204;60;3.9284;0.0020
1665699025.000;1;93056000;1;1;90;1;0;100;0.00;0.00;0;24.88;18.554;18.939;4264601;0;4.0817;0.0010
1665699025.001;1;93056000;1;1;90;1;0;100;0.00;0.00;0;24.88;18.554;18.939;4264601;1;4.0945;0.8050
1665699025.003;1;93056000;1;1;90;1;0;100;0.00;0.00;0;24.88;18.554;18.939;4264601;2;4.0987;0.9940
1665699025.010;1;93056000;1;1;90;1;0;100;0.00;0.00;0;24.88;18.554;18.939;4264601;3;4.1004;1.0080
1665699025.030;1;93056000;1;1;90;1;0;100;0.00;0.00;0;24.88;18.554;18.939;4264601;4;4.1009;1.0040
1665699025.100;1;93056000;1;1;90;1;0;100;0.00;0.00;0;24.88;18.554;18.939;4264601;5;4.1006;0.9980
1665699025.300;1;93056000;1;1;90;1;0;100;0.00;0.00;0;24.88;18.554;18.939;4264601;6;4.1020;1.0010
1665699026.000;1;93056000;1;1;90;1;0;100;0.00;0.00;0;24.88;18.554;18.939;4264601;7;4.1026;1.0010
1665699028.000;1;93056000;1;1;90;1;0;100;0.00;0.00;0;24.88;18.554;18.939;4264601;8;4.1045;1.0000
1665699035.000;1;93056000;1;1;90;1;0;100;0.00;0.00;0;24.88;18.554;18.939;4264601;9;4.1082;1.0010
1665699035.001;1;93056000;1;1;90;1;0;100;0.00;0.00;0;24.88;18.554;18.939;4264601;10;4.0864;-0.3460
1665699035.003;1;93056000;1;1;90;1;0;100;0.00;0.00;0;24.88;18.554;18.939;4264601;11;4.0747;-0.9210
1665699035.010;1;93056000;1;1;90;1;0;100;0.00;0.00;0;24.88;18.554;18.939;4264601;12;4.0706;-1.0000
1665699035.030;1;93056000;1;1;90;1;0;100;0.00;0.00;0;24.88;18.554;18.939;4264601;13;4.0700;-1.0000
1665699035.100;1;93056000;1;1;90;1;0;100;0.00;0.00;0;24.88;18.554;18.939;4264601;14;4.0691;-0.9970
1665699035.300;1;93056000;1;1;90;1;0;100;0.00;0.00;0;24.88;18.554;18.939;4264601;15;4.0684;-0.9960
1665699036.000;1;93056000;1;1;90;1;0;100;0.00;0.00;0;24.88;18.554;18.939;4264601;16;4.0658;-0.9980
1665699038.000;1;93056000;1;1;90;1;0;100;0.00;0.00;0;24.88;18.554;18.939;4264601;17;4.0627;-1.0000
1665699045.000;1;93056000;1;1;90;1;0;100;0.00;0.00;0;24.88;18.554;18.939;4264601;18;4.0581;-1.0030
1665699045.001;1;93056000;1;1;90;1;0;100;0.00;0.00;0;24.88;18.554;18.939;4264601;19;4.0686;-0.3550
1665699045.003;1;93056000;1;1;90;1;0;100;0.00;0.00;0;24.88;18.554;18.939;4264601;20;4.0752;-0.0350
1665699045.010;1;93056000;1;1;90;1;0;100;0.00;0.00;0;24.88;18.554;18.939;4264601;21;4.0763;0.0010
1665699045.030;1;93056000;1;1;90;1;0;100;0.00;0.00;0;24.88;18.554;18.939;4264601;22;4.0772;-0.0010
1665699045.100;1;93056000;1;1;90;1;0;100;0.00;0.00;0;24.88;18.554;18.939;4264601;23;4.0779;0.0030
1665699045.300;1;93056000;1;1;90;1;0;100;0.00;0.00;0;24.88;18.554;18.939;4264601;24;4.0776;0.0000
1665699046.000;1;93056000;1;1;90;1;0;100;0.00;0.00;0;24.88;18.554;18.939;4264601;25;4.0786;-0.0040
1665699048.000;1;93056000;1;1;90;1;0;100;0.00;0.00;0;24.88;18.554;18.939;4264601;26;4.0796;0.0010
1665699055.000;1;93056000;1;1;90;1;0;100;0.00;0.00;0;24.88;18.554;18.939;4264601;27;4.0807;0.0020
1665699055.001;1;93056000;1;1;90;1;0;100;0.00;0.00;0;24.88;18.554;18.939;4264601;28;4.0914;0.6720
1665699055.003;1;93056000;1;1;90;1;0;100;0.00;0.00;0;24.88;18.554;18.939;4264601;29;4.0970;0.9810
1665699055.010;1;93056000;1;1;90;1;0;100;0.00;0.00;0;24.88;18.554;18.939;4264601;30;4.0993;1.0050
1665699055.030;1;93056000;1;1;90;1;0;100;0.00;0.00;0;24.88;18.554;18.939;4264601;31;4.0993;1.0010
1665699055.100;1;93056000;1;1;90;1;0;100;0.00;0.00;0;24.88;18.554;18.939;4264601;32;4.1001;1.0040
1665699055.300;1;93056000;1;1;90;1;0;100;0.00;0.00;0;24.88;18.554;18.939;4264601;33;4.1009;0.9980
1665699056.000;1;93056000;1;1;90;1;0;100;0.00;0.00;0;24.88;18.554;18.939;4264601;34;4.1018;1.0040
1665699058.000;1;93056000;1;1;90;1;0;100;0.00;0.00;0;24.88;18.554;18.939;4264601;35;4.1033;1.0000
1665699065.000;1;93056000;1;1;90;1;0;100;0.00;0.00;0;24.88;18.554;18.939;4264601;36;4.1074;1.0000
1665699085.000;1;93056000;1;1;90;1;0;100;0.00;0.00;0;24.88;18.554;18.939;4264601;37;4.1135;1.0030
1665699115.000;1;93056000;1;1;90;1;0;100;0.00;0.00;0;24.88;18.554;18.939;4264601;38;4.1177;1.0000
1665699115.001;1;93056000;1;1;90;1;0;100;0.00;0.00;0;24.88;18.554;18.939;4264601;39;4.0963;-0.3500
1665699115.003;1;93056000;1;1;90;1;0;100;0.00;0.00;0;24.88;18.554;18.939;4264601;40;4.0846;-0.9200
1665699115.010;1;93056000;1;1;90;1;0;100;0.00;0.00;0;24.88;18.554;18.939;4264601;41;4.0808;-0.9960
1665699115.030;1;93056000;1;1;90;1;0;100;0.00;0.00;0;24.88;18.554;18.939;4264601;42;4.0794;-1.0080
1665699115.100;1;93056000;1;1;90;1;0;100;0.00;0.00;0;24.88;18.554;18.939;4264601;43;4.0792;-0.9930
1665699115.300;1;93056000;1;1;90;1;0;100;0.00;0.00;0;24.88;18.554;18.939;4264601;44;4.0778;-0.9960
1665699116.000;1;93056000;1;1;90;1;0;100;0.00;0.00;0;24.88;18.554;18.939;4264601;45;4.0752;-1.0030
1665699118.000;1;93056000;1;1;90;1;0;100;0.00;0.00;0;24.88;18.554;18.939;4264601;46;4.0720;-1.0020
1665699125.000;1;93056000;1;1;90;1;0;100;0.00;0.00;0;24.88;18.554;18.939;4264601;47;4.0658;-1.0040
1665699145.000;1;93056000;1;1;90;1;0;100;0.00;0.00;0;24.88;18.554;18.939;4264601;48;4.0575;-1.0020
1665699175.000;1;93056000;1;1;90;1;0;100;0.00;0.00;0;24.88;18.554;18.939;4264601;49;4.0511;-1.0030
1665699175.001;1;93056000;1;1;90;1;0;100;0.00;0.00;0;24.88;18.554;18.939;4264601;50;4.0623;-0.3520
1665699175.003;1;93056000;1;1;90;1;0;100;0.00;0.00;0;24.88;18.554;18.939;4264601;51;4.0686;-0.0340
1665699175.010;1;93056000;1;1;90;1;0;100;0.00;0.00;0;24.88;18.554;18.939;4264601;52;4.0701;0.0020
1665699175.030;1;93056000;1;1;90;1;0;100;0.00;0.00;0;24.88;18.554;18.939;4264601;53;4.0707;-0.0020
1665699175.100;1;93056000;1;1;90;1;0;100;0.00;0.00;0;24.88;18.554;18.939;4264601;54;4.0711;0.0040
1665699175.300;1;93056000;1;1;90;1;0;100;0.00;0.00;0;24.88;18.554;18.939;4264601;55;4.0715;-0.0020
1665699176.000;1;93056000;1;1;90;1;0;100;0.00;0.00;0;24.88;18.554;18.939;4264601;56;4.0732;0.0030
1665699178.000;1;93056000;1;1;90;1;0;100;0.00;0.00;0;24.88;18.554;18.939;4264601;57;4.0745;0.0040
1665699185.000;1;93056000;1;1;90;1;0;100;0.00;0.00;0;24.88;18.554;18.939;4264601;58;4.0763;-0.0050
1665699205.000;1;93056000;1;1;90;1;0;100;0.00;0.00;0;24.88;18.554;18.939;4264601;59;4.0794;-0.0030
1665699235.000;1;93056000;1;1;90;1;0;100;0.00;0.00;0;24.88;18.554;18.939;4264601;60;4.0803;-0.0040
1665736532.000;1;102694912;0;0;90;1;0;100;0.00;0.00;0;1.97;32.690;43.490;7841765;0;4.0802;0.0010
1665736532.001;1;102694912;0;0;90;1;0;100;0.00;0.00;0;1.97;32.690;43.490;7841765;1;4.0972;0.7970
1665736532.003;1;102694912;0;0;90;1;0;100;0.00;0.00;0;1.97;32.690;43.490;7841765;2;4.1064;0.9810
1665736532.010;1;102694912;0;0;90;1;0;100;0.00;0.00;0;1.97;32.690;43.490;7841765;3;4.1127;0.9960
1665736532.030;1;102694912;0;0;90;1;0;100;0.00;0.00;0;1.97;32.690;43.490;7841765;4;4.1175;0.9980
1665736532.100;1;102694912;0;0;90;1;0;100;0.00;0.00;0;1.97;32.690;43.490;7841765;5;4.1236;1.0000
1665736532.300;1;102694912;0;0;90;1;0;100;0.00;0.00;0;1.97;32.690;43.490;7841765;6;4.1261;0.9940
1665736533.000;1;102694912;0;0;90;1;0;100;0.00;0.00;0;1.97;32.690;43.490;7841765;7;4.1280;1.0000
1665736535.000;1;102694912;0;0;90;1;0;100;0.00;0.00;0;1.97;32.690;43.490;7841765;8;4.1309;1.0000
1665736542.000;1;102694912;0;0;90;1;0;100;0.00;0.00;0;1.97;32.690;43.490;7841765;9;4.1372;1.0070
1665736542.001;1;102694912;0;0;90;1;0;100;0.00;0.00;0;1.97;32.690;43.490;7841765;10;4.1111;-0.3300
1665736542.003;1;102694912;0;0;90;1;0;100;0.00;0.00;0;1.97;32.690;43.490;7841765;11;4.0897;-0.8980
1665736542.010;1;102694912;0;0;90;1;0;100;0.00;0.00;0;1.97;32.690;43.490;7841765;12;4.0739;-0.9920
1665736542.030;1;102694912;0;0;90;1;0;100;0.00;0.00;0;1.97;32.690;43.490;7841765;13;4.0636;-0.9980
1665736542.100;1;102694912;0;0;90;1;0;100;0.00;0.00;0;1.97;32.690;43.490;7841765;14;4.0521;-1.0100
1665736542.300;1;102694912;0;0;90;1;0;100;0.00;0.00;0;1.97;32.690;43.490;7841765;15;4.0465;-1.0010
1665736543.000;1;102694912;0;0;90;1;0;100;0.00;0.00;0;1.97;32.690;43.490;7841765;16;4.0431;-1.0070
1665736545.000;1;102694912;0;0;90;1;0;100;0.00;0.00;0;1.97;32.690;43.490;7841765;17;4.0375;-1.0050
1665736552.000;1;102694912;0;0;90;1;0;100;0.00;0.00;0;1.97;32.690;43.490;7841765;18;4.0281;-1.0030
1665736552.001;1;102694912;0;0;90;1;0;100;0.00;0.00;0;1.97;32.690;43.490;7841765;19;4.0413;-0.3620
1665736552.003;1;102694912;0;0;90;1;0;100;0.00;0.00;0;1.97;32.690;43.490;7841765;20;4.0533;-0.0430
1665736552.010;1;102694912;0;0;90;1;0;100;0.00;0.00;0;1.97;32.690;43.490;7841765;21;4.0597;-0.0050
1665736552.030;1;102694912;0;0;90;1;0;100;0.00;0.00;0;1.97;32.690;43.490;7841765;22;4.0656;0.0010
1665736552.100;1;102694912;0;0;90;1;0;100;0.00;0.00;0;1.97;32.690;43.490;7841765;23;4.0709;0.0030
1665736552.300;1;102694912;0;0;90;1;0;100;0.00;0.00;0;1.97;32.690;43.490;7841765;24;4.0736;0.0030
1665736553.000;1;102694912;0;0;90;1;0;100;0.00;0.00;0;1.97;32.690;43.490;7841765;25;4.0754;0.0040
1665736555.000;1;102694912;0;0;90;1;0;100;0.00;0.00;0;1.97;32.690;43.490;7841765;26;4.0768;0.0030
1665736562.000;1;102694912;0;0;90;1;0;100;0.00;0.00;0;1.97;32.690;43.490;7841765;27;4.0781;0.0000
1665736562.001;1;102694912;0;0;90;1;0;100;0.00;0.00;0;1.97;32.690;43.490;7841765;28;4.0925;0.6660
1665736562.003;1;102694912;0;0;90;1;0;100;0.00;0.00;0;1.97;32.690;43.490;7841765;29;4.1041;0.9750
1665736562.010;1;102694912;0;0;90;1;0;100;0.00;0.00;0;1.97;32.690;43.490;7841765;30;4.1112;0.9980
1665736562.030;1;102694912;0;0;90;1;0;100;0.00;0.00;0;1.97;32.690;43.490;7841765;31;4.1161;1.0040
1665736562.100;1;102694912;0;0;90;1;0;100;0.00;0.00;0;1.97;32.690;43.490;7841765;32;4.1217;1.0050
1665736562.300;1;102694912;0;0;90;1;0;100;0.00;0.00;0;1.97;32.690;43.490;7841765;33;4.1243;0.9960
1665736563.000;1;102694912;0;0;90;1;0;100;0.00;0.00;0;1.97;32.690;43.490;7841765;34;4.1265;1.0060
1665736565.000;1;102694912;0;0;90;1;0;100;0.00;0.00;0;1.97;32.690;43.490;7841765;35;4.1308;1.0020
1665736572.000;1;102694912;0;0;90;1;0;100;0.00;0.00;0;1.97;32.690;43.490;7841765;36;4.1377;1.0140
1665736592.000;1;102694912;0;0;90;1;0;100;0.00;0.00;0;1.97;32.690;43.490;7841765;37;4.1478;1.0050
1665736622.000;1;102694912;0;0;90;1;0;100;0.00;0.00;0;1.97;32.690;43.490;7841765;38;4.1561;0.9980
1665736622.001;1;102694912;0;0;90;1;0;100;0.00;0.00;0;1.97;32.690;43.490;7841765;39;4.1291;-0.3420
1665736622.003;1;102694912;0;0;90;1;0;100;0.00;0.00;0;1.97;32.690;43.490;7841765;40;4.1079;-0.8910
1665736622.010;1;102694912;0;0;90;1;0;100;0.00;0.00;0;1.97;32.690;43.490;7841765;41;4.0917;-1.0030
1665736622.030;1;102694912;0;0;90;1;0;100;0.00;0.00;0;1.97;32.690;43.490;7841765;42;4.0818;-1.0040
1665736622.100;1;102694912;0;0;90;1;0;100;0.00;0.00;0;1.97;32.690;43.490;7841765;43;4.0700;-0.9960
1665736622.300;1;102694912;0;0;90;1;0;100;0.00;0.00;0;1.97;32.690;43.490;7841765;44;4.0638;-1.0080
1665736623.000;1;102694912;0;0;90;1;0;100;0.00;0.00;0;1.97;32.690;43.490;7841765;45;4.0597;-0.9950
1665736625.000;1;102694912;0;0;90;1;0;100;0.00;0.00;0;1.97;32.690;43.490;7841765;46;4.0533;-0.9960
1665736632.000;1;102694912;0;0;90;1;0;100;0.00;0.00;0;1.97;32.690;43.490;7841765;47;4.0420;-1.0040
1665736652.000;1;102694912;0;0;90;1;0;100;0.00;0.00;0;1.97;32.690;43.490;7841765;48;4.0264;-0.9920
1665736682.000;1;102694912;0;0;90;1;0;100;0.00;0.00;0;1.97;32.690;43.490;7841765;49;4.0144;-1.0030
1665736682.001;1;102694912;0;0;90;1;0;100;0.00;0.00;0;1.97;32.690;43.490;7841765;50;4.0279;-0.3650
1665736682.003;1;102694912;0;0;90;1;0;100;0.00;0.00;0;1.97;32.690;43.490;7841765;51;4.0393;-0.0490
1665736682.010;1;102694912;0;0;90;1;0;100;0.00;0.00;0;1.97;32.690;43.490;7841765;52;4.0469;-0.0070
1665736682.030;1;102694912;0;0;90;1;0;100;0.00;0.00;0;1.97;32.690;43.490;7841765;53;4.0511;-0.0060
1665736682.100;1;102694912;0;0;90;1;0;100;0.00;0.00;0;1.97;32.690;43.490;7841765;54;4.0569;-0.0050
1665736682.300;1;102694912;0;0;90;1;0;100;0.00;0.00;0;1.97;32.690;43.490;7841765;55;4.0600;-0.0040
1665736683.000;1;102694912;0;0;90;1;0;100;0.00;0.00;0;1.97;32.690;43.490;7841765;56;4.0620;0.0010
1665736685.000;1;102694912;0;0;90;1;0;100;0.00;0.00;0;1.97;32.690;43.490;7841765;57;4.0650;0.0030
1665736692.000;1;102694912;0;0;90;1;0;100;0.00;0.00;0;1.97;32.690;43.490;7841765;58;4.0690;0.0030
1665736712.000;1;102694912;0;0;90;1;0;100;0.00;0.00;0;1.97;32.690;43.490;7841765;59;4.0746;0.0010
1665736742.000;1;102694912;0;0;90;1;0;100;0.00;0.00;0;1.97;32.690;43.490;7841765;60;4.0770;0.0050
1665746803.000;1;105342976;0;0;70;1;0;100;0.00;0.00;0;1.93;31.188;38.368;8821269;0;3.9514;0.0010
1665746803.001;1;105342976;0;0;70;1;0;100;0.00;0.00;0;1.93;31.188;38.368;8821269;1;3.9685;0.8210
1665746803.003;1;105342976;0;0;70;1;0;100;0.00;0.00;0;1.93;31.188;38.368;8821269;2;3.9771;0.9860
1665746803.010;1;105342976;0;0;70;1;0;100;0.00;0.00;0;1.93;31.188;38.368;8821269;3;3.9825;0.9980
1665746803.030;1;105342976;0;0;70;1;0;100;0.00;0.00;0;1.93;31.188;38.368;8821269;4;3.9869;0.9950
1665746803.100;1;105342976;0;0;70;1;0;100;0.00;0.00;0;1.93;31.188;38.368;8821269;5;3.9895;0.9940
1665746803.300;1;105342976;0;0;70;1;0;100;0.00;0.00;0;1.93;31.188;38.368;8821269;6;3.9903;0.9980
1665746804.000;1;105342976;0;0;70;1;0;100;0.00;0.00;0;1.93;31.188;38.368;8821269;7;3.9920;0.9940
1665746806.000;1;105342976;0;0;70;1;0;100;0.00;0.00;0;1.93;31.188;38.368;8821269;8;3.9959;0.9940
1665746813.000;1;105342976;0;0;70;1;0;100;0.00;0.00;0;1.93;31.188;38.368;8821269;9;4.0043;1.0030
1665746813.001;1;105342976;0;0;70;1;0;100;0.00;0.00;0;1.93;31.188;38.368;8821269;10;3.9770;-0.3270
1665746813.003;1;105342976;0;0;70;1;0;100;0.00;0.00;0;1.93;31.188;38.368;8821269;11;3.9559;-0.8980
1665746813.010;1;105342976;0;0;70;1;0;100;0.00;0.00;0;1.93;31.188;38.368;8821269;12;3.9411;-0.9940
1665746813.030;1;105342976;0;0;70;1;0;100;0.00;0.00;0;1.93;31.188;38.368;8821269;13;3.9332;-0.9970
1665746813.100;1;105342976;0;0;70;1;0;100;0.00;0.00;0;1.93;31.188;38.368;8821269;14;3.9280;-0.9960
1665746813.300;1;105342976;0;0;70;1;0;100;0.00;0.00;0;1.93;31.188;38.368;8821269;15;3.9262;-0.9920
1665746814.000;1;105342976;0;0;70;1;0;100;0.00;0.00;0;1.93;31.188;38.368;8821269;16;3.9226;-1.0060
1665746816.000;1;105342976;0;0;70;1;0;100;0.00;0.00;0;1.93;31.188;38.368;8821269;17;3.9175;-0.9940
1665746823.000;1;105342976;0;0;70;1;0;100;0.00;0.00;0;1.93;31.188;38.368;8821269;18;3.9061;-0.9980
1665746823.001;1;105342976;0;0;70;1;0;100;0.00;0.00;0;1.93;31.188;38.368;8821269;19;3.9190;-0.3610
1665746823.003;1;105342976;0;0;70;1;0;100;0.00;0.00;0;1.93;31.188;38.368;8821269;20;3.9298;-0.0470
1665746823.010;1;105342976;0;0;70;1;0;100;0.00;0.00;0;1.93;31.188;38.368;8821269;21;3.9370;-0.0040
1665746823.030;1;105342976;0;0;70;1;0;100;0.00;0.00;0;1.93;31.188;38.368;8821269;22;3.9413;-0.0030
1665746823.100;1;105342976;0;0;70;1;0;100;0.00;0.00;0;1.93;31.188;38.368;8821269;23;3.9439;0.0010
1665746823.300;1;105342976;0;0;70;1;0;100;0.00;0.00;0;1.93;31.188;38.368;8821269;24;3.9450;-0.0030
1665746824.000;1;105342976;0;0;70;1;0;100;0.00;0.00;0;1.93;31.188;38.368;8821269;25;3.9460;0.0010
1665746826.000;1;105342976;0;0;70;1;0;100;0.00;0.00;0;1.93;31.188;38.368;8821269;26;3.9476;-0.0030
1665746833.000;1;105342976;0;0;70;1;0;100;0.00;0.00;0;1.93;31.188;38.368;8821269;27;3.9487;0.0010
1665746833.001;1;105342976;0;0;70;1;0;100;0.00;0.00;0;1.93;31.188;38.368;8821269;28;3.9634;0.6820
1665746833.003;1;105342976;0;0;70;1;0;100;0.00;0.00;0;1.93;31.188;38.368;8821269;29;3.9744;0.9740
1665746833.010;1;105342976;0;0;70;1;0;100;0.00;0.00;0;1.93;31.188;38.368;8821269;30;3.9809;0.9970
1665746833.030;1;105342976;0;0;70;1;0;100;0.00;0.00;0;1.93;31.188;38.368;8821269;31;3.9846;0.9970
1665746833.100;1;105342976;0;0;70;1;0;100;0.00;0.00;0;1.93;31.188;38.368;8821269;32;3.9876;1.0040
1665746833.300;1;105342976;0;0;70;1;0;100;0.00;0.00;0;1.93;31.188;38.368;8821269;33;3.9887;1.0000
1665746834.000;1;105342976;0;0;70;1;0;100;0.00;0.00;0;1.93;31.188;38.368;8821269;34;3.9910;0.9970
1665746836.000;1;105342976;0;0;70;1;0;100;0.00;0.00;0;1.93;31.188;38.368;8821269;35;3.9945;0.9990
1665746843.000;1;105342976;0;0;70;1;0;100;0.00;0.00;0;1.93;31.188;38.368;8821269;36;4.0027;0.9990
1665746863.000;1;105342976;0;0;70;1;0;100;0.00;0.00;0;1.93;31.188;38.368;8821269;37;4.0150;0.9990
1665746893.000;1;105342976;0;0;70;1;0;100;0.00;0.00;0;1.93;31.188;38.368;8821269;38;4.0251;1.0030
