Repository: ShafayethJamil/Battery-Diagnostic-Using-LGN

# LGN Battery Diagnostics from Pulse Relaxation (HPPC)

Code and result files for the paper *"Lie Generator Networks Extract
EIS-Grade Battery Diagnostics from Pulse Relaxation Data"* (S. Jamil,
R. Kapadia). Preprint: [https://arxiv.org/abs/2605.15351].

Lie Generator Networks (LGN) extract electrochemical time constants from
~60 seconds of post-pulse voltage relaxation and reconstruct impedance-grade
diagnostics without dedicated EIS hardware. This repository contains the
reference implementation and the result files behind the paper's figures.

File: cell_plsv2_P007_1_S06_C11.csv (part 1 of 45)
timestamp_s;timestamp_origin;sd_block_id;cyc_charged;is_rt;soc_nom;age_type;age_temp;age_soc;age_chg_rate;age_dischg_rate;age_profile;t_avg_degC;r_ref_10ms_mOhm;r_ref_1s_mOhm;uptime_ticks;seq_nr;v_raw_V;i_raw_A
1665632983.000;1;77593600;1;1;10;1;10;90;0.00;0.00;0;24.78;20.604;24.028;3757466;0;3.3858;0.0010
1665632983.001;1;77593600;1;1;10;1;10;90;0.00;0.00;0;24.78;20.604;24.028;3757466;1;3.3998;0.8150
1665632983.003;1;77593600;1;1;10;1;10;90;0.00;0.00;0;24.78;20.604;24.028;3757466;2;3.4040;0.9850
1665632983.010;1;77593600;1;1;10;1;10;90;0.00;0.00;0;24.78;20.604;24.028;3757466;3;3.4064;1.0000
1665632983.030;1;77593600;1;1;10;1;10;90;0.00;0.00;0;24.78;20.604;24.028;3757466;4;3.4083;1.0060
1665632983.100;1;77593600;1;1;10;1;10;90;0.00;0.00;0;24.78;20.604;24.028;3757466;5;3.4097;0.9980
1665632983.300;1;77593600;1;1;10;1;10;90;0.00;0.00;0;24.78;20.604;24.028;3757466;6;3.4110;0.9960
1665632984.000;1;77593600;1;1;10;1;10;90;0.00;0.00;0;24.78;20.604;24.028;3757466;7;3.4130;0.9970
1665632986.000;1;77593600;1;1;10;1;10;90;0.00;0.00;0;24.78;20.604;24.028;3757466;8;3.4159;1.0040
1665632993.000;1;77593600;1;1;10;1;10;90;0.00;0.00;0;24.78;20.604;24.028;3757466;9;3.4242;1.0020
1665632993.001;1;77593600;1;1;10;1;10;90;0.00;0.00;0;24.78;20.604;24.028;3757466;10;3.4025;-0.3250
1665632993.003;1;77593600;1;1;10;1;10;90;0.00;0.00;0;24.78;20.604;24.028;3757466;11;3.3883;-0.9340
1665632993.010;1;77593600;1;1;10;1;10;90;0.00;0.00;0;24.78;20.604;24.028;3757466;12;3.3830;-0.9990
1665632993.030;1;77593600;1;1;10;1;10;90;0.00;0.00;0;24.78;20.604;24.028;3757466;13;3.3795;-0.9920
1665632993.100;1;77593600;1;1;10;1;10;90;0.00;0.00;0;24.78;20.604;24.028;3757466;14;3.3762;-0.9970
1665632993.300;1;77593600;1;1;10;1;10;90;0.00;0.00;0;24.78;20.604;24.028;3757466;15;3.3749;-0.9990
1665632994.000;1;77593600;1;1;10;1;10;90;0.00;0.00;0;24.78;20.604;24.028;3757466;16;3.3710;-1.0040
1665632996.000;1;77593600;1;1;10;1;10;90;0.00;0.00;0;24.78;20.604;24.028;3757466;17;3.3660;-1.0050
1665633003.000;1;77593600;1;1;10;1;10;90;0.00;0.00;0;24.78;20.604;24.028;3757466;18;3.3557;-0.9980
1665633003.001;1;77593600;1;1;10;1;10;90;0.00;0.00;0;24.78;20.604;24.028;3757466;19;3.3666;-0.3500
1665633003.003;1;77593600;1;1;10;1;10;90;0.00;0.00;0;24.78;20.604;24.028;3757466;20;3.3731;-0.0440
1665633003.010;1;77593600;1;1;10;1;10;90;0.00;0.00;0;24.78;20.604;24.028;3757466;21;3.3765;0.0030
1665633003.030;1;77593600;1;1;10;1;10;90;0.00;0.00;0;24.78;20.604;24.028;3757466;22;3.3782;0.0000
1665633003.100;1;77593600;1;1;10;1;10;90;0.00;0.00;0;24.78;20.604;24.028;3757466;23;3.3805;0.0010
1665633003.300;1;77593600;1;1;10;1;10;90;0.00;0.00;0;24.78;20.604;24.028;3757466;24;3.3806;0.0000
1665633004.000;1;77593600;1;1;10;1;10;90;0.00;0.00;0;24.78;20.604;24.028;3757466;25;3.3821;0.0010
1665633006.000;1;77593600;1;1;10;1;10;90;0.00;0.00;0;24.78;20.604;24.028;3757466;26;3.3830;0.0030
1665633013.000;1;77593600;1;1;10;1;10;90;0.00;0.00;0;24.78;20.604;24.028;3757466;27;3.3848;0.0020
1665633013.001;1;77593600;1;1;10;1;10;90;0.00;0.00;0;24.78;20.604;24.028;3757466;28;3.3962;0.6820
1665633013.003;1;77593600;1;1;10;1;10;90;0.00;0.00;0;24.78;20.604;24.028;3757466;29;3.4025;0.9780
1665633013.010;1;77593600;1;1;10;1;10;90;0.00;0.00;0;24.78;20.604;24.028;3757466;30;3.4051;0.9970
1665633013.030;1;77593600;1;1;10;1;10;90;0.00;0.00;0;24.78;20.604;24.028;3757466;31;3.4070;1.0040
1665633013.100;1;77593600;1;1;10;1;10;90;0.00;0.00;0;24.78;20.604;24.028;3757466;32;3.4089;1.0020
1665633013.300;1;77593600;1;1;10;1;10;90;0.00;0.00;0;24.78;20.604;24.028;3757466;33;3.4093;0.9940
1665633014.000;1;77593600;1;1;10;1;10;90;0.00;0.00;0;24.78;20.604;24.028;3757466;34;3.4121;0.9950
1665633016.000;1;77593600;1;1;10;1;10;90;0.00;0.00;0;24.78;20.604;24.028;3757466;35;3.4152;1.0030
1665633023.000;1;77593600;1;1;10;1;10;90;0.00;0.00;0;24.78;20.604;24.028;3757466;36;3.4234;1.0050
1665633043.000;1;77593600;1;1;10;1;10;90;0.00;0.00;0;24.78;20.604;24.028;3757466;37;3.4387;0.9930
1665633073.000;1;77593600;1;1;10;1;10;90;0.00;0.00;0;24.78;20.604;24.028;3757466;38;3.4540;1.0040
1665633073.001;1;77593600;1;1;10;1;10;90;0.00;0.00;0;24.78;20.604;24.028;3757466;39;3.4315;-0.3310
1665633073.003;1;77593600;1;1;10;1;10;90;0.00;0.00;0;24.78;20.604;24.028;3757466;40;3.4185;-0.9290
1665633073.010;1;77593600;1;1;10;1;10;90;0.00;0.00;0;24.78;20.604;24.028;3757466;41;3.4132;-1.0040
1665633073.030;1;77593600;1;1;10;1;10;90;0.00;0.00;0;24.78;20.604;24.028;3757466;42;3.4093;-1.0070
1665633073.100;1;77593600;1;1;10;1;10;90;0.00;0.00;0;24.78;20.604;24.028;3757466;43;3.4071;-1.0060
1665633073.300;1;77593600;1;1;10;1;10;90;0.00;0.00;0;24.78;20.604;24.028;3757466;44;3.4051;-1.0030
1665633074.000;1;77593600;1;1;10;1;10;90;0.00;0.00;0;24.78;20.604;24.028;3757466;45;3.4029;-0.9990
1665633076.000;1;77593600;1;1;10;1;10;90;0.00;0.00;0;24.78;20.604;24.028;3757466;46;3.3977;-1.0020
1665633083.000;1;77593600;1;1;10;1;10;90;0.00;0.00;0;24.78;20.604;24.028;3757466;47;3.3861;-1.0010
1665633103.000;1;77593600;1;1;10;1;10;90;0.00;0.00;0;24.78;20.604;24.028;3757466;48;3.3652;-1.0020
1665633133.000;1;77593600;1;1;10;1;10;90;0.00;0.00;0;24.78;20.604;24.028;3757466;49;3.3438;-0.9960
1665633133.001;1;77593600;1;1;10;1;10;90;0.00;0.00;0;24.78;20.604;24.028;3757466;50;3.3543;-0.3550
1665633133.003;1;77593600;1;1;10;1;10;90;0.00;0.00;0;24.78;20.604;24.028;3757466;51;3.3609;-0.0460
1665633133.010;1;77593600;1;1;10;1;10;90;0.00;0.00;0;24.78;20.604;24.028;3757466;52;3.3639;0.0000
1665633133.030;1;77593600;1;1;10;1;10;90;0.00;0.00;0;24.78;20.604;24.028;3757466;53;3.3661;0.0040
1665633133.100;1;77593600;1;1;10;1;10;90;0.00;0.00;0;24.78;20.604;24.028;3757466;54;3.3679;-0.0010
1665633133.300;1;77593600;1;1;10;1;10;90;0.00;0.00;0;24.78;20.604;24.028;3757466;55;3.3690;0.0000
1665633134.000;1;77593600;1;1;10;1;10;90;0.00;0.00;0;24.78;20.604;24.028;3757466;56;3.3709;0.0010
1665633136.000;1;77593600;1;1;10;1;10;90;0.00;0.00;0;24.78;20.604;24.028;3757466;57;3.3725;0.0000
1665633143.000;1;77593600;1;1;10;1;10;90;0.00;0.00;0;24.78;20.604;24.028;3757466;58;3.3765;0.0000
1665633163.000;1;77593600;1;1;10;1;10;90;0.00;0.00;0;24.78;20.604;24.028;3757466;59;3.3813;-0.0040
1665633193.000;1;77593600;1;1;10;1;10;90;0.00;0.00;0;24.78;20.604;24.028;3757466;60;3.3832;-0.0010
1665643108.000;1;80204800;1;1;30;1;10;90;0.00;0.00;0;24.88;18.999;19.313;4722974;0;3.5968;0.0000
1665643108.001;1;80204800;1;1;30;1;10;90;0.00;0.00;0;24.88;18.999;19.313;4722974;1;3.6106;0.8210
1665643108.003;1;80204800;1;1;30;1;10;90;0.00;0.00;0;24.88;18.999;19.313;4722974;2;3.6146;0.9930
1665643108.010;1;80204800;1;1;30;1;10;90;0.00;0.00;0;24.88;18.999;19.313;4722974;3;3.6158;1.0010
1665643108.030;1;80204800;1;1;30;1;10;90;0.00;0.00;0;24.88;18.999;19.313;4722974;4;3.6160;0.9990
1665643108.100;1;80204800;1;1;30;1;10;90;0.00;0.00;0;24.88;18.999;19.313;4722974;5;3.6161;0.9990
1665643108.300;1;80204800;1;1;30;1;10;90;0.00;0.00;0;24.88;18.999;19.313;4722974;6;3.6169;1.0010
1665643109.000;1;80204800;1;1;30;1;10;90;0.00;0.00;0;24.88;18.999;19.313;4722974;7;3.6183;0.9970
1665643111.000;1;80204800;1;1;30;1;10;90;0.00;0.00;0;24.88;18.999;19.313;4722974;8;3.6201;0.9960
1665643118.000;1;80204800;1;1;30;1;10;90;0.00;0.00;0;24.88;18.999;19.313;4722974;9;3.6247;0.9990
1665643118.001;1;80204800;1;1;30;1;10;90;0.00;0.00;0;24.88;18.999;19.313;4722974;10;3.6030;-0.3400
1665643118.003;1;80204800;1;1;30;1;10;90;0.00;0.00;0;24.88;18.999;19.313;4722974;11;3.5909;-0.9300
1665643118.010;1;80204800;1;1;30;1;10;90;0.00;0.00;0;24.88;18.999;19.313;4722974;12;3.5873;-1.0010
1665643118.030;1;80204800;1;1;30;1;10;90;0.00;0.00;0;24.88;18.999;19.313;4722974;13;3.5872;-0.9980
1665643118.100;1;80204800;1;1;30;1;10;90;0.00;0.00;0;24.88;18.999;19.313;4722974;14;3.5861;-0.9980
1665643118.300;1;80204800;1;1;30;1;10;90;0.00;0.00;0;24.88;18.999;19.313;4722974;15;3.5846;-1.0010
1665643119.000;1;80204800;1;1;30;1;10;90;0.00;0.00;0;24.88;18.999;19.313;4722974;16;3.5835;-0.9950
1665643121.000;1;80204800;1;1;30;1;10;90;0.00;0.00;0;24.88;18.999;19.313;4722974;17;3.5796;-0.9960
1665643128.000;1;80204800;1;1;30;1;10;90;0.00;0.00;0;24.88;18.999;19.313;4722974;18;3.5736;-0.9980
1665643128.001;1;80204800;1;1;30;1;10;90;0.00;0.00;0;24.88;18.999;19.313;4722974;19;3.5842;-0.3550
1665643128.003;1;80204800;1;1;30;1;10;90;0.00;0.00;0;24.88;18.999;19.313;4722974;20;3.5908;-0.0400
1665643128.010;1;80204800;1;1;30;1;10;90;0.00;0.00;0;24.88;18.999;19.313;4722974;21;3.5923;-0.0020
1665643128.030;1;80204800;1;1;30;1;10;90;0.00;0.00;0;24.88;18.999;19.313;4722974;22;3.5929;-0.0020
1665643128.100;1;80204800;1;1;30;1;10;90;0.00;0.00;0;24.88;18.999;19.313;4722974;23;3.5938;0.0010
1665643128.300;1;80204800;1;1;30;1;10;90;0.00;0.00;0;24.88;18.999;19.313;4722974;24;3.5934;0.0000
1665643129.000;1;80204800;1;1;30;1;10;90;0.00;0.00;0;24.88;18.999;19.313;4722974;25;3.5943;0.0020
1665643131.000;1;80204800;1;1;30;1;10;90;0.00;0.00;0;24.88;18.999;19.313;4722974;26;3.5951;0.0000
1665643138.000;1;80204800;1;1;30;1;10;90;0.00;0.00;0;24.88;18.999;19.313;4722974;27;3.5962;-0.0010
1665643138.001;1;80204800;1;1;30;1;10;90;0.00;0.00;0;24.88;18.999;19.313;4722974;28;3.6076;0.6950
1665643138.003;1;80204800;1;1;30;1;10;90;0.00;0.00;0;24.88;18.999;19.313;4722974;29;3.6134;0.9830
1665643138.010;1;80204800;1;1;30;1;10;90;0.00;0.00;0;24.88;18.999;19.313;4722974;30;3.6153;1.0040
1665643138.030;1;80204800;1;1;30;1;10;90;0.00;0.00;0;24.88;18.999;19.313;4722974;31;3.6157;1.0030
1665643138.100;1;80204800;1;1;30;1;10;90;0.00;0.00;0;24.88;18.999;19.313;4722974;32;3.6152;0.9970
1665643138.300;1;80204800;1;1;30;1;10;90;0.00;0.00;0;24.88;18.999;19.313;4722974;33;3.6159;1.0020
1665643139.000;1;80204800;1;1;30;1;10;90;0.00;0.00;0;24.88;18.999;19.313;4722974;34;3.6172;1.0030
1665643141.000;1;80204800;1;1;30;1;10;90;0.00;0.00;0;24.88;18.999;19.313;4722974;35;3.6194;1.0010
1665643148.000;1;80204800;1;1;30;1;10;90;0.00;0.00;0;24.88;18.999;19.313;4722974;36;3.6247;0.9980
1665643168.000;1;80204800;1;1;30;1;10;90;0.00;0.00;0;24.88;18.999;19.313;4722974;37;3.6324;1.0040
1665643198.000;1;80204800;1;1;30;1;10;90;0.00;0.00;0;24.88;18.999;19.313;4722974;38;3.6392;0.9970
1665643198.001;1;80204800;1;1;30;1;10;90;0.00;0.00;0;24.88;18.999;19.313;4722974;39;3.6168;-0.3380
1665643198.003;1;80204800;1;1;30;1;10;90;0.00;0.00;0;24.88;18.999;19.313;4722974;40;3.6050;-0.9270
1665643198.010;1;80204800;1;1;30;1;10;90;0.00;0.00;0;24.88;18.999;19.313;4722974;41;3.6018;-0.9970
1665643198.030;1;80204800;1;1;30;1;10;90;0.00;0.00;0;24.88;18.999;19.313;4722974;42;3.6013;-0.9960
1665643198.100;1;80204800;1;1;30;1;10;90;0.00;0.00;0;24.88;18.999;19.313;4722974;43;3.6002;-1.0000
1665643198.300;1;80204800;1;1;30;1;10;90;0.00;0.00;0;24.88;18.999;19.313;4722974;44;3.5994;-0.9980
1665643199.000;1;80204800;1;1;30;1;10;90;0.00;0.00;0;24.88;18.999;19.313;4722974;45;3.5966;-0.9980
1665643201.000;1;80204800;1;1;30;1;10;90;0.00;0.00;0;24.88;18.999;19.313;4722974;46;3.5926;-1.0030
1665643208.000;1;80204800;1;1;30;1;10;90;0.00;0.00;0;24.88;18.999;19.313;4722974;47;3.5861;-0.9970
1665643228.000;1;80204800;1;1;30;1;10;90;0.00;0.00;0;24.88;18.999;19.313;4722974;48;3.5747;-0.9980
1665643258.000;1;80204800;1;1;30;1;10;90;0.00;0.00;0;24.88;18.999;19.313;4722974;49;3.5652;-0.9950
1665643258.001;1;80204800;1;1;30;1;10;90;0.00;0.00;0;24.88;18.999;19.313;4722974;50;3.5753;-0.3570
1665643258.003;1;80204800;1;1;30;1;10;90;0.00;0.00;0;24.88;18.999;19.313;4722974;51;3.5814;-0.0400
1665643258.010;1;80204800;1;1;30;1;10;90;0.00;0.00;0;24.88;18.999;19.313;4722974;52;3.5838;0.0030
1665643258.030;1;80204800;1;1;30;1;10;90;0.00;0.00;0;24.88;18.999;19.313;4722974;53;3.5841;-0.0030
1665643258.100;1;80204800;1;1;30;1;10;90;0.00;0.00;0;24.88;18.999;19.313;4722974;54;3.5842;-0.0010
1665643258.300;1;80204800;1;1;30;1;10;90;0.00;0.00;0;24.88;18.999;19.313;4722974;55;3.5847;-0.0010
1665643259.000;1;80204800;1;1;30;1;10;90;0.00;0.00;0;24.88;18.999;19.313;4722974;56;3.5857;0.0010
1665643261.000;1;80204800;1;1;30;1;10;90;0.00;0.00;0;24.88;18.999;19.313;4722974;57;3.5872;0.0000
1665643268.000;1;80204800;1;1;30;1;10;90;0.00;0.00;0;24.88;18.999;19.313;4722974;58;3.5899;0.0040
1665643288.000;1;80204800;1;1;30;1;10;90;0.00;0.00;0;24.88;18.999;19.313;4722974;59;3.5930;0.0000
1665643318.000;1;80204800;1;1;30;1;10;90;0.00;0.00;0;24.88;18.999;19.313;4722974;60;3.5948;-0.0010
1665657196.000;1;83814400;1;1;10;1;10;90;0.00;0.00;0;24.92;20.770;23.670;270279;0;3.3341;0.0000
1665657196.001;1;83814400;1;1;10;1;10;90;0.00;0.00;0;24.92;20.770;23.670;270279;1;3.3482;0.8120
1665657196.003;1;83814400;1;1;10;1;10;90;0.00;0.00;0;24.92;20.770;23.670;270279;2;3.3532;0.9970
1665657196.010;1;83814400;1;1;10;1;10;90;0.00;0.00;0;24.92;20.770;23.670;270279;3;3.3548;0.9980
1665657196.030;1;83814400;1;1;10;1;10;90;0.00;0.00;0;24.92;20.770;23.670;270279;4;3.3564;0.9970
1665657196.100;1;83814400;1;1;10;1;10;90;0.00;0.00;0;24.92;20.770;23.670;270279;5;3.3579;1.0060
1665657196.300;1;83814400;1;1;10;1;10;90;0.00;0.00;0;24.92;20.770;23.670;270279;6;3.3590;1.0050
1665657197.000;1;83814400;1;1;10;1;10;90;0.00;0.00;0;24.92;20.770;23.670;270279;7;3.3609;1.0040
1665657199.000;1;83814400;1;1;10;1;10;90;0.00;0.00;0;24.92;20.770;23.670;270279;8;3.3642;0.9960
1665657206.000;1;83814400;1;1;10;1;10;90;0.00;0.00;0;24.92;20.770;23.670;270279;9;3.3735;1.0000
1665657206.001;1;83814400;1;1;10;1;10;90;0.00;0.00;0;24.92;20.770;23.670;270279;10;3.3510;-0.3280
1665657206.003;1;83814400;1;1;10;1;10;90;0.00;0.00;0;24.92;20.770;23.670;270279;11;3.3379;-0.9310
1665657206.010;1;83814400;1;1;10;1;10;90;0.00;0.00;0;24.92;20.770;23.670;270279;12;3.3325;-0.9950
1665657206.030;1;83814400;1;1;10;1;10;90;0.00;0.00;0;24.92;20.770;23.670;270279;13;3.3295;-1.0020
1665657206.100;1;83814400;1;1;10;1;10;90;0.00;0.00;0;24.92;20.770;23.670;270279;14;3.3267;-1.0010
1665657206.300;1;83814400;1;1;10;1;10;90;0.00;0.00;0;24.92;20.770;23.670;270279;15;3.3254;-0.9970
1665657207.000;1;83814400;1;1;10;1;10;90;0.00;0.00;0;24.92;20.770;23.670;270279;16;3.3217;-1.0000
1665657209.000;1;83814400;1;1;10;1;10;90;0.00;0.00;0;24.92;20.770;23.670;270279;17;3.3163;-1.0020
1665657216.000;1;83814400;1;1;10;1;10;90;0.00;0.00;0;24.92;20.770;23.670;270279;18;3.3046;-0.9950
1665657216.001;1;83814400;1;1;10;1;10;90;0.00;0.00;0;24.92;20.770;23.670;270279;19;3.3157;-0.3460
1665657216.003;1;83814400;1;1;10;1;10;90;0.00;0.00;0;24.92;20.770;23.670;270279;20;3.3221;-0.0470
1665657216.010;1;83814400;1;1;10;1;10;90;0.00;0.00;0;24.92;20.770;23.670;270279;21;3.3251;0.0020
1665657216.030;1;83814400;1;1;10;1;10;90;0.00;0.00;0;24.92;20.770;23.670;270279;22;3.3262;-0.0020
1665657216.100;1;83814400;1;1;10;1;10;90;0.00;0.00;0;24.92;20.770;23.670;270279;23;3.3281;-0.0020
1665657216.300;1;83814400;1;1;10;1;10;90;0.00;0.00;0;24.92;20.770;23.670;270279;24;3.3289;0.0010
1665657217.000;1;83814400;1;1;10;1;10;90;0.00;0.00;0;24.92;20.770;23.670;270279;25;3.3300;-0.0030
1665657219.000;1;83814400;1;1;10;1;10;90;0.00;0.00;0;24.92;20.770;23.670;270279;26;3.3314;-0.0030
1665657226.000;1;83814400;1;1;10;1;10;90;0.00;0.00;0;24.92;20.770;23.670;270279;27;3.3324;-0.0060
1665657226.001;1;83814400;1;1;10;1;10;90;0.00;0.00;0;24.92;20.770;23.670;270279;28;3.3441;0.6910
1665657226.003;1;83814400;1;1;10;1;10;90;0.00;0.00;0;24.92;20.770;23.670;270279;29;3.3508;0.9820
1665657226.010;1;83814400;1;1;10;1;10;90;0.00;0.00;0;24.92;20.770;23.670;270279;30;3.3533;1.0000
1665657226.030;1;83814400;1;1;10;1;10;90;0.00;0.00;0;24.92;20.770;23.670;270279;31;3.3550;1.0040
1665657226.100;1;83814400;1;1;10;1;10;90;0.00;0.00;0;24.92;20.770;23.670;270279;32;3.3564;1.0030
1665657226.300;1;83814400;1;1;10;1;10;90;0.00;0.00;0;24.92;20.770;23.670;270279;33;3.3569;1.0060
1665657227.000;1;83814400;1;1;10;1;10;90;0.00;0.00;0;24.92;20.770;23.670;270279;34;3.3594;1.0020
1665657229.000;1;83814400;1;1;10;1;10;90;0.00;0.00;0;24.92;20.770;23.670;270279;35;3.3631;1.0020
1665657236.000;1;83814400;1;1;10;1;10;90;0.00;0.00;0;24.92;20.770;23.670;270279;36;3.3726;0.9950
1665657256.000;1;83814400;1;1;10;1;10;90;0.00;0.00;0;24.92;20.770;23.670;270279;37;3.3924;0.9970
1665657286.000;1;83814400;1;1;10;1;10;90;0.00;0.00;0;24.92;20.770;23.670;270279;38;3.4126;1.0020
1665657286.001;1;83814400;1;1;10;1;10;90;0.00;0.00;0;24.92;20.770;23.670;270279;39;3.3904;-0.3300
1665657286.003;1;83814400;1;1;10;1;10;90;0.00;0.00;0;24.92;20.770;23.670;270279;40;3.3769;-0.9270
1665657286.010;1;83814400;1;1;10;1;10;90;0.00;0.00;0;24.92;20.770;23.670;270279;41;3.3725;-0.9980
1665657286.030;1;83814400;1;1;10;1;10;90;0.00;0.00;0;24.92;20.770;23.670;270279;42;3.3690;-1.0020
1665657286.100;1;83814400;1;1;10;1;10;90;0.00;0.00;0;24.92;20.770;23.670;270279;43;3.3674;-0.9960
1665657286.300;1;83814400;1;1;10;1;10;90;0.00;0.00;0;24.92;20.770;23.670;270279;44;3.3655;-1.0050
1665657287.000;1;83814400;1;1;10;1;10;90;0.00;0.00;0;24.92;20.770;23.670;270279;45;3.3622;-0.9940
1665657289.000;1;83814400;1;1;10;1;10;90;0.00;0.00;0;24.92;20.770;23.670;270279;46;3.3565;-1.0010
1665657296.000;1;83814400;1;1;10;1;10;90;0.00;0.00;0;24.92;20.770;23.670;270279;47;3.3431;-1.0080
1665657316.000;1;83814400;1;1;10;1;10;90;0.00;0.00;0;24.92;20.770;23.670;270279;48;3.3184;-1.0110
1665657346.000;1;83814400;1;1;10;1;10;90;0.00;0.00;0;24.92;20.770;23.670;270279;49;3.2919;-1.0010
1665657346.001;1;83814400;1;1;10;1;10;90;0.00;0.00;0;24.92;20.770;23.670;270279;50;3.3032;-0.3540
1665657346.003;1;83814400;1;1;10;1;10;90;0.00;0.00;0;24.92;20.770;23.670;270279;51;3.3101;-0.0400
1665657346.010;1;83814400;1;1;10;1;10;90;0.00;0.00;0;24.92;20.770;23.670;270279;52;3.3126;0.0030
1665657346.030;1;83814400;1;1;10;1;10;90;0.00;0.00;0;24.92;20.770;23.670;270279;53;3.3144;-0.0010
1665657346.100;1;83814400;1;1;10;1;10;90;0.00;0.00;0;24.92;20.770;23.670;270279;54;3.3158;-0.0010
1665657346.300;1;83814400;1;1;10;1;10;90;0.00;0.00;0;24.92;20.770;23.670;270279;55;3.3168;-0.0020
1665657347.000;1;83814400;1;1;10;1;10;90;0.00;0.00;0;24.92;20.770;23.670;270279;56;3.3191;0.0040
1665657349.000;1;83814400;1;1;10;1;10;90;0.00;0.00;0;24.92;20.770;23.670;270279;57;3.3213;0.0060
1665657356.000;1;83814400;1;1;10;1;10;90;0.00;0.00;0;24.92;20.770;23.670;270279;58;3.3246;-0.0050
1665657376.000;1;83814400;1;1;10;1;10;90;0.00;0.00;0;24.92;20.770;23.670;270279;59;3.3297;-0.0010
1665657406.000;1;83814400;1;1;10;1;10;90;0.00;0.00;0;24.92;20.770;23.670;270279;60;3.3318;-0.0040
1665666864.000;1;86307328;1;1;30;1;10;90;0.00;0.00;0;24.94;19.286;19.986;1192320;0;3.5979;0.0010
1665666864.001;1;86307328;1;1;30;1;10;90;0.00;0.00;0;24.94;19.286;19.986;1192320;1;3.6114;0.8210
1665666864.003;1;86307328;1;1;30;1;10;90;0.00;0.00;0;24.94;19.286;19.986;1192320;2;3.6162;0.9960
1665666864.010;1;86307328;1;1;30;1;10;90;0.00;0.00;0;24.94;19.286;19.986;1192320;3;3.6172;1.0020
1665666864.030;1;86307328;1;1;30;1;10;90;0.00;0.00;0;24.94;19.286;19.986;1192320;4;3.6170;1.0020
1665666864.100;1;86307328;1;1;30;1;10;90;0.00;0.00;0;24.94;19.286;19.986;1192320;5;3.6179;1.0010
1665666864.300;1;86307328;1;1;30;1;10;90;0.00;0.00;0;24.94;19.286;19.986;1192320;6;3.6183;0.9990
1665666865.000;1;86307328;1;1;30;1;10;90;0.00;0.00;0;24.94;19.286;19.986;1192320;7;3.6193;1.0030
1665666867.000;1;86307328;1;1;30;1;10;90;0.00;0.00;0;24.94;19.286;19.986;1192320;8;3.6214;0.9980
1665666874.000;1;86307328;1;1;30;1;10;90;0.00;0.00;0;24.94;19.286;19.986;1192320;9;3.6256;0.9980
1665666874.001;1;86307328;1;1;30;1;10;90;0.00;0.00;0;24.94;19.286;19.986;1192320;10;3.6045;-0.3380
1665666874.003;1;86307328;1;1;30;1;10;90;0.00;0.00;0;24.94;19.286;19.986;1192320;11;3.5923;-0.9240
1665666874.010;1;86307328;1;1;30;1;10;90;0.00;0.00;0;24.94;19.286;19.986;1192320;12;3.5880;-1.0020
1665666874.030;1;86307328;1;1;30;1;10;90;0.00;0.00;0;24.94;19.286;19.986;1192320;13;3.5881;-0.9980
1665666874.100;1;86307328;1;1;30;1;10;90;0.00;0.00;0;24.94;19.286;19.986;1192320;14;3.5863;-1.0000
1665666874.300;1;86307328;1;1;30;1;10;90;0.00;0.00;0;24.94;19.286;19.986;1192320;15;3.5859;-1.0000
1665666875.000;1;86307328;1;1;30;1;10;90;0.00;0.00;0;24.94;19.286;19.986;1192320;16;3.5843;-1.0030
1665666877.000;1;86307328;1;1;30;1;10;90;0.00;0.00;0;24.94;19.286;19.986;1192320;17;3.5811;-1.0020
1665666884.000;1;86307328;1;1;30;1;10;90;0.00;0.00;0;24.94;19.286;19.986;1192320;18;3.5742;-1.0040
1665666884.001;1;86307328;1;1;30;1;10;90;0.00;0.00;0;24.94;19.286;19.986;1192320;19;3.5853;-0.3540
1665666884.003;1;86307328;1;1;30;1;10;90;0.00;0.00;0;24.94;19.286;19.986;1192320;20;3.5916;-0.0370
1665666884.010;1;86307328;1;1;30;1;10;90;0.00;0.00;0;24.94;19.286;19.986;1192320;21;3.5934;-0.0040
1665666884.030;1;86307328;1;1;30;1;10;90;0.00;0.00;0;24.94;19.286;19.986;1192320;22;3.5932;0.0010
1665666884.100;1;86307328;1;1;30;1;10;90;0.00;0.00;0;24.94;19.286;19.986;1192320;23;3.5939;0.0010
1665666884.300;1;86307328;1;1;30;1;10;90;0.00;0.00;0;24.94;19.286;19.986;1192320;24;3.5942;0.0030
1665666885.000;1;86307328;1;1;30;1;10;90;0.00;0.00;0;24.94;19.286;19.986;1192320;25;3.5952;-0.0010
1665666887.000;1;86307328;1;1;30;1;10;90;0.00;0.00;0;24.94;19.286;19.986;1192320;26;3.5964;0.0040
1665666894.000;1;86307328;1;1;30;1;10;90;0.00;0.00;0;24.94;19.286;19.986;1192320;27;3.5968;0.0040
1665666894.001;1;86307328;1;1;30;1;10;90;0.00;0.00;0;24.94;19.286;19.986;1192320;28;3.6086;0.6950
1665666894.003;1;86307328;1;1;30;1;10;90;0.00;0.00;0;24.94;19.286;19.986;1192320;29;3.6146;0.9800
1665666894.010;1;86307328;1;1;30;1;10;90;0.00;0.00;0;24.94;19.286;19.986;1192320;30;3.6164;1.0020
1665666894.030;1;86307328;1;1;30;1;10;90;0.00;0.00;0;24.94;19.286;19.986;1192320;31;3.6169;1.0020
1665666894.100;1;86307328;1;1;30;1;10;90;0.00;0.00;0;24.94;19.286;19.986;1192320;32;3.6170;0.9990
1665666894.300;1;86307328;1;1;30;1;10;90;0.00;0.00;0;24.94;19.286;19.986;1192320;33;3.6174;1.0030
1665666895.000;1;86307328;1;1;30;1;10;90;0.00;0.00;0;24.94;19.286;19.986;1192320;34;3.6183;1.0000
1665666897.000;1;86307328;1;1;30;1;10;90;0.00;0.00;0;24.94;19.286;19.986;1192320;35;3.6208;0.9990
1665666904.000;1;86307328;1;1;30;1;10;90;0.00;0.00;0;24.94;19.286;19.986;1192320;36;3.6257;1.0010
1665666924.000;1;86307328;1;1;30;1;10;90;0.00;0.00;0;24.94;19.286;19.986;1192320;37;3.6333;1.0020
1665666954.000;1;86307328;1;1;30;1;10;90;0.00;0.00;0;24.94;19.286;19.986;1192320;38;3.6396;0.9920
1665666954.001;1;86307328;1;1;30;1;10;90;0.00;0.00;0;24.94;19.286;19.986;1192320;39;3.6183;-0.3420
1665666954.003;1;86307328;1;1;30;1;10;90;0.00;0.00;0;24.94;19.286;19.986;1192320;40;3.6055;-0.9310
1665666954.010;1;86307328;1;1;30;1;10;90;0.00;0.00;0;24.94;19.286;19.986;1192320;41;3.6022;-0.9960
1665666954.030;1;86307328;1;1;30;1;10;90;0.00;0.00;0;24.94;19.286;19.986;1192320;42;3.6015;-0.9960
1665666954.100;1;86307328;1;1;30;1;10;90;0.00;0.00;0;24.94;19.286;19.986;1192320;43;3.6012;-0.9970
1665666954.300;1;86307328;1;1;30;1;10;90;0.00;0.00;0;24.94;19.286;19.986;1192320;44;3.6000;-0.9960
1665666955.000;1;86307328;1;1;30;1;10;90;0.00;0.00;0;24.94;19.286;19.986;1192320;45;3.5975;-0.9960
1665666957.000;1;86307328;1;1;30;1;10;90;0.00;0.00;0;24.94;19.286;19.986;1192320;46;3.5938;-1.0000
1665666964.000;1;86307328;1;1;30;1;10;90;0.00;0.00;0;24.94;19.286;19.986;1192320;47;3.5867;-1.0030
1665666984.000;1;86307328;1;1;30;1;10;90;0.00;0.00;0;24.94;19.286;19.986;1192320;48;3.5753;-1.0020
1665667014.000;1;86307328;1;1;30;1;10;90;0.00;0.00;0;24.94;19.286;19.986;1192320;49;3.5658;-0.9990
1665667014.001;1;86307328;1;1;30;1;10;90;0.00;0.00;0;24.94;19.286;19.986;1192320;50;3.5761;-0.3520
1665667014.003;1;86307328;1;1;30;1;10;90;0.00;0.00;0;24.94;19.286;19.986;1192320;51;3.5829;-0.0430
1665667014.010;1;86307328;1;1;30;1;10;90;0.00;0.00;0;24.94;19.286;19.986;1192320;52;3.5841;0.0010
1665667014.030;1;86307328;1;1;30;1;10;90;0.00;0.00;0;24.94;19.286;19.986;1192320;53;3.5848;0.0030
1665667014.100;1;86307328;1;1;30;1;10;90;0.00;0.00;0;24.94;19.286;19.986;1192320;54;3.5848;0.0030
1665667014.300;1;86307328;1;1;30;1;10;90;0.00;0.00;0;24.94;19.286;19.986;1192320;55;3.5858;0.0030
1665667015.000;1;86307328;1;1;30;1;10;90;0.00;0.00;0;24.94;19.286;19.986;1192320;56;3.5866;-0.0020
1665667017.000;1;86307328;1;1;30;1;10;90;0.00;0.00;0;24.94;19.286;19.986;1192320;57;3.5879;-0.0070
1665667024.000;1;86307328;1;1;30;1;10;90;0.00;0.00;0;24.94;19.286;19.986;1192320;58;3.5907;0.0020
1665667044.000;1;86307328;1;1;30;1;10;90;0.00;0.00;0;24.94;19.286;19.986;1192320;59;3.5938;0.0000
1665667074.000;1;86307328;1;1;30;1;10;90;0.00;0.00;0;24.94;19.286;19.986;1192320;60;3.5958;0.0020
1665677091.000;1;88944640;1;1;50;1;10;90;0.00;0.00;0;25.01;18.432;19.877;2167667;0;3.7332;0.0010
1665677091.001;1;88944640;1;1;50;1;10;90;0.00;0.00;0;25.01;18.432;19.877;2167667;1;3.7472;0.8240
1665677091.003;1;88944640;1;1;50;1;10;90;0.00;0.00;0;25.01;18.432;19.877;2167667;2;3.7511;0.9890
1665677091.010;1;88944640;1;1;50;1;10;90;0.00;0.00;0;25.01;18.432;19.877;2167667;3;3.7516;0.9990
1665677091.030;1;88944640;1;1;50;1;10;90;0.00;0.00;0;25.01;18.432;19.877;2167667;4;3.7521;0.9970
1665677091.100;1;88944640;1;1;50;1;10;90;0.00;0.00;0;25.01;18.432;19.877;2167667;5;3.7531;1.0030
1665677091.300;1;88944640;1;1;50;1;10;90;0.00;0.00;0;25.01;18.432;19.877;2167667;6;3.7529;1.0020
1665677092.000;1;88944640;1;1;50;1;10;90;0.00;0.00;0;25.01;18.432;19.877;2167667;7;3.7548;0.9990
1665677094.000;1;88944640;1;1;50;1;10;90;0.00;0.00;0;25.01;18.432;19.877;2167667;8;3.7573;1.0010
1665677101.000;1;88944640;1;1;50;1;10;90;0.00;0.00;0;25.01;18.432;19.877;2167667;9;3.7629;1.0010
1665677101.001;1;88944640;1;1;50;1;10;90;0.00;0.00;0;25.01;18.432;19.877;2167667;10;3.7411;-0.3480
1665677101.003;1;88944640;1;1;50;1;10;90;0.00;0.00;0;25.01;18.432;19.877;2167667;11;3.7290;-0.9300
1665677101.010;1;88944640;1;1;50;1;10;90;0.00;0.00;0;25.01;18.432;19.877;2167667;12;3.7264;-1.0020
1665677101.030;1;88944640;1;1;50;1;10;90;0.00;0.00;0;25.01;18.432;19.877;2167667;13;3.7253;-1.0000
1665677101.100;1;88944640;1;1;50;1;10;90;0.00;0.00;0;25.01;18.432;19.877;2167667;14;3.7253;-0.9930
1665677101.300;1;88944640;1;1;50;1;10;90;0.00;0.00;0;25.01;18.432;19.877;2167667;15;3.7240;-1.0020
1665677102.000;1;88944640;1;1;50;1;10;90;0.00;0.00;0;25.01;18.432;19.877;2167667;16;3.7210;-1.0040
1665677104.000;1;88944640;1;1;50;1;10;90;0.00;0.00;0;25.01;18.432;19.877;2167667;17;3.7172;-1.0000
1665677111.000;1;88944640;1;1;50;1;10;90;0.00;0.00;0;25.01;18.432;19.877;2167667;18;3.7103;-1.0000
1665677111.001;1;88944640;1;1;50;1;10;90;0.00;0.00;0;25.01;18.432;19.877;2167667;19;3.7207;-0.3550
1665677111.003;1;88944640;1;1;50;1;10;90;0.00;0.00;0;25.01;18.432;19.877;2167667;20;3.7271;-0.0370
1665677111.010;1;88944640;1;1;50;1;10;90;0.00;0.00;0;25.01;18.432;19.877;2167667;21;3.7288;0.0020
1665677111.030;1;88944640;1;1;50;1;10;90;0.00;0.00;0;25.01;18.432;19.877;2167667;22;3.7286;-0.0020
1665677111.100;1;88944640;1;1;50;1;10;90;0.00;0.00;0;25.01;18.432;19.877;2167667;23;3.7289;-0.0010
1665677111.300;1;88944640;1;1;50;1;10;90;0.00;0.00;0;25.01;18.432;19.877;2167667;24;3.7291;0.0010
1665677112.000;1;88944640;1;1;50;1;10;90;0.00;0.00;0;25.01;18.432;19.877;2167667;25;3.7302;-0.0030
1665677114.000;1;88944640;1;1;50;1;10;90;0.00;0.00;0;25.01;18.432;19.877;2167667;26;3.7311;-0.0030
1665677121.000;1;88944640;1;1;50;1;10;90;0.00;0.00;0;25.01;18.432;19.877;2167667;27;3.7318;0.0030
1665677121.001;1;88944640;1;1;50;1;10;90;0.00;0.00;0;25.01;18.432;19.877;2167667;28;3.7441;0.6950
1665677121.003;1;88944640;1;1;50;1;10;90;0.00;0.00;0;25.01;18.432;19.877;2167667;29;3.7493;0.9830
1665677121.010;1;88944640;1;1;50;1;10;90;0.00;0.00;0;25.01;18.432;19.877;2167667;30;3.7512;1.0030
1665677121.030;1;88944640;1;1;50;1;10;90;0.00;0.00;0;25.01;18.432;19.877;2167667;31;3.7512;1.0040
1665677121.100;1;88944640;1;1;50;1;10;90;0.00;0.00;0;25.01;18.432;19.877;2167667;32;3.7515;1.0040
1665677121.300;1;88944640;1;1;50;1;10;90;0.00;0.00;0;25.01;18.432;19.877;2167667;33;3.7520;0.9980
1665677122.000;1;88944640;1;1;50;1;10;90;0.00;0.00;0;25.01;18.432;19.877;2167667;34;3.7535;1.0030
1665677124.000;1;88944640;1;1;50;1;10;90;0.00;0.00;0;25.01;18.432;19.877;2167667;35;3.7561;0.9990
1665677131.000;1;88944640;1;1;50;1;10;90;0.00;0.00;0;25.01;18.432;19.877;2167667;36;3.7626;1.0020
1665677151.000;1;88944640;1;1;50;1;10;90;0.00;0.00;0;25.01;18.432;19.877;2167667;37;3.7730;1.0020
1665677181.000;1;88944640;1;1;50;1;10;90;0.00;0.00;0;25.01;18.432;19.877;2167667;38;3.7838;0.9970
1665677181.001;1;88944640;1;1;50;1;10;90;0.00;0.00;0;25.01;18.432;19.877;2167667;39;3.7617;-0.3520
1665677181.003;1;88944640;1;1;50;1;10;90;0.00;0.00;0;25.01;18.432;19.877;2167667;40;3.7503;-0.9320
1665677181.010;1;88944640;1;1;50;1;10;90;0.00;0.00;0;25.01;18.432;19.877;2167667;41;3.7470;-1.0040
1665677181.030;1;88944640;1;1;50;1;10;90;0.00;0.00;0;25.01;18.432;19.877;2167667;42;3.7462;-0.9990
1665677181.100;1;88944640;1;1;50;1;10;90;0.00;0.00;0;25.01;18.432;19.877;2167667;43;3.7453;-1.0040
1665677181.300;1;88944640;1;1;50;1;10;90;0.00;0.00;0;25.01;18.432;19.877;2167667;44;3.7448;-0.9950
1665677182.000;1;88944640;1;1;50;1;10;90;0.00;0.00;0;25.01;18.432;19.877;2167667;45;3.7409;-1.0080
1665677184.000;1;88944640;1;1;50;1;10;90;0.00;0.00;0;25.01;18.432;19.877;2167667;46;3.7362;-0.9920
1665677191.000;1;88944640;1;1;50;1;10;90;0.00;0.00;0;25.01;18.432;19.877;2167667;47;3.7265;-1.0040
1665677211.000;1;88944640;1;1;50;1;10;90;0.00;0.00;0;25.01;18.432;19.877;2167667;48;3.7111;-0.9940
1665677241.000;1;88944640;1;1;50;1;10;90;0.00;0.00;0;25.01;18.432;19.877;2167667;49;3.7007;-0.9970
1665677241.001;1;88944640;1;1;50;1;10;90;0.00;0.00;0;25.01;18.432;19.877;2167667;50;3.7115;-0.3540
1665677241.003;1;88944640;1;1;50;1;10;90;0.00;0.00;0;25.01;18.432;19.877;2167667;51;3.7168;-0.0430
1665677241.010;1;88944640;1;1;50;1;10;90;0.00;0.00;0;25.01;18.432;19.877;2167667;52;3.7191;-0.0040
1665677241.030;1;88944640;1;1;50;1;10;90;0.00;0.00;0;25.01;18.432;19.877;2167667;53;3.7190;-0.0030
1665677241.100;1;88944640;1;1;50;1;10;90;0.00;0.00;0;25.01;18.432;19.877;2167667;54;3.7194;-0.0050
1665677241.300;1;88944640;1;1;50;1;10;90;0.00;0.00;0;25.01;18.432;19.877;2167667;55;3.7198;-0.0090
1665677242.000;1;88944640;1;1;50;1;10;90;0.00;0.00;0;25.01;18.432;19.877;2167667;56;3.7209;-0.0100
1665677244.000;1;88944640;1;1;50;1;10;90;0.00;0.00;0;25.01;18.432;19.877;2167667;57;3.7227;-0.0080
1665677251.000;1;88944640;1;1;50;1;10;90;0.00;0.00;0;25.01;18.432;19.877;2167667;58;3.7254;-0.0010
1665677271.000;1;88944640;1;1;50;1;10;90;0.00;0.00;0;25.01;18.432;19.877;2167667;59;3.7290;-0.0010
1665677301.000;1;88944640;1;1;50;1;10;90;0.00;0.00;0;25.01;18.432;19.877;2167667;60;3.7305;0.0040
1665687150.000;1;91538944;1;1;70;1;10;90;0.00;0.00;0;24.99;18.651;18.634;3126921;0;3.9304;0.0000
1665687150.001;1;91538944;1;1;70;1;10;90;0.00;0.00;0;24.99;18.651;18.634;3126921;1;3.9440;0.8270
1665687150.003;1;91538944;1;1;70;1;10;90;0.00;0.00;0;24.99;18.651;18.634;3126921;2;3.9481;0.9880
1665687150.010;1;91538944;1;1;70;1;10;90;0.00;0.00;0;24.99;18.651;18.634;3126921;3;3.9490;0.9980
1665687150.030;1;91538944;1;1;70;1;10;90;0.00;0.00;0;24.99;18.651;18.634;3126921;4;3.9494;1.0030
1665687150.100;1;91538944;1;1;70;1;10;90;0.00;0.00;0;24.99;18.651;18.634;3126921;5;3.9490;0.9950
1665687150.300;1;91538944;1;1;70;1;10;90;0.00;0.00;0;24.99;18.651;18.634;3126921;6;3.9503;1.0020
1665687151.000;1;91538944;1;1;70;1;10;90;0.00;0.00;0;24.99;18.651;18.634;3126921;7;3.9512;0.9960
1665687153.000;1;91538944;1;1;70;1;10;90;0.00;0.00;0;24.99;18.651;18.634;3126921;8;3.9535;1.0080
1665687160.000;1;91538944;1;1;70;1;10;90;0.00;0.00;0;24.99;18.651;18.634;3126921;9;3.9573;1.0040
1665687160.001;1;91538944;1;1;70;1;10;90;0.00;0.00;0;24.99;18.651;18.634;3126921;10;3.9350;-0.3590
1665687160.003;1;91538944;1;1;70;1;10;90;0.00;0.00;0;24.99;18.651;18.634;3126921;11;3.9236;-0.9220
1665687160.010;1;91538944;1;1;70;1;10;90;0.00;0.00;0;24.99;18.651;18.634;3126921;12;3.9207;-0.9950
1665687160.030;1;91538944;1;1;70;1;10;90;0.00;0.00;0;24.99;18.651;18.634;3126921;13;3.9205;-0.9990
1665687160.100;1;91538944;1;1;70;1;10;90;0.00;0.00;0;24.99;18.651;18.634;3126921;14;3.9194;-0.9990
1665687160.300;1;91538944;1;1;70;1;10;90;0.00;0.00;0;24.99;18.651;18.634;3126921;15;3.9177;-1.0040
1665687161.000;1;91538944;1;1;70;1;10;90;0.00;0.00;0;24.99;18.651;18.634;3126921;16;3.9156;-0.9960
1665687163.000;1;91538944;1;1;70;1;10;90;0.00;0.00;0;24.99;18.651;18.634;3126921;17;3.9131;-0.9940
1665687170.000;1;91538944;1;1;70;1;10;90;0.00;0.00;0;24.99;18.651;18.634;3126921;18;3.9077;-0.9920
1665687170.001;1;91538944;1;1;70;1;10;90;0.00;0.00;0;24.99;18.651;18.634;3126921;19;3.9177;-0.3570
1665687170.003;1;91538944;1;1;70;1;10;90;0.00;0.00;0;24.99;18.651;18.634;3126921;20;3.9237;-0.0400
1665687170.010;1;91538944;1;1;70;1;10;90;0.00;0.00;0;24.99;18.651;18.634;3126921;21;3.9261;0.0020
1665687170.030;1;91538944;1;1;70;1;10;90;0.00;0.00;0;24.99;18.651;18.634;3126921;22;3.9258;-0.0010
1665687170.100;1;91538944;1;1;70;1;10;90;0.00;0.00;0;24.99;18.651;18.634;3126921;23;3.9264;0.0010
1665687170.300;1;91538944;1;1;70;1;10;90;0.00;0.00;0;24.99;18.651;18.634;3126921;24;3.9269;0.0000
1665687171.000;1;91538944;1;1;70;1;10;90;0.00;0.00;0;24.99;18.651;18.634;3126921;25;3.9271;-0.0040
1665687173.000;1;91538944;1;1;70;1;10;90;0.00;0.00;0;24.99;18.651;18.634;3126921;26;3.9284;0.0000
1665687180.000;1;91538944;1;1;70;1;10;90;0.00;0.00;0;24.99;18.651;18.634;3126921;27;3.9291;-0.0030
1665687180.001;1;91538944;1;1;70;1;10;90;0.00;0.00;0;24.99;18.651;18.634;3126921;28;3.9413;0.6960
1665687180.003;1;91538944;1;1;70;1;10;90;0.00;0.00;0;24.99;18.651;18.634;3126921;29;3.9466;0.9830
1665687180.010;1;91538944;1;1;70;1;10;90;0.00;0.00;0;24.99;18.651;18.634;3126921;30;3.9483;1.0020
1665687180.030;1;91538944;1;1;70;1;10;90;0.00;0.00;0;24.99;18.651;18.634;3126921;31;3.9484;1.0060
1665687180.100;1;91538944;1;1;70;1;10;90;0.00;0.00;0;24.99;18.651;18.634;3126921;32;3.9488;1.0000
1665687180.300;1;91538944;1;1;70;1;10;90;0.00;0.00;0;24.99;18.651;18.634;3126921;33;3.9492;1.0020
1665687181.000;1;91538944;1;1;70;1;10;90;0.00;0.00;0;24.99;18.651;18.634;3126921;34;3.9501;1.0040
1665687183.000;1;91538944;1;1;70;1;10;90;0.00;0.00;0;24.99;18.651;18.634;3126921;35;3.9523;1.0060
1665687190.000;1;91538944;1;1;70;1;10;90;0.00;0.00;0;24.99;18.651;18.634;3126921;36;3.9571;0.9980
1665687210.000;1;91538944;1;1;70;1;10;90;0.00;0.00;0;24.99;18.651;18.634;3126921;37;3.9636;1.0010
1665687240.000;1;91538944;1;1;70;1;10;90;0.00;0.00;0;24.99;18.651;18.634;3126921;38;3.9689;0.9900
1665687240.001;1;91538944;1;1;70;1;10;90;0.00;0.00;0;24.99;18.651;18.634;3126921;39;3.9476;-0.3530
1665687240.003;1;91538944;1;1;70;1;10;90;0.00;0.00;0;24.99;18.651;18.634;3126921;40;3.9363;-0.9040
1665687240.010;1;91538944;1;1;70;1;10;90;0.00;0.00;0;24.99;18.651;18.634;3126921;41;3.9332;-0.9900
1665687240.030;1;91538944;1;1;70;1;10;90;0.00;0.00;0;24.99;18.651;18.634;3126921;42;3.9334;-0.9910
1665687240.100;1;91538944;1;1;70;1;10;90;0.00;0.00;0;24.99;18.651;18.634;3126921;43;3.9319;-1.0000
1665687240.300;1;91538944;1;1;70;1;10;90;0.00;0.00;0;24.99;18.651;18.634;3126921;44;3.9311;-0.9950
1665687241.000;1;91538944;1;1;70;1;10;90;0.00;0.00;0;24.99;18.651;18.634;3126921;45;3.9282;-0.9940
1665687243.000;1;91538944;1;1;70;1;10;90;0.00;0.00;0;24.99;18.651;18.634;3126921;46;3.9248;-1.0030
1665687250.000;1;91538944;1;1;70;1;10;90;0.00;0.00;0;24.99;18.651;18.634;3126921;47;3.9175;-0.9940
1665687270.000;1;91538944;1;1;70;1;10;90;0.00;0.00;0;24.99;18.651;18.634;3126921;48;3.9078;-0.9920
1665687300.000;1;91538944;1;1;70;1;10;90;0.00;0.00;0;24.99;18.651;18.634;3126921;49;3.9006;-0.9950
1665687300.001;1;91538944;1;1;70;1;10;90;0.00;0.00;0;24.99;18.651;18.634;3126921;50;3.9107;-0.3680
1665687300.003;1;91538944;1;1;70;1;10;90;0.00;0.00;0;24.99;18.651;18.634;3126921;51;3.9172;-0.0360
1665687300.010;1;91538944;1;1;70;1;10;90;0.00;0.00;0;24.99;18.651;18.634;3126921;52;3.9185;0.0030
1665687300.030;1;91538944;1;1;70;1;10;90;0.00;0.00;0;24.99;18.651;18.634;3126921;53;3.9183;-0.0020
1665687300.100;1;91538944;1;1;70;1;10;90;0.00;0.00;0;24.99;18.651;18.634;3126921;54;3.9199;-0.0010
1665687300.300;1;91538944;1;1;70;1;10;90;0.00;0.00;0;24.99;18.651;18.634;3126921;55;3.9196;-0.0070
1665687301.000;1;91538944;1;1;70;1;10;90;0.00;0.00;0;24.99;18.651;18.634;3126921;56;3.9211;0.0040
1665687303.000;1;91538944;1;1;70;1;10;90;0.00;0.00;0;24.99;18.651;18.634;3126921;57;3.9227;0.0050
1665687310.000;1;91538944;1;1;70;1;10;90;0.00;0.00;0;24.99;18.651;18.634;3126921;58;3.9250;0.0010
1665687330.000;1;91538944;1;1;70;1;10;90;0.00;0.00;0;24.99;18.651;18.634;3126921;59;3.9275;0.0000
1665687360.000;1;91538944;1;1;70;1;10;90;0.00;0.00;0;24.99;18.651;18.634;3126921;60;3.9293;-0.0020
1665697121.000;1;94110720;1;1;90;1;10;90;0.00;0.00;0;24.89;18.377;20.027;4077860;0;4.0811;0.0010
1665697121.001;1;94110720;1;1;90;1;10;90;0.00;0.00;0;24.89;18.377;20.027;4077860;1;4.0949;0.8120
1665697121.003;1;94110720;1;1;90;1;10;90;0.00;0.00;0;24.89;18.377;20.027;4077860;2;4.0986;0.9930
1665697121.010;1;94110720;1;1;90;1;10;90;0.00;0.00;0;24.89;18.377;20.027;4077860;3;4.0994;0.9950
1665697121.030;1;94110720;1;1;90;1;10;90;0.00;0.00;0;24.89;18.377;20.027;4077860;4;4.1004;0.9910
1665697121.100;1;94110720;1;1;90;1;10;90;0.00;0.00;0;24.89;18.377;20.027;4077860;5;4.1012;1.0020
1665697121.300;1;94110720;1;1;90;1;10;90;0.00;0.00;0;24.89;18.377;20.027;4077860;6;4.1013;1.0030
1665697122.000;1;94110720;1;1;90;1;10;90;0.00;0.00;0;24.89;18.377;20.027;4077860;7;4.1024;0.9980
1665697124.000;1;94110720;1;1;90;1;10;90;0.00;0.00;0;24.89;18.377;20.027;4077860;8;4.1045;1.0020
1665697131.000;1;94110720;1;1;90;1;10;90;0.00;0.00;0;24.89;18.377;20.027;4077860;9;4.1081;0.9990
1665697131.001;1;94110720;1;1;90;1;10;90;0.00;0.00;0;24.89;18.377;20.027;4077860;10;4.0865;-0.3570
1665697131.003;1;94110720;1;1;90;1;10;90;0.00;0.00;0;24.89;18.377;20.027;4077860;11;4.0749;-0.9100
1665697131.010;1;94110720;1;1;90;1;10;90;0.00;0.00;0;24.89;18.377;20.027;4077860;12;4.0711;-0.9970
1665697131.030;1;94110720;1;1;90;1;10;90;0.00;0.00;0;24.89;18.377;20.027;4077860;13;4.0698;-0.9970
1665697131.100;1;94110720;1;1;90;1;10;90;0.00;0.00;0;24.89;18.377;20.027;4077860;14;4.0685;-1.0030
1665697131.300;1;94110720;1;1;90;1;10;90;0.00;0.00;0;24.89;18.377;20.027;4077860;15;4.0682;-1.0010
1665697132.000;1;94110720;1;1;90;1;10;90;0.00;0.00;0;24.89;18.377;20.027;4077860;16;4.0652;-1.0050
1665697134.000;1;94110720;1;1;90;1;10;90;0.00;0.00;0;24.89;18.377;20.027;4077860;17;4.0627;-0.9940
1665697141.000;1;94110720;1;1;90;1;10;90;0.00;0.00;0;24.89;18.377;20.027;4077860;18;4.0575;-0.9980
1665697141.001;1;94110720;1;1;90;1;10;90;0.00;0.00;0;24.89;18.377;20.027;4077860;19;4.0686;-0.3660
1665697141.003;1;94110720;1;1;90;1;10;90;0.00;0.00;0;24.89;18.377;20.027;4077860;20;4.0746;-0.0370
1665697141.010;1;94110720;1;1;90;1;10;90;0.00;0.00;0;24.89;18.377;20.027;4077860;21;4.0763;0.0030
1665697141.030;1;94110720;1;1;90;1;10;90;0.00;0.00;0;24.89;18.377;20.027;4077860;22;4.0769;0.0000
1665697141.100;1;94110720;1;1;90;1;10;90;0.00;0.00;0;24.89;18.377;20.027;4077860;23;4.0771;0.0010
1665697141.300;1;94110720;1;1;90;1;10;90;0.00;0.00;0;24.89;18.377;20.027;4077860;24;4.0777;0.0010
1665697142.000;1;94110720;1;1;90;1;10;90;0.00;0.00;0;24.89;18.377;20.027;4077860;25;4.0788;-0.0010
1665697144.000;1;94110720;1;1;90;1;10;90;0.00;0.00;0;24.89;18.377;20.027;4077860;26;4.0803;0.0040
1665697151.000;1;94110720;1;1;90;1;10;90;0.00;0.00;0;24.89;18.377;20.027;4077860;27;4.0800;-0.0020
1665697151.001;1;94110720;1;1;90;1;10;90;0.00;0.00;0;24.89;18.377;20.027;4077860;28;4.0919;0.6810
1665697151.003;1;94110720;1;1;90;1;10;90;0.00;0.00;0;24.89;18.377;20.027;4077860;29;4.0976;0.9770
1665697151.010;1;94110720;1;1;90;1;10;90;0.00;0.00;0;24.89;18.377;20.027;4077860;30;4.0992;0.9990
1665697151.030;1;94110720;1;1;90;1;10;90;0.00;0.00;0;24.89;18.377;20.027;4077860;31;4.1000;1.0000
1665697151.100;1;94110720;1;1;90;1;10;90;0.00;0.00;0;24.89;18.377;20.027;4077860;32;4.0998;1.0030
1665697151.300;1;94110720;1;1;90;1;10;90;0.00;0.00;0;24.89;18.377;20.027;4077860;33;4.1004;0.9970
1665697152.000;1;94110720;1;1;90;1;10;90;0.00;0.00;0;24.89;18.377;20.027;4077860;34;4.1017;1.0010
1665697154.000;1;94110720;1;1;90;1;10;90;0.00;0.00;0;24.89;18.377;20.027;4077860;35;4.1035;0.9940
1665697161.000;1;94110720;1;1;90;1;10;90;0.00;0.00;0;24.89;18.377;20.027;4077860;36;4.1078;1.0000
1665697181.000;1;94110720;1;1;90;1;10;90;0.00;0.00;0;24.89;18.377;20.027;4077860;37;4.1140;1.0050
1665697211.000;1;94110720;1;1;90;1;10;90;0.00;0.00;0;24.89;18.377;20.027;4077860;38;4.1182;1.0000
