Repository: ShafayethJamil/Battery-Diagnostic-Using-LGN

# LGN Battery Diagnostics from Pulse Relaxation (HPPC)

Code and result files for the paper *"Lie Generator Networks Extract
EIS-Grade Battery Diagnostics from Pulse Relaxation Data"* (S. Jamil,
R. Kapadia). Preprint: [https://arxiv.org/abs/2605.15351].

Lie Generator Networks (LGN) extract electrochemical time constants from
~60 seconds of post-pulse voltage relaxation and reconstruct impedance-grade
diagnostics without dedicated EIS hardware. This repository contains the
reference implementation and the result files behind the paper's figures.

## Repository layout

Each dataset folder contains its run script and the result JSON files that the figures are built from:

- `KIT dataset/`        — degradation tracking and Nyquist reconstruction (`run_kit.py`)
- `TRI Dataset/`        — early-life prognosis (`run_tri_3d_warmstart.py`)
- `Samsung Dataset/`    — manufacturing quality control (`run_popp.py`)
- `Panasonic Dataset/`  — temperature/Arrhenius validation (`run_panasonic.py`)
- `Stanford_dataset/`   — window-scaling, model-order, and Nyquist analyses

The core model and fitting routine live in `run_degradation.py`

## Data

Raw cell data is from the following public sources — download directly from each:

- **KIT** (cell aging): https://radar.kit.edu/radar/en/dataset/zYYmSEIWMwoELRCK
- **TRI** (aging matrix): https://data.matr.io/11/
- **Samsung INR21700-50E** (Popp et al.): https://doi.org/10.5281/zenodo.10891871
- **Panasonic NCR18650PF** (Kollmeyer): https://doi.org/10.17632/wykht8y7tg.1
- **Stanford SECL** (Pozzato et al.): https://osf.io/qsabn/?view_only=2a03b6c78ef14922a3e244f3d549de78

This repository provides the run scripts and the extracted time constants /
result files; it does not redistribute the raw datasets. Please site the original
sources above when using the data.

## Citing

If you use this code or data, please cite the paper (and the arXiv preprint
above).

File: cell_plsv2_P001_1_S01_C10.csv (part 1 of 45)
timestamp_s;timestamp_origin;sd_block_id;cyc_charged;is_rt;soc_nom;age_type;age_temp;age_soc;age_chg_rate;age_dischg_rate;age_profile;t_avg_degC;r_ref_10ms_mOhm;r_ref_1s_mOhm;uptime_ticks;seq_nr;v_raw_V;i_raw_A
1665659591.000;1;84402176;1;1;10;1;0;10;0.00;0.00;0;25.01;20.872;25.592;512124;0;3.3425;0.0000
1665659591.001;1;84402176;1;1;10;1;0;10;0.00;0.00;0;25.01;20.872;25.592;512124;1;3.3558;0.8020
1665659591.003;1;84402176;1;1;10;1;0;10;0.00;0.00;0;25.01;20.872;25.592;512124;2;3.3606;0.9880
1665659591.010;1;84402176;1;1;10;1;0;10;0.00;0.00;0;25.01;20.872;25.592;512124;3;3.3634;1.0010
1665659591.030;1;84402176;1;1;10;1;0;10;0.00;0.00;0;25.01;20.872;25.592;512124;4;3.3654;0.9990
1665659591.100;1;84402176;1;1;10;1;0;10;0.00;0.00;0;25.01;20.872;25.592;512124;5;3.3681;1.0010
1665659591.300;1;84402176;1;1;10;1;0;10;0.00;0.00;0;25.01;20.872;25.592;512124;6;3.3691;0.9960
1665659592.000;1;84402176;1;1;10;1;0;10;0.00;0.00;0;25.01;20.872;25.592;512124;7;3.3717;1.0000
1665659594.000;1;84402176;1;1;10;1;0;10;0.00;0.00;0;25.01;20.872;25.592;512124;8;3.3755;1.0000
1665659601.000;1;84402176;1;1;10;1;0;10;0.00;0.00;0;25.01;20.872;25.592;512124;9;3.3842;1.0030
1665659601.001;1;84402176;1;1;10;1;0;10;0.00;0.00;0;25.01;20.872;25.592;512124;10;3.3622;-0.3180
1665659601.003;1;84402176;1;1;10;1;0;10;0.00;0.00;0;25.01;20.872;25.592;512124;11;3.3488;-0.9310
1665659601.010;1;84402176;1;1;10;1;0;10;0.00;0.00;0;25.01;20.872;25.592;512124;12;3.3431;-1.0000
1665659601.030;1;84402176;1;1;10;1;0;10;0.00;0.00;0;25.01;20.872;25.592;512124;13;3.3385;-1.0000
1665659601.100;1;84402176;1;1;10;1;0;10;0.00;0.00;0;25.01;20.872;25.592;512124;14;3.3340;-0.9990
1665659601.300;1;84402176;1;1;10;1;0;10;0.00;0.00;0;25.01;20.872;25.592;512124;15;3.3305;-0.9990
1665659602.000;1;84402176;1;1;10;1;0;10;0.00;0.00;0;25.01;20.872;25.592;512124;16;3.3267;-0.9980
1665659604.000;1;84402176;1;1;10;1;0;10;0.00;0.00;0;25.01;20.872;25.592;512124;17;3.3213;-0.9950
1665659611.000;1;84402176;1;1;10;1;0;10;0.00;0.00;0;25.01;20.872;25.592;512124;18;3.3093;-0.9980
1665659611.001;1;84402176;1;1;10;1;0;10;0.00;0.00;0;25.01;20.872;25.592;512124;19;3.3203;-0.3370
1665659611.003;1;84402176;1;1;10;1;0;10;0.00;0.00;0;25.01;20.872;25.592;512124;20;3.3271;-0.0370
1665659611.010;1;84402176;1;1;10;1;0;10;0.00;0.00;0;25.01;20.872;25.592;512124;21;3.3302;-0.0020
1665659611.030;1;84402176;1;1;10;1;0;10;0.00;0.00;0;25.01;20.872;25.592;512124;22;3.3324;0.0000
1665659611.100;1;84402176;1;1;10;1;0;10;0.00;0.00;0;25.01;20.872;25.592;512124;23;3.3354;0.0040
1665659611.300;1;84402176;1;1;10;1;0;10;0.00;0.00;0;25.01;20.872;25.592;512124;24;3.3368;-0.0010
1665659612.000;1;84402176;1;1;10;1;0;10;0.00;0.00;0;25.01;20.872;25.592;512124;25;3.3390;0.0020
1665659614.000;1;84402176;1;1;10;1;0;10;0.00;0.00;0;25.01;20.872;25.592;512124;26;3.3398;-0.0010
1665659621.000;1;84402176;1;1;10;1;0;10;0.00;0.00;0;25.01;20.872;25.592;512124;27;3.3409;0.0010
1665659621.001;1;84402176;1;1;10;1;0;10;0.00;0.00;0;25.01;20.872;25.592;512124;28;3.3524;0.6720
1665659621.003;1;84402176;1;1;10;1;0;10;0.00;0.00;0;25.01;20.872;25.592;512124;29;3.3591;0.9800
1665659621.010;1;84402176;1;1;10;1;0;10;0.00;0.00;0;25.01;20.872;25.592;512124;30;3.3617;1.0000
1665659621.030;1;84402176;1;1;10;1;0;10;0.00;0.00;0;25.01;20.872;25.592;512124;31;3.3644;1.0000
1665659621.100;1;84402176;1;1;10;1;0;10;0.00;0.00;0;25.01;20.872;25.592;512124;32;3.3667;0.9990
1665659621.300;1;84402176;1;1;10;1;0;10;0.00;0.00;0;25.01;20.872;25.592;512124;33;3.3687;1.0020
1665659622.000;1;84402176;1;1;10;1;0;10;0.00;0.00;0;25.01;20.872;25.592;512124;34;3.3701;0.9990
1665659624.000;1;84402176;1;1;10;1;0;10;0.00;0.00;0;25.01;20.872;25.592;512124;35;3.3743;1.0000
1665659631.000;1;84402176;1;1;10;1;0;10;0.00;0.00;0;25.01;20.872;25.592;512124;36;3.3834;1.0000
1665659651.000;1;84402176;1;1;10;1;0;10;0.00;0.00;0;25.01;20.872;25.592;512124;37;3.4008;1.0030
1665659681.000;1;84402176;1;1;10;1;0;10;0.00;0.00;0;25.01;20.872;25.592;512124;38;3.4195;1.0030
1665659681.001;1;84402176;1;1;10;1;0;10;0.00;0.00;0;25.01;20.872;25.592;512124;39;3.3979;-0.3170
1665659681.003;1;84402176;1;1;10;1;0;10;0.00;0.00;0;25.01;20.872;25.592;512124;40;3.3841;-0.9350
1665659681.010;1;84402176;1;1;10;1;0;10;0.00;0.00;0;25.01;20.872;25.592;512124;41;3.3788;-0.9960
1665659681.030;1;84402176;1;1;10;1;0;10;0.00;0.00;0;25.01;20.872;25.592;512124;42;3.3745;-1.0000
1665659681.100;1;84402176;1;1;10;1;0;10;0.00;0.00;0;25.01;20.872;25.592;512124;43;3.3705;-1.0020
1665659681.300;1;84402176;1;1;10;1;0;10;0.00;0.00;0;25.01;20.872;25.592;512124;44;3.3681;-1.0040
1665659682.000;1;84402176;1;1;10;1;0;10;0.00;0.00;0;25.01;20.872;25.592;512124;45;3.3644;-1.0000
1665659684.000;1;84402176;1;1;10;1;0;10;0.00;0.00;0;25.01;20.872;25.592;512124;46;3.3588;-0.9970
1665659691.000;1;84402176;1;1;10;1;0;10;0.00;0.00;0;25.01;20.872;25.592;512124;47;3.3457;-0.9980
1665659711.000;1;84402176;1;1;10;1;0;10;0.00;0.00;0;25.01;20.872;25.592;512124;48;3.3223;-1.0050
1665659741.000;1;84402176;1;1;10;1;0;10;0.00;0.00;0;25.01;20.872;25.592;512124;49;3.2975;-0.9980
1665659741.001;1;84402176;1;1;10;1;0;10;0.00;0.00;0;25.01;20.872;25.592;512124;50;3.3084;-0.3370
1665659741.003;1;84402176;1;1;10;1;0;10;0.00;0.00;0;25.01;20.872;25.592;512124;51;3.3149;-0.0450
1665659741.010;1;84402176;1;1;10;1;0;10;0.00;0.00;0;25.01;20.872;25.592;512124;52;3.3177;-0.0020
1665659741.030;1;84402176;1;1;10;1;0;10;0.00;0.00;0;25.01;20.872;25.592;512124;53;3.3203;-0.0030
1665659741.100;1;84402176;1;1;10;1;0;10;0.00;0.00;0;25.01;20.872;25.592;512124;54;3.3230;-0.0060
1665659741.300;1;84402176;1;1;10;1;0;10;0.00;0.00;0;25.01;20.872;25.592;512124;55;3.3249;-0.0050
1665659742.000;1;84402176;1;1;10;1;0;10;0.00;0.00;0;25.01;20.872;25.592;512124;56;3.3268;-0.0040
1665659744.000;1;84402176;1;1;10;1;0;10;0.00;0.00;0;25.01;20.872;25.592;512124;57;3.3299;0.0040
1665659751.000;1;84402176;1;1;10;1;0;10;0.00;0.00;0;25.01;20.872;25.592;512124;58;3.3338;0.0020
1665659771.000;1;84402176;1;1;10;1;0;10;0.00;0.00;0;25.01;20.872;25.592;512124;59;3.3387;0.0010
1665659801.000;1;84402176;1;1;10;1;0;10;0.00;0.00;0;25.01;20.872;25.592;512124;60;3.3413;0.0010
1665669772.000;1;87027712;1;1;30;1;0;10;0.00;0.00;0;25.04;19.549;20.178;1483004;0;3.5960;-0.0010
1665669772.001;1;87027712;1;1;30;1;0;10;0.00;0.00;0;25.04;19.549;20.178;1483004;1;3.6097;0.8020
1665669772.003;1;87027712;1;1;30;1;0;10;0.00;0.00;0;25.04;19.549;20.178;1483004;2;3.6138;0.9910
1665669772.010;1;87027712;1;1;30;1;0;10;0.00;0.00;0;25.04;19.549;20.178;1483004;3;3.6156;1.0040
1665669772.030;1;87027712;1;1;30;1;0;10;0.00;0.00;0;25.04;19.549;20.178;1483004;4;3.6154;1.0000
1665669772.100;1;87027712;1;1;30;1;0;10;0.00;0.00;0;25.04;19.549;20.178;1483004;5;3.6162;1.0000
1665669772.300;1;87027712;1;1;30;1;0;10;0.00;0.00;0;25.04;19.549;20.178;1483004;6;3.6168;1.0070
1665669773.000;1;87027712;1;1;30;1;0;10;0.00;0.00;0;25.04;19.549;20.178;1483004;7;3.6171;1.0000
1665669775.000;1;87027712;1;1;30;1;0;10;0.00;0.00;0;25.04;19.549;20.178;1483004;8;3.6197;1.0020
1665669782.000;1;87027712;1;1;30;1;0;10;0.00;0.00;0;25.04;19.549;20.178;1483004;9;3.6236;0.9970
1665669782.001;1;87027712;1;1;30;1;0;10;0.00;0.00;0;25.04;19.549;20.178;1483004;10;3.6021;-0.3300
1665669782.003;1;87027712;1;1;30;1;0;10;0.00;0.00;0;25.04;19.549;20.178;1483004;11;3.5901;-0.9340
1665669782.010;1;87027712;1;1;30;1;0;10;0.00;0.00;0;25.04;19.549;20.178;1483004;12;3.5870;-0.9960
1665669782.030;1;87027712;1;1;30;1;0;10;0.00;0.00;0;25.04;19.549;20.178;1483004;13;3.5859;-1.0020
1665669782.100;1;87027712;1;1;30;1;0;10;0.00;0.00;0;25.04;19.549;20.178;1483004;14;3.5858;-1.0000
1665669782.300;1;87027712;1;1;30;1;0;10;0.00;0.00;0;25.04;19.549;20.178;1483004;15;3.5840;-1.0010
1665669783.000;1;87027712;1;1;30;1;0;10;0.00;0.00;0;25.04;19.549;20.178;1483004;16;3.5825;-1.0000
1665669785.000;1;87027712;1;1;30;1;0;10;0.00;0.00;0;25.04;19.549;20.178;1483004;17;3.5793;-0.9990
1665669792.000;1;87027712;1;1;30;1;0;10;0.00;0.00;0;25.04;19.549;20.178;1483004;18;3.5734;-1.0040
1665669792.001;1;87027712;1;1;30;1;0;10;0.00;0.00;0;25.04;19.549;20.178;1483004;19;3.5834;-0.3450
1665669792.003;1;87027712;1;1;30;1;0;10;0.00;0.00;0;25.04;19.549;20.178;1483004;20;3.5910;-0.0330
1665669792.010;1;87027712;1;1;30;1;0;10;0.00;0.00;0;25.04;19.549;20.178;1483004;21;3.5919;-0.0040
1665669792.030;1;87027712;1;1;30;1;0;10;0.00;0.00;0;25.04;19.549;20.178;1483004;22;3.5922;-0.0010
1665669792.100;1;87027712;1;1;30;1;0;10;0.00;0.00;0;25.04;19.549;20.178;1483004;23;3.5925;0.0040
1665669792.300;1;87027712;1;1;30;1;0;10;0.00;0.00;0;25.04;19.549;20.178;1483004;24;3.5928;0.0010
1665669793.000;1;87027712;1;1;30;1;0;10;0.00;0.00;0;25.04;19.549;20.178;1483004;25;3.5937;0.0020
1665669795.000;1;87027712;1;1;30;1;0;10;0.00;0.00;0;25.04;19.549;20.178;1483004;26;3.5950;-0.0040
1665669802.000;1;87027712;1;1;30;1;0;10;0.00;0.00;0;25.04;19.549;20.178;1483004;27;3.5952;-0.0030
1665669802.001;1;87027712;1;1;30;1;0;10;0.00;0.00;0;25.04;19.549;20.178;1483004;28;3.6063;0.6710
1665669802.003;1;87027712;1;1;30;1;0;10;0.00;0.00;0;25.04;19.549;20.178;1483004;29;3.6128;0.9780
1665669802.010;1;87027712;1;1;30;1;0;10;0.00;0.00;0;25.04;19.549;20.178;1483004;30;3.6143;1.0000
1665669802.030;1;87027712;1;1;30;1;0;10;0.00;0.00;0;25.04;19.549;20.178;1483004;31;3.6146;0.9990
1665669802.100;1;87027712;1;1;30;1;0;10;0.00;0.00;0;25.04;19.549;20.178;1483004;32;3.6153;1.0010
1665669802.300;1;87027712;1;1;30;1;0;10;0.00;0.00;0;25.04;19.549;20.178;1483004;33;3.6153;1.0010
1665669803.000;1;87027712;1;1;30;1;0;10;0.00;0.00;0;25.04;19.549;20.178;1483004;34;3.6168;1.0030
1665669805.000;1;87027712;1;1;30;1;0;10;0.00;0.00;0;25.04;19.549;20.178;1483004;35;3.6194;1.0060
1665669812.000;1;87027712;1;1;30;1;0;10;0.00;0.00;0;25.04;19.549;20.178;1483004;36;3.6232;1.0020
1665669832.000;1;87027712;1;1;30;1;0;10;0.00;0.00;0;25.04;19.549;20.178;1483004;37;3.6311;1.0020
1665669862.000;1;87027712;1;1;30;1;0;10;0.00;0.00;0;25.04;19.549;20.178;1483004;38;3.6379;0.9980
1665669862.001;1;87027712;1;1;30;1;0;10;0.00;0.00;0;25.04;19.549;20.178;1483004;39;3.6156;-0.3370
1665669862.003;1;87027712;1;1;30;1;0;10;0.00;0.00;0;25.04;19.549;20.178;1483004;40;3.6040;-0.9270
1665669862.010;1;87027712;1;1;30;1;0;10;0.00;0.00;0;25.04;19.549;20.178;1483004;41;3.6005;-1.0050
1665669862.030;1;87027712;1;1;30;1;0;10;0.00;0.00;0;25.04;19.549;20.178;1483004;42;3.5993;-1.0070
1665669862.100;1;87027712;1;1;30;1;0;10;0.00;0.00;0;25.04;19.549;20.178;1483004;43;3.5996;-0.9920
1665669862.300;1;87027712;1;1;30;1;0;10;0.00;0.00;0;25.04;19.549;20.178;1483004;44;3.5982;-1.0020
1665669863.000;1;87027712;1;1;30;1;0;10;0.00;0.00;0;25.04;19.549;20.178;1483004;45;3.5958;-0.9980
1665669865.000;1;87027712;1;1;30;1;0;10;0.00;0.00;0;25.04;19.549;20.178;1483004;46;3.5920;-0.9920
1665669872.000;1;87027712;1;1;30;1;0;10;0.00;0.00;0;25.04;19.549;20.178;1483004;47;3.5850;-0.9990
1665669892.000;1;87027712;1;1;30;1;0;10;0.00;0.00;0;25.04;19.549;20.178;1483004;48;3.5742;-1.0030
1665669922.000;1;87027712;1;1;30;1;0;10;0.00;0.00;0;25.04;19.549;20.178;1483004;49;3.5649;-1.0010
1665669922.001;1;87027712;1;1;30;1;0;10;0.00;0.00;0;25.04;19.549;20.178;1483004;50;3.5758;-0.3360
1665669922.003;1;87027712;1;1;30;1;0;10;0.00;0.00;0;25.04;19.549;20.178;1483004;51;3.5815;-0.0420
1665669922.010;1;87027712;1;1;30;1;0;10;0.00;0.00;0;25.04;19.549;20.178;1483004;52;3.5831;0.0010
1665669922.030;1;87027712;1;1;30;1;0;10;0.00;0.00;0;25.04;19.549;20.178;1483004;53;3.5835;0.0020
1665669922.100;1;87027712;1;1;30;1;0;10;0.00;0.00;0;25.04;19.549;20.178;1483004;54;3.5840;-0.0040
1665669922.300;1;87027712;1;1;30;1;0;10;0.00;0.00;0;25.04;19.549;20.178;1483004;55;3.5847;0.0010
1665669923.000;1;87027712;1;1;30;1;0;10;0.00;0.00;0;25.04;19.549;20.178;1483004;56;3.5852;-0.0020
1665669925.000;1;87027712;1;1;30;1;0;10;0.00;0.00;0;25.04;19.549;20.178;1483004;57;3.5873;0.0020
1665669932.000;1;87027712;1;1;30;1;0;10;0.00;0.00;0;25.04;19.549;20.178;1483004;58;3.5894;-0.0020
1665669952.000;1;87027712;1;1;30;1;0;10;0.00;0.00;0;25.04;19.549;20.178;1483004;59;3.5927;0.0020
1665669982.000;1;87027712;1;1;30;1;0;10;0.00;0.00;0;25.04;19.549;20.178;1483004;60;3.5942;-0.0030
1665680151.000;1;89703936;1;1;50;1;0;10;0.00;0.00;0;25.03;18.920;19.103;2473006;0;3.7316;-0.0010
1665680151.001;1;89703936;1;1;50;1;0;10;0.00;0.00;0;25.03;18.920;19.103;2473006;1;3.7453;0.8100
1665680151.003;1;89703936;1;1;50;1;0;10;0.00;0.00;0;25.03;18.920;19.103;2473006;2;3.7494;0.9890
1665680151.010;1;89703936;1;1;50;1;0;10;0.00;0.00;0;25.03;18.920;19.103;2473006;3;3.7505;0.9970
1665680151.030;1;89703936;1;1;50;1;0;10;0.00;0.00;0;25.03;18.920;19.103;2473006;4;3.7504;1.0000
1665680151.100;1;89703936;1;1;50;1;0;10;0.00;0.00;0;25.03;18.920;19.103;2473006;5;3.7507;0.9940
1665680151.300;1;89703936;1;1;50;1;0;10;0.00;0.00;0;25.03;18.920;19.103;2473006;6;3.7518;1.0010
1665680152.000;1;89703936;1;1;50;1;0;10;0.00;0.00;0;25.03;18.920;19.103;2473006;7;3.7533;1.0010
1665680154.000;1;89703936;1;1;50;1;0;10;0.00;0.00;0;25.03;18.920;19.103;2473006;8;3.7558;1.0030
1665680161.000;1;89703936;1;1;50;1;0;10;0.00;0.00;0;25.03;18.920;19.103;2473006;9;3.7616;1.0020
1665680161.001;1;89703936;1;1;50;1;0;10;0.00;0.00;0;25.03;18.920;19.103;2473006;10;3.7402;-0.3350
1665680161.003;1;89703936;1;1;50;1;0;10;0.00;0.00;0;25.03;18.920;19.103;2473006;11;3.7280;-0.9340
1665680161.010;1;89703936;1;1;50;1;0;10;0.00;0.00;0;25.03;18.920;19.103;2473006;12;3.7246;-1.0030
1665680161.030;1;89703936;1;1;50;1;0;10;0.00;0.00;0;25.03;18.920;19.103;2473006;13;3.7244;-1.0010
1665680161.100;1;89703936;1;1;50;1;0;10;0.00;0.00;0;25.03;18.920;19.103;2473006;14;3.7242;-0.9990
1665680161.300;1;89703936;1;1;50;1;0;10;0.00;0.00;0;25.03;18.920;19.103;2473006;15;3.7226;-0.9970
1665680162.000;1;89703936;1;1;50;1;0;10;0.00;0.00;0;25.03;18.920;19.103;2473006;16;3.7201;-0.9990
1665680164.000;1;89703936;1;1;50;1;0;10;0.00;0.00;0;25.03;18.920;19.103;2473006;17;3.7162;-0.9980
1665680171.000;1;89703936;1;1;50;1;0;10;0.00;0.00;0;25.03;18.920;19.103;2473006;18;3.7088;-1.0020
1665680171.001;1;89703936;1;1;50;1;0;10;0.00;0.00;0;25.03;18.920;19.103;2473006;19;3.7196;-0.3440
1665680171.003;1;89703936;1;1;50;1;0;10;0.00;0.00;0;25.03;18.920;19.103;2473006;20;3.7252;-0.0340
1665680171.010;1;89703936;1;1;50;1;0;10;0.00;0.00;0;25.03;18.920;19.103;2473006;21;3.7267;-0.0010
1665680171.030;1;89703936;1;1;50;1;0;10;0.00;0.00;0;25.03;18.920;19.103;2473006;22;3.7278;0.0020
1665680171.100;1;89703936;1;1;50;1;0;10;0.00;0.00;0;25.03;18.920;19.103;2473006;23;3.7274;-0.0050
1665680171.300;1;89703936;1;1;50;1;0;10;0.00;0.00;0;25.03;18.920;19.103;2473006;24;3.7280;0.0000
1665680172.000;1;89703936;1;1;50;1;0;10;0.00;0.00;0;25.03;18.920;19.103;2473006;25;3.7294;0.0040
1665680174.000;1;89703936;1;1;50;1;0;10;0.00;0.00;0;25.03;18.920;19.103;2473006;26;3.7299;0.0010
1665680181.000;1;89703936;1;1;50;1;0;10;0.00;0.00;0;25.03;18.920;19.103;2473006;27;3.7307;0.0010
1665680181.001;1;89703936;1;1;50;1;0;10;0.00;0.00;0;25.03;18.920;19.103;2473006;28;3.7426;0.6800
1665680181.003;1;89703936;1;1;50;1;0;10;0.00;0.00;0;25.03;18.920;19.103;2473006;29;3.7478;0.9730
1665680181.010;1;89703936;1;1;50;1;0;10;0.00;0.00;0;25.03;18.920;19.103;2473006;30;3.7490;0.9990
1665680181.030;1;89703936;1;1;50;1;0;10;0.00;0.00;0;25.03;18.920;19.103;2473006;31;3.7496;0.9970
1665680181.100;1;89703936;1;1;50;1;0;10;0.00;0.00;0;25.03;18.920;19.103;2473006;32;3.7496;1.0000
1665680181.300;1;89703936;1;1;50;1;0;10;0.00;0.00;0;25.03;18.920;19.103;2473006;33;3.7507;1.0010
1665680182.000;1;89703936;1;1;50;1;0;10;0.00;0.00;0;25.03;18.920;19.103;2473006;34;3.7516;0.9970
1665680184.000;1;89703936;1;1;50;1;0;10;0.00;0.00;0;25.03;18.920;19.103;2473006;35;3.7547;1.0000
1665680191.000;1;89703936;1;1;50;1;0;10;0.00;0.00;0;25.03;18.920;19.103;2473006;36;3.7609;1.0030
1665680211.000;1;89703936;1;1;50;1;0;10;0.00;0.00;0;25.03;18.920;19.103;2473006;37;3.7715;1.0010
1665680241.000;1;89703936;1;1;50;1;0;10;0.00;0.00;0;25.03;18.920;19.103;2473006;38;3.7824;1.0020
1665680241.001;1;89703936;1;1;50;1;0;10;0.00;0.00;0;25.03;18.920;19.103;2473006;39;3.7612;-0.3340
1665680241.003;1;89703936;1;1;50;1;0;10;0.00;0.00;0;25.03;18.920;19.103;2473006;40;3.7489;-0.9250
1665680241.010;1;89703936;1;1;50;1;0;10;0.00;0.00;0;25.03;18.920;19.103;2473006;41;3.7456;-1.0040
1665680241.030;1;89703936;1;1;50;1;0;10;0.00;0.00;0;25.03;18.920;19.103;2473006;42;3.7452;-0.9970
1665680241.100;1;89703936;1;1;50;1;0;10;0.00;0.00;0;25.03;18.920;19.103;2473006;43;3.7448;-1.0030
1665680241.300;1;89703936;1;1;50;1;0;10;0.00;0.00;0;25.03;18.920;19.103;2473006;44;3.7432;-1.0050
1665680242.000;1;89703936;1;1;50;1;0;10;0.00;0.00;0;25.03;18.920;19.103;2473006;45;3.7405;-1.0020
1665680244.000;1;89703936;1;1;50;1;0;10;0.00;0.00;0;25.03;18.920;19.103;2473006;46;3.7347;-1.0020
1665680251.000;1;89703936;1;1;50;1;0;10;0.00;0.00;0;25.03;18.920;19.103;2473006;47;3.7257;-0.9990
1665680271.000;1;89703936;1;1;50;1;0;10;0.00;0.00;0;25.03;18.920;19.103;2473006;48;3.7107;-0.9950
1665680301.000;1;89703936;1;1;50;1;0;10;0.00;0.00;0;25.03;18.920;19.103;2473006;49;3.7001;-0.9920
1665680301.001;1;89703936;1;1;50;1;0;10;0.00;0.00;0;25.03;18.920;19.103;2473006;50;3.7108;-0.3400
1665680301.003;1;89703936;1;1;50;1;0;10;0.00;0.00;0;25.03;18.920;19.103;2473006;51;3.7169;-0.0340
1665680301.010;1;89703936;1;1;50;1;0;10;0.00;0.00;0;25.03;18.920;19.103;2473006;52;3.7176;-0.0020
1665680301.030;1;89703936;1;1;50;1;0;10;0.00;0.00;0;25.03;18.920;19.103;2473006;53;3.7187;0.0040
1665680301.100;1;89703936;1;1;50;1;0;10;0.00;0.00;0;25.03;18.920;19.103;2473006;54;3.7190;-0.0050
1665680301.300;1;89703936;1;1;50;1;0;10;0.00;0.00;0;25.03;18.920;19.103;2473006;55;3.7191;0.0020
1665680302.000;1;89703936;1;1;50;1;0;10;0.00;0.00;0;25.03;18.920;19.103;2473006;56;3.7205;0.0050
1665680304.000;1;89703936;1;1;50;1;0;10;0.00;0.00;0;25.03;18.920;19.103;2473006;57;3.7223;-0.0030
1665680311.000;1;89703936;1;1;50;1;0;10;0.00;0.00;0;25.03;18.920;19.103;2473006;58;3.7250;0.0050
1665680331.000;1;89703936;1;1;50;1;0;10;0.00;0.00;0;25.03;18.920;19.103;2473006;59;3.7282;0.0060
1665680361.000;1;89703936;1;1;50;1;0;10;0.00;0.00;0;25.03;18.920;19.103;2473006;60;3.7303;0.0050
1665690226.000;1;92302336;1;1;70;1;0;10;0.00;0.00;0;24.98;17.677;18.201;3433833;0;3.9306;0.0020
1665690226.001;1;92302336;1;1;70;1;0;10;0.00;0.00;0;24.98;17.677;18.201;3433833;1;3.9440;0.8100
1665690226.003;1;92302336;1;1;70;1;0;10;0.00;0.00;0;24.98;17.677;18.201;3433833;2;3.9475;0.9900
1665690226.010;1;92302336;1;1;70;1;0;10;0.00;0.00;0;24.98;17.677;18.201;3433833;3;3.9483;1.0040
1665690226.030;1;92302336;1;1;70;1;0;10;0.00;0.00;0;24.98;17.677;18.201;3433833;4;3.9485;1.0010
1665690226.100;1;92302336;1;1;70;1;0;10;0.00;0.00;0;24.98;17.677;18.201;3433833;5;3.9486;0.9940
1665690226.300;1;92302336;1;1;70;1;0;10;0.00;0.00;0;24.98;17.677;18.201;3433833;6;3.9497;0.9960
1665690227.000;1;92302336;1;1;70;1;0;10;0.00;0.00;0;24.98;17.677;18.201;3433833;7;3.9508;1.0030
1665690229.000;1;92302336;1;1;70;1;0;10;0.00;0.00;0;24.98;17.677;18.201;3433833;8;3.9533;1.0060
1665690236.000;1;92302336;1;1;70;1;0;10;0.00;0.00;0;24.98;17.677;18.201;3433833;9;3.9569;1.0010
1665690236.001;1;92302336;1;1;70;1;0;10;0.00;0.00;0;24.98;17.677;18.201;3433833;10;3.9352;-0.3370
1665690236.003;1;92302336;1;1;70;1;0;10;0.00;0.00;0;24.98;17.677;18.201;3433833;11;3.9231;-0.9190
1665690236.010;1;92302336;1;1;70;1;0;10;0.00;0.00;0;24.98;17.677;18.201;3433833;12;3.9195;-0.9970
1665690236.030;1;92302336;1;1;70;1;0;10;0.00;0.00;0;24.98;17.677;18.201;3433833;13;3.9201;-0.9950
1665690236.100;1;92302336;1;1;70;1;0;10;0.00;0.00;0;24.98;17.677;18.201;3433833;14;3.9190;-0.9970
1665690236.300;1;92302336;1;1;70;1;0;10;0.00;0.00;0;24.98;17.677;18.201;3433833;15;3.9185;-0.9990
1665690237.000;1;92302336;1;1;70;1;0;10;0.00;0.00;0;24.98;17.677;18.201;3433833;16;3.9158;-1.0020
1665690239.000;1;92302336;1;1;70;1;0;10;0.00;0.00;0;24.98;17.677;18.201;3433833;17;3.9128;-0.9940
1665690246.000;1;92302336;1;1;70;1;0;10;0.00;0.00;0;24.98;17.677;18.201;3433833;18;3.9071;-0.9950
1665690246.001;1;92302336;1;1;70;1;0;10;0.00;0.00;0;24.98;17.677;18.201;3433833;19;3.9185;-0.3450
1665690246.003;1;92302336;1;1;70;1;0;10;0.00;0.00;0;24.98;17.677;18.201;3433833;20;3.9239;-0.0380
1665690246.010;1;92302336;1;1;70;1;0;10;0.00;0.00;0;24.98;17.677;18.201;3433833;21;3.9254;-0.0010
1665690246.030;1;92302336;1;1;70;1;0;10;0.00;0.00;0;24.98;17.677;18.201;3433833;22;3.9259;-0.0010
1665690246.100;1;92302336;1;1;70;1;0;10;0.00;0.00;0;24.98;17.677;18.201;3433833;23;3.9262;0.0060
1665690246.300;1;92302336;1;1;70;1;0;10;0.00;0.00;0;24.98;17.677;18.201;3433833;24;3.9266;0.0040
1665690247.000;1;92302336;1;1;70;1;0;10;0.00;0.00;0;24.98;17.677;18.201;3433833;25;3.9280;0.0090
1665690249.000;1;92302336;1;1;70;1;0;10;0.00;0.00;0;24.98;17.677;18.201;3433833;26;3.9285;0.0020
1665690256.000;1;92302336;1;1;70;1;0;10;0.00;0.00;0;24.98;17.677;18.201;3433833;27;3.9292;0.0040
1665690256.001;1;92302336;1;1;70;1;0;10;0.00;0.00;0;24.98;17.677;18.201;3433833;28;3.9409;0.6860
1665690256.003;1;92302336;1;1;70;1;0;10;0.00;0.00;0;24.98;17.677;18.201;3433833;29;3.9465;0.9770
1665690256.010;1;92302336;1;1;70;1;0;10;0.00;0.00;0;24.98;17.677;18.201;3433833;30;3.9475;1.0010
1665690256.030;1;92302336;1;1;70;1;0;10;0.00;0.00;0;24.98;17.677;18.201;3433833;31;3.9471;1.0000
1665690256.100;1;92302336;1;1;70;1;0;10;0.00;0.00;0;24.98;17.677;18.201;3433833;32;3.9485;0.9970
1665690256.300;1;92302336;1;1;70;1;0;10;0.00;0.00;0;24.98;17.677;18.201;3433833;33;3.9483;0.9950
1665690257.000;1;92302336;1;1;70;1;0;10;0.00;0.00;0;24.98;17.677;18.201;3433833;34;3.9503;0.9990
1665690259.000;1;92302336;1;1;70;1;0;10;0.00;0.00;0;24.98;17.677;18.201;3433833;35;3.9520;1.0050
1665690266.000;1;92302336;1;1;70;1;0;10;0.00;0.00;0;24.98;17.677;18.201;3433833;36;3.9559;0.9980
1665690286.000;1;92302336;1;1;70;1;0;10;0.00;0.00;0;24.98;17.677;18.201;3433833;37;3.9629;0.9920
1665690316.000;1;92302336;1;1;70;1;0;10;0.00;0.00;0;24.98;17.677;18.201;3433833;38;3.9692;0.9920
1665690316.001;1;92302336;1;1;70;1;0;10;0.00;0.00;0;24.98;17.677;18.201;3433833;39;3.9477;-0.3380
1665690316.003;1;92302336;1;1;70;1;0;10;0.00;0.00;0;24.98;17.677;18.201;3433833;40;3.9356;-0.9230
1665690316.010;1;92302336;1;1;70;1;0;10;0.00;0.00;0;24.98;17.677;18.201;3433833;41;3.9326;-0.9930
1665690316.030;1;92302336;1;1;70;1;0;10;0.00;0.00;0;24.98;17.677;18.201;3433833;42;3.9325;-0.9990
1665690316.100;1;92302336;1;1;70;1;0;10;0.00;0.00;0;24.98;17.677;18.201;3433833;43;3.9317;-1.0000
1665690316.300;1;92302336;1;1;70;1;0;10;0.00;0.00;0;24.98;17.677;18.201;3433833;44;3.9306;-1.0010
1665690317.000;1;92302336;1;1;70;1;0;10;0.00;0.00;0;24.98;17.677;18.201;3433833;45;3.9288;-0.9950
1665690319.000;1;92302336;1;1;70;1;0;10;0.00;0.00;0;24.98;17.677;18.201;3433833;46;3.9249;-0.9900
1665690326.000;1;92302336;1;1;70;1;0;10;0.00;0.00;0;24.98;17.677;18.201;3433833;47;3.9178;-0.9990
1665690346.000;1;92302336;1;1;70;1;0;10;0.00;0.00;0;24.98;17.677;18.201;3433833;48;3.9080;-0.9990
1665690376.000;1;92302336;1;1;70;1;0;10;0.00;0.00;0;24.98;17.677;18.201;3433833;49;3.9007;-0.9990
1665690376.001;1;92302336;1;1;70;1;0;10;0.00;0.00;0;24.98;17.677;18.201;3433833;50;3.9112;-0.3400
1665690376.003;1;92302336;1;1;70;1;0;10;0.00;0.00;0;24.98;17.677;18.201;3433833;51;3.9172;-0.0330
1665690376.010;1;92302336;1;1;70;1;0;10;0.00;0.00;0;24.98;17.677;18.201;3433833;52;3.9186;-0.0020
1665690376.030;1;92302336;1;1;70;1;0;10;0.00;0.00;0;24.98;17.677;18.201;3433833;53;3.9190;0.0010
1665690376.100;1;92302336;1;1;70;1;0;10;0.00;0.00;0;24.98;17.677;18.201;3433833;54;3.9190;-0.0020
1665690376.300;1;92302336;1;1;70;1;0;10;0.00;0.00;0;24.98;17.677;18.201;3433833;55;3.9195;-0.0020
1665690377.000;1;92302336;1;1;70;1;0;10;0.00;0.00;0;24.98;17.677;18.201;3433833;56;3.9208;0.0030
1665690379.000;1;92302336;1;1;70;1;0;10;0.00;0.00;0;24.98;17.677;18.201;3433833;57;3.9228;0.0020
1665690386.000;1;92302336;1;1;70;1;0;10;0.00;0.00;0;24.98;17.677;18.201;3433833;58;3.9241;-0.0010
1665690406.000;1;92302336;1;1;70;1;0;10;0.00;0.00;0;24.98;17.677;18.201;3433833;59;3.9279;0.0000
1665690436.000;1;92302336;1;1;70;1;0;10;0.00;0.00;0;24.98;17.677;18.201;3433833;60;3.9288;-0.0020
1665700665.000;1;94993408;1;1;90;1;0;10;0.00;0.00;0;24.92;18.858;19.248;4429383;0;4.0807;0.0000
1665700665.001;1;94993408;1;1;90;1;0;10;0.00;0.00;0;24.92;18.858;19.248;4429383;1;4.0943;0.8120
1665700665.003;1;94993408;1;1;90;1;0;10;0.00;0.00;0;24.92;18.858;19.248;4429383;2;4.0982;0.9840
1665700665.010;1;94993408;1;1;90;1;0;10;0.00;0.00;0;24.92;18.858;19.248;4429383;3;4.0995;0.9980
1665700665.030;1;94993408;1;1;90;1;0;10;0.00;0.00;0;24.92;18.858;19.248;4429383;4;4.0997;0.9990
1665700665.100;1;94993408;1;1;90;1;0;10;0.00;0.00;0;24.92;18.858;19.248;4429383;5;4.0998;0.9950
1665700665.300;1;94993408;1;1;90;1;0;10;0.00;0.00;0;24.92;18.858;19.248;4429383;6;4.1013;1.0010
1665700666.000;1;94993408;1;1;90;1;0;10;0.00;0.00;0;24.92;18.858;19.248;4429383;7;4.1022;0.9940
1665700668.000;1;94993408;1;1;90;1;0;10;0.00;0.00;0;24.92;18.858;19.248;4429383;8;4.1037;0.9970
1665700675.000;1;94993408;1;1;90;1;0;10;0.00;0.00;0;24.92;18.858;19.248;4429383;9;4.1081;1.0030
1665700675.001;1;94993408;1;1;90;1;0;10;0.00;0.00;0;24.92;18.858;19.248;4429383;10;4.0860;-0.3410
1665700675.003;1;94993408;1;1;90;1;0;10;0.00;0.00;0;24.92;18.858;19.248;4429383;11;4.0740;-0.9180
1665700675.010;1;94993408;1;1;90;1;0;10;0.00;0.00;0;24.92;18.858;19.248;4429383;12;4.0704;-1.0000
1665700675.030;1;94993408;1;1;90;1;0;10;0.00;0.00;0;24.92;18.858;19.248;4429383;13;4.0689;-1.0050
1665700675.100;1;94993408;1;1;90;1;0;10;0.00;0.00;0;24.92;18.858;19.248;4429383;14;4.0689;-1.0020
1665700675.300;1;94993408;1;1;90;1;0;10;0.00;0.00;0;24.92;18.858;19.248;4429383;15;4.0667;-1.0070
1665700676.000;1;94993408;1;1;90;1;0;10;0.00;0.00;0;24.92;18.858;19.248;4429383;16;4.0651;-0.9970
1665700678.000;1;94993408;1;1;90;1;0;10;0.00;0.00;0;24.92;18.858;19.248;4429383;17;4.0625;-0.9980
1665700685.000;1;94993408;1;1;90;1;0;10;0.00;0.00;0;24.92;18.858;19.248;4429383;18;4.0577;-0.9980
1665700685.001;1;94993408;1;1;90;1;0;10;0.00;0.00;0;24.92;18.858;19.248;4429383;19;4.0678;-0.3450
1665700685.003;1;94993408;1;1;90;1;0;10;0.00;0.00;0;24.92;18.858;19.248;4429383;20;4.0741;-0.0310
1665700685.010;1;94993408;1;1;90;1;0;10;0.00;0.00;0;24.92;18.858;19.248;4429383;21;4.0754;-0.0010
1665700685.030;1;94993408;1;1;90;1;0;10;0.00;0.00;0;24.92;18.858;19.248;4429383;22;4.0767;0.0040
1665700685.100;1;94993408;1;1;90;1;0;10;0.00;0.00;0;24.92;18.858;19.248;4429383;23;4.0765;0.0000
1665700685.300;1;94993408;1;1;90;1;0;10;0.00;0.00;0;24.92;18.858;19.248;4429383;24;4.0778;0.0020
1665700686.000;1;94993408;1;1;90;1;0;10;0.00;0.00;0;24.92;18.858;19.248;4429383;25;4.0776;-0.0040
1665700688.000;1;94993408;1;1;90;1;0;10;0.00;0.00;0;24.92;18.858;19.248;4429383;26;4.0796;-0.0020
1665700695.000;1;94993408;1;1;90;1;0;10;0.00;0.00;0;24.92;18.858;19.248;4429383;27;4.0796;0.0010
1665700695.001;1;94993408;1;1;90;1;0;10;0.00;0.00;0;24.92;18.858;19.248;4429383;28;4.0912;0.6730
1665700695.003;1;94993408;1;1;90;1;0;10;0.00;0.00;0;24.92;18.858;19.248;4429383;29;4.0967;0.9740
1665700695.010;1;94993408;1;1;90;1;0;10;0.00;0.00;0;24.92;18.858;19.248;4429383;30;4.0987;1.0050
1665700695.030;1;94993408;1;1;90;1;0;10;0.00;0.00;0;24.92;18.858;19.248;4429383;31;4.0984;1.0000
1665700695.100;1;94993408;1;1;90;1;0;10;0.00;0.00;0;24.92;18.858;19.248;4429383;32;4.0998;1.0000
1665700695.300;1;94993408;1;1;90;1;0;10;0.00;0.00;0;24.92;18.858;19.248;4429383;33;4.1000;1.0000
1665700696.000;1;94993408;1;1;90;1;0;10;0.00;0.00;0;24.92;18.858;19.248;4429383;34;4.1015;0.9960
1665700698.000;1;94993408;1;1;90;1;0;10;0.00;0.00;0;24.92;18.858;19.248;4429383;35;4.1033;1.0020
1665700705.000;1;94993408;1;1;90;1;0;10;0.00;0.00;0;24.92;18.858;19.248;4429383;36;4.1067;0.9970
1665700725.000;1;94993408;1;1;90;1;0;10;0.00;0.00;0;24.92;18.858;19.248;4429383;37;4.1122;0.9980
1665700755.000;1;94993408;1;1;90;1;0;10;0.00;0.00;0;24.92;18.858;19.248;4429383;38;4.1177;0.9950
1665700755.001;1;94993408;1;1;90;1;0;10;0.00;0.00;0;24.92;18.858;19.248;4429383;39;4.0963;-0.3440
1665700755.003;1;94993408;1;1;90;1;0;10;0.00;0.00;0;24.92;18.858;19.248;4429383;40;4.0838;-0.9210
1665700755.010;1;94993408;1;1;90;1;0;10;0.00;0.00;0;24.92;18.858;19.248;4429383;41;4.0806;-0.9970
1665700755.030;1;94993408;1;1;90;1;0;10;0.00;0.00;0;24.92;18.858;19.248;4429383;42;4.0794;-1.0020
1665700755.100;1;94993408;1;1;90;1;0;10;0.00;0.00;0;24.92;18.858;19.248;4429383;43;4.0787;-1.0010
1665700755.300;1;94993408;1;1;90;1;0;10;0.00;0.00;0;24.92;18.858;19.248;4429383;44;4.0777;-0.9990
1665700756.000;1;94993408;1;1;90;1;0;10;0.00;0.00;0;24.92;18.858;19.248;4429383;45;4.0755;-1.0010
1665700758.000;1;94993408;1;1;90;1;0;10;0.00;0.00;0;24.92;18.858;19.248;4429383;46;4.0720;-0.9950
1665700765.000;1;94993408;1;1;90;1;0;10;0.00;0.00;0;24.92;18.858;19.248;4429383;47;4.0651;-1.0040
1665700785.000;1;94993408;1;1;90;1;0;10;0.00;0.00;0;24.92;18.858;19.248;4429383;48;4.0573;-0.9930
1665700815.000;1;94993408;1;1;90;1;0;10;0.00;0.00;0;24.92;18.858;19.248;4429383;49;4.0507;-1.0020
1665700815.001;1;94993408;1;1;90;1;0;10;0.00;0.00;0;24.92;18.858;19.248;4429383;50;4.0616;-0.3370
1665700815.003;1;94993408;1;1;90;1;0;10;0.00;0.00;0;24.92;18.858;19.248;4429383;51;4.0680;-0.0340
1665700815.010;1;94993408;1;1;90;1;0;10;0.00;0.00;0;24.92;18.858;19.248;4429383;52;4.0695;0.0020
1665700815.030;1;94993408;1;1;90;1;0;10;0.00;0.00;0;24.92;18.858;19.248;4429383;53;4.0700;0.0050
1665700815.100;1;94993408;1;1;90;1;0;10;0.00;0.00;0;24.92;18.858;19.248;4429383;54;4.0702;0.0000
1665700815.300;1;94993408;1;1;90;1;0;10;0.00;0.00;0;24.92;18.858;19.248;4429383;55;4.0708;0.0030
1665700816.000;1;94993408;1;1;90;1;0;10;0.00;0.00;0;24.92;18.858;19.248;4429383;56;4.0717;-0.0050
1665700818.000;1;94993408;1;1;90;1;0;10;0.00;0.00;0;24.92;18.858;19.248;4429383;57;4.0732;-0.0010
1665700825.000;1;94993408;1;1;90;1;0;10;0.00;0.00;0;24.92;18.858;19.248;4429383;58;4.0757;-0.0050
1665700845.000;1;94993408;1;1;90;1;0;10;0.00;0.00;0;24.92;18.858;19.248;4429383;59;4.0782;-0.0030
1665700875.000;1;94993408;1;1;90;1;0;10;0.00;0.00;0;24.92;18.858;19.248;4429383;60;4.0799;0.0010
1665737229.000;1;104386048;0;0;90;1;0;10;0.00;0.00;0;2.06;32.574;42.724;7916400;0;4.0799;0.0000
1665737229.001;1;104386048;0;0;90;1;0;10;0.00;0.00;0;2.06;32.574;42.724;7916400;1;4.0973;0.7910
1665737229.003;1;104386048;0;0;90;1;0;10;0.00;0.00;0;2.06;32.574;42.724;7916400;2;4.1057;0.9780
1665737229.010;1;104386048;0;0;90;1;0;10;0.00;0.00;0;2.06;32.574;42.724;7916400;3;4.1123;0.9950
1665737229.030;1;104386048;0;0;90;1;0;10;0.00;0.00;0;2.06;32.574;42.724;7916400;4;4.1175;1.0030
1665737229.100;1;104386048;0;0;90;1;0;10;0.00;0.00;0;2.06;32.574;42.724;7916400;5;4.1226;0.9990
1665737229.300;1;104386048;0;0;90;1;0;10;0.00;0.00;0;2.06;32.574;42.724;7916400;6;4.1252;1.0030
1665737230.000;1;104386048;0;0;90;1;0;10;0.00;0.00;0;2.06;32.574;42.724;7916400;7;4.1269;1.0010
1665737232.000;1;104386048;0;0;90;1;0;10;0.00;0.00;0;2.06;32.574;42.724;7916400;8;4.1301;1.0030
1665737239.000;1;104386048;0;0;90;1;0;10;0.00;0.00;0;2.06;32.574;42.724;7916400;9;4.1368;0.9980
1665737239.001;1;104386048;0;0;90;1;0;10;0.00;0.00;0;2.06;32.574;42.724;7916400;10;4.1098;-0.3260
1665737239.003;1;104386048;0;0;90;1;0;10;0.00;0.00;0;2.06;32.574;42.724;7916400;11;4.0880;-0.8930
1665737239.010;1;104386048;0;0;90;1;0;10;0.00;0.00;0;2.06;32.574;42.724;7916400;12;4.0722;-0.9950
1665737239.030;1;104386048;0;0;90;1;0;10;0.00;0.00;0;2.06;32.574;42.724;7916400;13;4.0621;-0.9960
1665737239.100;1;104386048;0;0;90;1;0;10;0.00;0.00;0;2.06;32.574;42.724;7916400;14;4.0521;-0.9980
1665737239.300;1;104386048;0;0;90;1;0;10;0.00;0.00;0;2.06;32.574;42.724;7916400;15;4.0471;-1.0000
1665737240.000;1;104386048;0;0;90;1;0;10;0.00;0.00;0;2.06;32.574;42.724;7916400;16;4.0436;-0.9980
1665737242.000;1;104386048;0;0;90;1;0;10;0.00;0.00;0;2.06;32.574;42.724;7916400;17;4.0391;-0.9970
1665737249.000;1;104386048;0;0;90;1;0;10;0.00;0.00;0;2.06;32.574;42.724;7916400;18;4.0285;-1.0030
1665737249.001;1;104386048;0;0;90;1;0;10;0.00;0.00;0;2.06;32.574;42.724;7916400;19;4.0428;-0.3560
1665737249.003;1;104386048;0;0;90;1;0;10;0.00;0.00;0;2.06;32.574;42.724;7916400;20;4.0539;-0.0390
1665737249.010;1;104386048;0;0;90;1;0;10;0.00;0.00;0;2.06;32.574;42.724;7916400;21;4.0613;-0.0030
1665737249.030;1;104386048;0;0;90;1;0;10;0.00;0.00;0;2.06;32.574;42.724;7916400;22;4.0667;-0.0020
1665737249.100;1;104386048;0;0;90;1;0;10;0.00;0.00;0;2.06;32.574;42.724;7916400;23;4.0712;-0.0010
1665737249.300;1;104386048;0;0;90;1;0;10;0.00;0.00;0;2.06;32.574;42.724;7916400;24;4.0737;0.0040
1665737250.000;1;104386048;0;0;90;1;0;10;0.00;0.00;0;2.06;32.574;42.724;7916400;25;4.0752;0.0020
1665737252.000;1;104386048;0;0;90;1;0;10;0.00;0.00;0;2.06;32.574;42.724;7916400;26;4.0768;0.0020
1665737259.000;1;104386048;0;0;90;1;0;10;0.00;0.00;0;2.06;32.574;42.724;7916400;27;4.0781;-0.0010
1665737259.001;1;104386048;0;0;90;1;0;10;0.00;0.00;0;2.06;32.574;42.724;7916400;28;4.0919;0.6610
1665737259.003;1;104386048;0;0;90;1;0;10;0.00;0.00;0;2.06;32.574;42.724;7916400;29;4.1033;0.9670
1665737259.010;1;104386048;0;0;90;1;0;10;0.00;0.00;0;2.06;32.574;42.724;7916400;30;4.1107;1.0020
1665737259.030;1;104386048;0;0;90;1;0;10;0.00;0.00;0;2.06;32.574;42.724;7916400;31;4.1157;1.0010
1665737259.100;1;104386048;0;0;90;1;0;10;0.00;0.00;0;2.06;32.574;42.724;7916400;32;4.1207;0.9970
1665737259.300;1;104386048;0;0;90;1;0;10;0.00;0.00;0;2.06;32.574;42.724;7916400;33;4.1234;1.0020
1665737260.000;1;104386048;0;0;90;1;0;10;0.00;0.00;0;2.06;32.574;42.724;7916400;34;4.1255;1.0040
1665737262.000;1;104386048;0;0;90;1;0;10;0.00;0.00;0;2.06;32.574;42.724;7916400;35;4.1285;0.9980
1665737269.000;1;104386048;0;0;90;1;0;10;0.00;0.00;0;2.06;32.574;42.724;7916400;36;4.1358;1.0030
1665737289.000;1;104386048;0;0;90;1;0;10;0.00;0.00;0;2.06;32.574;42.724;7916400;37;4.1466;0.9990
1665737319.000;1;104386048;0;0;90;1;0;10;0.00;0.00;0;2.06;32.574;42.724;7916400;38;4.1543;0.9940
1665737319.001;1;104386048;0;0;90;1;0;10;0.00;0.00;0;2.06;32.574;42.724;7916400;39;4.1273;-0.3330
1665737319.003;1;104386048;0;0;90;1;0;10;0.00;0.00;0;2.06;32.574;42.724;7916400;40;4.1069;-0.8880
1665737319.010;1;104386048;0;0;90;1;0;10;0.00;0.00;0;2.06;32.574;42.724;7916400;41;4.0906;-0.9920
1665737319.030;1;104386048;0;0;90;1;0;10;0.00;0.00;0;2.06;32.574;42.724;7916400;42;4.0807;-0.9990
1665737319.100;1;104386048;0;0;90;1;0;10;0.00;0.00;0;2.06;32.574;42.724;7916400;43;4.0699;-0.9970
1665737319.300;1;104386048;0;0;90;1;0;10;0.00;0.00;0;2.06;32.574;42.724;7916400;44;4.0646;-1.0000
1665737320.000;1;104386048;0;0;90;1;0;10;0.00;0.00;0;2.06;32.574;42.724;7916400;45;4.0610;-1.0020
1665737322.000;1;104386048;0;0;90;1;0;10;0.00;0.00;0;2.06;32.574;42.724;7916400;46;4.0549;-1.0020
1665737329.000;1;104386048;0;0;90;1;0;10;0.00;0.00;0;2.06;32.574;42.724;7916400;47;4.0436;-0.9910
1665737349.000;1;104386048;0;0;90;1;0;10;0.00;0.00;0;2.06;32.574;42.724;7916400;48;4.0275;-1.0040
1665737379.000;1;104386048;0;0;90;1;0;10;0.00;0.00;0;2.06;32.574;42.724;7916400;49;4.0156;-1.0050
1665737379.001;1;104386048;0;0;90;1;0;10;0.00;0.00;0;2.06;32.574;42.724;7916400;50;4.0288;-0.3580
1665737379.003;1;104386048;0;0;90;1;0;10;0.00;0.00;0;2.06;32.574;42.724;7916400;51;4.0402;-0.0360
1665737379.010;1;104386048;0;0;90;1;0;10;0.00;0.00;0;2.06;32.574;42.724;7916400;52;4.0477;-0.0070
1665737379.030;1;104386048;0;0;90;1;0;10;0.00;0.00;0;2.06;32.574;42.724;7916400;53;4.0525;-0.0050
1665737379.100;1;104386048;0;0;90;1;0;10;0.00;0.00;0;2.06;32.574;42.724;7916400;54;4.0575;0.0060
1665737379.300;1;104386048;0;0;90;1;0;10;0.00;0.00;0;2.06;32.574;42.724;7916400;55;4.0603;0.0010
1665737380.000;1;104386048;0;0;90;1;0;10;0.00;0.00;0;2.06;32.574;42.724;7916400;56;4.0624;0.0070
1665737382.000;1;104386048;0;0;90;1;0;10;0.00;0.00;0;2.06;32.574;42.724;7916400;57;4.0643;-0.0030
1665737389.000;1;104386048;0;0;90;1;0;10;0.00;0.00;0;2.06;32.574;42.724;7916400;58;4.0693;0.0020
1665737409.000;1;104386048;0;0;90;1;0;10;0.00;0.00;0;2.06;32.574;42.724;7916400;59;4.0737;-0.0010
1665737439.000;1;104386048;0;0;90;1;0;10;0.00;0.00;0;2.06;32.574;42.724;7916400;60;4.0763;-0.0060
1665747784.000;1;107107328;0;0;70;1;0;10;0.00;0.00;0;2.06;32.571;38.721;8923201;0;3.9494;-0.0010
1665747784.001;1;107107328;0;0;70;1;0;10;0.00;0.00;0;2.06;32.571;38.721;8923201;1;3.9672;0.8040
1665747784.003;1;107107328;0;0;70;1;0;10;0.00;0.00;0;2.06;32.571;38.721;8923201;2;3.9756;0.9840
1665747784.010;1;107107328;0;0;70;1;0;10;0.00;0.00;0;2.06;32.571;38.721;8923201;3;3.9822;1.0050
1665747784.030;1;107107328;0;0;70;1;0;10;0.00;0.00;0;2.06;32.571;38.721;8923201;4;3.9858;0.9990
1665747784.100;1;107107328;0;0;70;1;0;10;0.00;0.00;0;2.06;32.571;38.721;8923201;5;3.9881;0.9980
1665747784.300;1;107107328;0;0;70;1;0;10;0.00;0.00;0;2.06;32.571;38.721;8923201;6;3.9891;1.0080
1665747785.000;1;107107328;0;0;70;1;0;10;0.00;0.00;0;2.06;32.571;38.721;8923201;7;3.9915;1.0030
1665747787.000;1;107107328;0;0;70;1;0;10;0.00;0.00;0;2.06;32.571;38.721;8923201;8;3.9948;1.0010
1665747794.000;1;107107328;0;0;70;1;0;10;0.00;0.00;0;2.06;32.571;38.721;8923201;9;4.0028;1.0050
1665747794.001;1;107107328;0;0;70;1;0;10;0.00;0.00;0;2.06;32.571;38.721;8923201;10;3.9757;-0.3250
1665747794.003;1;107107328;0;0;70;1;0;10;0.00;0.00;0;2.06;32.571;38.721;8923201;11;3.9545;-0.8990
1665747794.010;1;107107328;0;0;70;1;0;10;0.00;0.00;0;2.06;32.571;38.721;8923201;12;3.9394;-0.9920
1665747794.030;1;107107328;0;0;70;1;0;10;0.00;0.00;0;2.06;32.571;38.721;8923201;13;3.9313;-0.9960
1665747794.100;1;107107328;0;0;70;1;0;10;0.00;0.00;0;2.06;32.571;38.721;8923201;14;3.9266;-0.9940
1665747794.300;1;107107328;0;0;70;1;0;10;0.00;0.00;0;2.06;32.571;38.721;8923201;15;3.9241;-1.0040
1665747795.000;1;107107328;0;0;70;1;0;10;0.00;0.00;0;2.06;32.571;38.721;8923201;16;3.9217;-0.9940
1665747797.000;1;107107328;0;0;70;1;0;10;0.00;0.00;0;2.06;32.571;38.721;8923201;17;3.9162;-0.9960
1665747804.000;1;107107328;0;0;70;1;0;10;0.00;0.00;0;2.06;32.571;38.721;8923201;18;3.9043;-1.0000
1665747804.001;1;107107328;0;0;70;1;0;10;0.00;0.00;0;2.06;32.571;38.721;8923201;19;3.9177;-0.3540
1665747804.003;1;107107328;0;0;70;1;0;10;0.00;0.00;0;2.06;32.571;38.721;8923201;20;3.9291;-0.0420
1665747804.010;1;107107328;0;0;70;1;0;10;0.00;0.00;0;2.06;32.571;38.721;8923201;21;3.9363;-0.0010
1665747804.030;1;107107328;0;0;70;1;0;10;0.00;0.00;0;2.06;32.571;38.721;8923201;22;3.9408;0.0010
1665747804.100;1;107107328;0;0;70;1;0;10;0.00;0.00;0;2.06;32.571;38.721;8923201;23;3.9425;-0.0020
1665747804.300;1;107107328;0;0;70;1;0;10;0.00;0.00;0;2.06;32.571;38.721;8923201;24;3.9431;0.0020
1665747805.000;1;107107328;0;0;70;1;0;10;0.00;0.00;0;2.06;32.571;38.721;8923201;25;3.9442;-0.0020
1665747807.000;1;107107328;0;0;70;1;0;10;0.00;0.00;0;2.06;32.571;38.721;8923201;26;3.9465;0.0040
1665747814.000;1;107107328;0;0;70;1;0;10;0.00;0.00;0;2.06;32.571;38.721;8923201;27;3.9473;0.0040
1665747814.001;1;107107328;0;0;70;1;0;10;0.00;0.00;0;2.06;32.571;38.721;8923201;28;3.9619;0.6740
1665747814.003;1;107107328;0;0;70;1;0;10;0.00;0.00;0;2.06;32.571;38.721;8923201;29;3.9721;0.9640
1665747814.010;1;107107328;0;0;70;1;0;10;0.00;0.00;0;2.06;32.571;38.721;8923201;30;3.9791;0.9960
1665747814.030;1;107107328;0;0;70;1;0;10;0.00;0.00;0;2.06;32.571;38.721;8923201;31;3.9841;1.0010
1665747814.100;1;107107328;0;0;70;1;0;10;0.00;0.00;0;2.06;32.571;38.721;8923201;32;3.9864;0.9980
1665747814.300;1;107107328;0;0;70;1;0;10;0.00;0.00;0;2.06;32.571;38.721;8923201;33;3.9872;0.9960
1665747815.000;1;107107328;0;0;70;1;0;10;0.00;0.00;0;2.06;32.571;38.721;8923201;34;3.9893;0.9980
1665747817.000;1;107107328;0;0;70;1;0;10;0.00;0.00;0;2.06;32.571;38.721;8923201;35;3.9934;1.0020
1665747824.000;1;107107328;0;0;70;1;0;10;0.00;0.00;0;2.06;32.571;38.721;8923201;36;4.0012;1.0000
1665747844.000;1;107107328;0;0;70;1;0;10;0.00;0.00;0;2.06;32.571;38.721;8923201;37;4.0142;1.0020
1665747874.000;1;107107328;0;0;70;1;0;10;0.00;0.00;0;2.06;32.571;38.721;8923201;38;4.0237;1.0000
1665747874.001;1;107107328;0;0;70;1;0;10;0.00;0.00;0;2.06;32.571;38.721;8923201;39;3.9971;-0.3250
1665747874.003;1;107107328;0;0;70;1;0;10;0.00;0.00;0;2.06;32.571;38.721;8923201;40;3.9757;-0.8960
1665747874.010;1;107107328;0;0;70;1;0;10;0.00;0.00;0;2.06;32.571;38.721;8923201;41;3.9611;-0.9960
1665747874.030;1;107107328;0;0;70;1;0;10;0.00;0.00;0;2.06;32.571;38.721;8923201;42;3.9525;-0.9990
