Repository: ShafayethJamil/Battery-Diagnostic-Using-LGN

# LGN Battery Diagnostics from Pulse Relaxation (HPPC)

Code and result files for the paper *"Lie Generator Networks Extract
EIS-Grade Battery Diagnostics from Pulse Relaxation Data"* (S. Jamil,
R. Kapadia). Preprint: [https://arxiv.org/abs/2605.15351].

Lie Generator Networks (LGN) extract electrochemical time constants from
~60 seconds of post-pulse voltage relaxation and reconstruct impedance-grade
diagnostics without dedicated EIS hardware. This repository contains the
reference implementation and the result files behind the paper's figures.

File: cell_plsv2_P001_1_S01_C10.csv (part 2 of 45)
timestamp_s;timestamp_origin;sd_block_id;cyc_charged;is_rt;soc_nom;age_type;age_temp;age_soc;age_chg_rate;age_dischg_rate;age_profile;t_avg_degC;r_ref_10ms_mOhm;r_ref_1s_mOhm;uptime_ticks;seq_nr;v_raw_V;i_raw_A
1665747874.100;1;107107328;0;0;70;1;0;10;0.00;0.00;0;2.06;32.571;38.721;8923201;43;3.9473;-0.9960
1665747874.300;1;107107328;0;0;70;1;0;10;0.00;0.00;0;2.06;32.571;38.721;8923201;44;3.9462;-1.0020
1665747875.000;1;107107328;0;0;70;1;0;10;0.00;0.00;0;2.06;32.571;38.721;8923201;45;3.9431;-0.9990
1665747877.000;1;107107328;0;0;70;1;0;10;0.00;0.00;0;2.06;32.571;38.721;8923201;46;3.9374;-0.9990
1665747884.000;1;107107328;0;0;70;1;0;10;0.00;0.00;0;2.06;32.571;38.721;8923201;47;3.9238;-1.0010
1665747904.000;1;107107328;0;0;70;1;0;10;0.00;0.00;0;2.06;32.571;38.721;8923201;48;3.9058;-0.9950
1665747934.000;1;107107328;0;0;70;1;0;10;0.00;0.00;0;2.06;32.571;38.721;8923201;49;3.8881;-1.0020
1665747934.001;1;107107328;0;0;70;1;0;10;0.00;0.00;0;2.06;32.571;38.721;8923201;50;3.9009;-0.3500
1665747934.003;1;107107328;0;0;70;1;0;10;0.00;0.00;0;2.06;32.571;38.721;8923201;51;3.9121;-0.0380
1665747934.010;1;107107328;0;0;70;1;0;10;0.00;0.00;0;2.06;32.571;38.721;8923201;52;3.9194;-0.0020
1665747934.030;1;107107328;0;0;70;1;0;10;0.00;0.00;0;2.06;32.571;38.721;8923201;53;3.9241;0.0050
1665747934.100;1;107107328;0;0;70;1;0;10;0.00;0.00;0;2.06;32.571;38.721;8923201;54;3.9258;-0.0010
1665747934.300;1;107107328;0;0;70;1;0;10;0.00;0.00;0;2.06;32.571;38.721;8923201;55;3.9262;-0.0020
1665747935.000;1;107107328;0;0;70;1;0;10;0.00;0.00;0;2.06;32.571;38.721;8923201;56;3.9286;0.0040
1665747937.000;1;107107328;0;0;70;1;0;10;0.00;0.00;0;2.06;32.571;38.721;8923201;57;3.9307;0.0050
1665747944.000;1;107107328;0;0;70;1;0;10;0.00;0.00;0;2.06;32.571;38.721;8923201;58;3.9356;0.0010
1665747964.000;1;107107328;0;0;70;1;0;10;0.00;0.00;0;2.06;32.571;38.721;8923201;59;3.9415;-0.0020
1665747994.000;1;107107328;0;0;70;1;0;10;0.00;0.00;0;2.06;32.571;38.721;8923201;60;3.9452;0.0040
1665758221.000;1;109797376;0;0;50;1;0;10;0.00;0.00;0;2.07;31.401;36.469;9918428;0;3.7512;0.0000
1665758221.001;1;109797376;0;0;50;1;0;10;0.00;0.00;0;2.07;31.401;36.469;9918428;1;3.7676;0.8010
1665758221.003;1;109797376;0;0;50;1;0;10;0.00;0.00;0;2.07;31.401;36.469;9918428;2;3.7760;0.9840
1665758221.010;1;109797376;0;0;50;1;0;10;0.00;0.00;0;2.07;31.401;36.469;9918428;3;3.7825;0.9950
1665758221.030;1;109797376;0;0;50;1;0;10;0.00;0.00;0;2.07;31.401;36.469;9918428;4;3.7859;1.0040
1665758221.100;1;109797376;0;0;50;1;0;10;0.00;0.00;0;2.07;31.401;36.469;9918428;5;3.7878;1.0040
1665758221.300;1;109797376;0;0;50;1;0;10;0.00;0.00;0;2.07;31.401;36.469;9918428;6;3.7889;1.0060
1665758222.000;1;109797376;0;0;50;1;0;10;0.00;0.00;0;2.07;31.401;36.469;9918428;7;3.7903;0.9990
1665758224.000;1;109797376;0;0;50;1;0;10;0.00;0.00;0;2.07;31.401;36.469;9918428;8;3.7932;0.9960
1665758231.000;1;109797376;0;0;50;1;0;10;0.00;0.00;0;2.07;31.401;36.469;9918428;9;3.8006;0.9950
1665758231.001;1;109797376;0;0;50;1;0;10;0.00;0.00;0;2.07;31.401;36.469;9918428;10;3.7741;-0.3180
1665758231.003;1;109797376;0;0;50;1;0;10;0.00;0.00;0;2.07;31.401;36.469;9918428;11;3.7531;-0.9000
1665758231.010;1;109797376;0;0;50;1;0;10;0.00;0.00;0;2.07;31.401;36.469;9918428;12;3.7380;-0.9930
1665758231.030;1;109797376;0;0;50;1;0;10;0.00;0.00;0;2.07;31.401;36.469;9918428;13;3.7296;-0.9990
1665758231.100;1;109797376;0;0;50;1;0;10;0.00;0.00;0;2.07;31.401;36.469;9918428;14;3.7260;-0.9990
1665758231.300;1;109797376;0;0;50;1;0;10;0.00;0.00;0;2.07;31.401;36.469;9918428;15;3.7245;-1.0040
1665758232.000;1;109797376;0;0;50;1;0;10;0.00;0.00;0;2.07;31.401;36.469;9918428;16;3.7215;-1.0040
1665758234.000;1;109797376;0;0;50;1;0;10;0.00;0.00;0;2.07;31.401;36.469;9918428;17;3.7172;-1.0020
1665758241.000;1;109797376;0;0;50;1;0;10;0.00;0.00;0;2.07;31.401;36.469;9918428;18;3.7066;-1.0030
1665758241.001;1;109797376;0;0;50;1;0;10;0.00;0.00;0;2.07;31.401;36.469;9918428;19;3.7200;-0.3460
1665758241.003;1;109797376;0;0;50;1;0;10;0.00;0.00;0;2.07;31.401;36.469;9918428;20;3.7310;-0.0420
1665758241.010;1;109797376;0;0;50;1;0;10;0.00;0.00;0;2.07;31.401;36.469;9918428;21;3.7380;-0.0030
1665758241.030;1;109797376;0;0;50;1;0;10;0.00;0.00;0;2.07;31.401;36.469;9918428;22;3.7421;0.0040
1665758241.100;1;109797376;0;0;50;1;0;10;0.00;0.00;0;2.07;31.401;36.469;9918428;23;3.7443;-0.0010
1665758241.300;1;109797376;0;0;50;1;0;10;0.00;0.00;0;2.07;31.401;36.469;9918428;24;3.7443;-0.0010
1665758242.000;1;109797376;0;0;50;1;0;10;0.00;0.00;0;2.07;31.401;36.469;9918428;25;3.7459;0.0030
1665758244.000;1;109797376;0;0;50;1;0;10;0.00;0.00;0;2.07;31.401;36.469;9918428;26;3.7467;-0.0010
1665758251.000;1;109797376;0;0;50;1;0;10;0.00;0.00;0;2.07;31.401;36.469;9918428;27;3.7487;0.0020
1665758251.001;1;109797376;0;0;50;1;0;10;0.00;0.00;0;2.07;31.401;36.469;9918428;28;3.7623;0.6730
1665758251.003;1;109797376;0;0;50;1;0;10;0.00;0.00;0;2.07;31.401;36.469;9918428;29;3.7734;0.9700
1665758251.010;1;109797376;0;0;50;1;0;10;0.00;0.00;0;2.07;31.401;36.469;9918428;30;3.7801;1.0040
1665758251.030;1;109797376;0;0;50;1;0;10;0.00;0.00;0;2.07;31.401;36.469;9918428;31;3.7847;1.0060
1665758251.100;1;109797376;0;0;50;1;0;10;0.00;0.00;0;2.07;31.401;36.469;9918428;32;3.7860;0.9960
1665758251.300;1;109797376;0;0;50;1;0;10;0.00;0.00;0;2.07;31.401;36.469;9918428;33;3.7869;0.9990
1665758252.000;1;109797376;0;0;50;1;0;10;0.00;0.00;0;2.07;31.401;36.469;9918428;34;3.7889;0.9950
1665758254.000;1;109797376;0;0;50;1;0;10;0.00;0.00;0;2.07;31.401;36.469;9918428;35;3.7925;1.0020
1665758261.000;1;109797376;0;0;50;1;0;10;0.00;0.00;0;2.07;31.401;36.469;9918428;36;3.7997;0.9910
1665758281.000;1;109797376;0;0;50;1;0;10;0.00;0.00;0;2.07;31.401;36.469;9918428;37;3.8110;0.9960
1665758311.000;1;109797376;0;0;50;1;0;10;0.00;0.00;0;2.07;31.401;36.469;9918428;38;3.8199;0.9960
1665758311.001;1;109797376;0;0;50;1;0;10;0.00;0.00;0;2.07;31.401;36.469;9918428;39;3.7940;-0.3210
1665758311.003;1;109797376;0;0;50;1;0;10;0.00;0.00;0;2.07;31.401;36.469;9918428;40;3.7732;-0.9100
1665758311.010;1;109797376;0;0;50;1;0;10;0.00;0.00;0;2.07;31.401;36.469;9918428;41;3.7584;-0.9920
1665758311.030;1;109797376;0;0;50;1;0;10;0.00;0.00;0;2.07;31.401;36.469;9918428;42;3.7503;-0.9950
1665758311.100;1;109797376;0;0;50;1;0;10;0.00;0.00;0;2.07;31.401;36.469;9918428;43;3.7465;-0.9990
1665758311.300;1;109797376;0;0;50;1;0;10;0.00;0.00;0;2.07;31.401;36.469;9918428;44;3.7447;-1.0020
1665758312.000;1;109797376;0;0;50;1;0;10;0.00;0.00;0;2.07;31.401;36.469;9918428;45;3.7417;-1.0040
1665758314.000;1;109797376;0;0;50;1;0;10;0.00;0.00;0;2.07;31.401;36.469;9918428;46;3.7358;-1.0070
1665758321.000;1;109797376;0;0;50;1;0;10;0.00;0.00;0;2.07;31.401;36.469;9918428;47;3.7236;-0.9920
1665758341.000;1;109797376;0;0;50;1;0;10;0.00;0.00;0;2.07;31.401;36.469;9918428;48;3.7053;-0.9940
1665758371.000;1;109797376;0;0;50;1;0;10;0.00;0.00;0;2.07;31.401;36.469;9918428;49;3.6896;-0.9990
1665758371.001;1;109797376;0;0;50;1;0;10;0.00;0.00;0;2.07;31.401;36.469;9918428;50;3.7033;-0.3440
1665758371.003;1;109797376;0;0;50;1;0;10;0.00;0.00;0;2.07;31.401;36.469;9918428;51;3.7144;-0.0420
1665758371.010;1;109797376;0;0;50;1;0;10;0.00;0.00;0;2.07;31.401;36.469;9918428;52;3.7211;0.0030
1665758371.030;1;109797376;0;0;50;1;0;10;0.00;0.00;0;2.07;31.401;36.469;9918428;53;3.7252;0.0090
1665758371.100;1;109797376;0;0;50;1;0;10;0.00;0.00;0;2.07;31.401;36.469;9918428;54;3.7275;0.0040
1665758371.300;1;109797376;0;0;50;1;0;10;0.00;0.00;0;2.07;31.401;36.469;9918428;55;3.7279;0.0060
1665758372.000;1;109797376;0;0;50;1;0;10;0.00;0.00;0;2.07;31.401;36.469;9918428;56;3.7290;0.0030
1665758374.000;1;109797376;0;0;50;1;0;10;0.00;0.00;0;2.07;31.401;36.469;9918428;57;3.7316;0.0060
1665758381.000;1;109797376;0;0;50;1;0;10;0.00;0.00;0;2.07;31.401;36.469;9918428;58;3.7358;-0.0030
1665758401.000;1;109797376;0;0;50;1;0;10;0.00;0.00;0;2.07;31.401;36.469;9918428;59;3.7412;-0.0040
1665758431.000;1;109797376;0;0;50;1;0;10;0.00;0.00;0;2.07;31.401;36.469;9918428;60;3.7447;0.0030
1665771000.000;1;113092608;0;0;30;1;0;10;0.00;0.00;0;2.22;31.821;37.629;11137217;0;3.5983;0.0000
1665771000.001;1;113092608;0;0;30;1;0;10;0.00;0.00;0;2.22;31.821;37.629;11137217;1;3.6151;0.8000
1665771000.003;1;113092608;0;0;30;1;0;10;0.00;0.00;0;2.22;31.821;37.629;11137217;2;3.6237;0.9800
1665771000.010;1;113092608;0;0;30;1;0;10;0.00;0.00;0;2.22;31.821;37.629;11137217;3;3.6301;1.0000
1665771000.030;1;113092608;0;0;30;1;0;10;0.00;0.00;0;2.22;31.821;37.629;11137217;4;3.6348;1.0010
1665771000.100;1;113092608;0;0;30;1;0;10;0.00;0.00;0;2.22;31.821;37.629;11137217;5;3.6360;1.0020
1665771000.300;1;113092608;0;0;30;1;0;10;0.00;0.00;0;2.22;31.821;37.629;11137217;6;3.6372;1.0000
1665771001.000;1;113092608;0;0;30;1;0;10;0.00;0.00;0;2.22;31.821;37.629;11137217;7;3.6385;1.0010
1665771003.000;1;113092608;0;0;30;1;0;10;0.00;0.00;0;2.22;31.821;37.629;11137217;8;3.6417;1.0010
1665771010.000;1;113092608;0;0;30;1;0;10;0.00;0.00;0;2.22;31.821;37.629;11137217;9;3.6483;0.9980
1665771010.001;1;113092608;0;0;30;1;0;10;0.00;0.00;0;2.22;31.821;37.629;11137217;10;3.6214;-0.3170
1665771010.003;1;113092608;0;0;30;1;0;10;0.00;0.00;0;2.22;31.821;37.629;11137217;11;3.6004;-0.9190
1665771010.010;1;113092608;0;0;30;1;0;10;0.00;0.00;0;2.22;31.821;37.629;11137217;12;3.5854;-0.9940
1665771010.030;1;113092608;0;0;30;1;0;10;0.00;0.00;0;2.22;31.821;37.629;11137217;13;3.5772;-1.0010
1665771010.100;1;113092608;0;0;30;1;0;10;0.00;0.00;0;2.22;31.821;37.629;11137217;14;3.5722;-1.0020
1665771010.300;1;113092608;0;0;30;1;0;10;0.00;0.00;0;2.22;31.821;37.629;11137217;15;3.5711;-1.0010
1665771011.000;1;113092608;0;0;30;1;0;10;0.00;0.00;0;2.22;31.821;37.629;11137217;16;3.5682;-1.0010
1665771013.000;1;113092608;0;0;30;1;0;10;0.00;0.00;0;2.22;31.821;37.629;11137217;17;3.5636;-1.0010
1665771020.000;1;113092608;0;0;30;1;0;10;0.00;0.00;0;2.22;31.821;37.629;11137217;18;3.5546;-1.0000
1665771020.001;1;113092608;0;0;30;1;0;10;0.00;0.00;0;2.22;31.821;37.629;11137217;19;3.5681;-0.3460
1665771020.003;1;113092608;0;0;30;1;0;10;0.00;0.00;0;2.22;31.821;37.629;11137217;20;3.5785;-0.0490
1665771020.010;1;113092608;0;0;30;1;0;10;0.00;0.00;0;2.22;31.821;37.629;11137217;21;3.5865;0.0000
1665771020.030;1;113092608;0;0;30;1;0;10;0.00;0.00;0;2.22;31.821;37.629;11137217;22;3.5899;0.0010
1665771020.100;1;113092608;0;0;30;1;0;10;0.00;0.00;0;2.22;31.821;37.629;11137217;23;3.5919;0.0000
1665771020.300;1;113092608;0;0;30;1;0;10;0.00;0.00;0;2.22;31.821;37.629;11137217;24;3.5928;-0.0010
1665771021.000;1;113092608;0;0;30;1;0;10;0.00;0.00;0;2.22;31.821;37.629;11137217;25;3.5938;0.0010
1665771023.000;1;113092608;0;0;30;1;0;10;0.00;0.00;0;2.22;31.821;37.629;11137217;26;3.5952;0.0020
1665771030.000;1;113092608;0;0;30;1;0;10;0.00;0.00;0;2.22;31.821;37.629;11137217;27;3.5967;0.0030
1665771030.001;1;113092608;0;0;30;1;0;10;0.00;0.00;0;2.22;31.821;37.629;11137217;28;3.6101;0.6690
1665771030.003;1;113092608;0;0;30;1;0;10;0.00;0.00;0;2.22;31.821;37.629;11137217;29;3.6208;0.9650
1665771030.010;1;113092608;0;0;30;1;0;10;0.00;0.00;0;2.22;31.821;37.629;11137217;30;3.6278;1.0020
1665771030.030;1;113092608;0;0;30;1;0;10;0.00;0.00;0;2.22;31.821;37.629;11137217;31;3.6321;1.0000
1665771030.100;1;113092608;0;0;30;1;0;10;0.00;0.00;0;2.22;31.821;37.629;11137217;32;3.6343;0.9990
1665771030.300;1;113092608;0;0;30;1;0;10;0.00;0.00;0;2.22;31.821;37.629;11137217;33;3.6352;1.0010
1665771031.000;1;113092608;0;0;30;1;0;10;0.00;0.00;0;2.22;31.821;37.629;11137217;34;3.6372;0.9970
1665771033.000;1;113092608;0;0;30;1;0;10;0.00;0.00;0;2.22;31.821;37.629;11137217;35;3.6400;1.0010
1665771040.000;1;113092608;0;0;30;1;0;10;0.00;0.00;0;2.22;31.821;37.629;11137217;36;3.6472;0.9990
1665771060.000;1;113092608;0;0;30;1;0;10;0.00;0.00;0;2.22;31.821;37.629;11137217;37;3.6590;0.9960
1665771090.000;1;113092608;0;0;30;1;0;10;0.00;0.00;0;2.22;31.821;37.629;11137217;38;3.6690;0.9950
1665771090.001;1;113092608;0;0;30;1;0;10;0.00;0.00;0;2.22;31.821;37.629;11137217;39;3.6431;-0.3170
1665771090.003;1;113092608;0;0;30;1;0;10;0.00;0.00;0;2.22;31.821;37.629;11137217;40;3.6213;-0.9080
1665771090.010;1;113092608;0;0;30;1;0;10;0.00;0.00;0;2.22;31.821;37.629;11137217;41;3.6065;-0.9970
1665771090.030;1;113092608;0;0;30;1;0;10;0.00;0.00;0;2.22;31.821;37.629;11137217;42;3.5988;-0.9950
1665771090.100;1;113092608;0;0;30;1;0;10;0.00;0.00;0;2.22;31.821;37.629;11137217;43;3.5947;-0.9990
1665771090.300;1;113092608;0;0;30;1;0;10;0.00;0.00;0;2.22;31.821;37.629;11137217;44;3.5929;-1.0000
1665771091.000;1;113092608;0;0;30;1;0;10;0.00;0.00;0;2.22;31.821;37.629;11137217;45;3.5898;-0.9960
1665771093.000;1;113092608;0;0;30;1;0;10;0.00;0.00;0;2.22;31.821;37.629;11137217;46;3.5844;-0.9970
1665771100.000;1;113092608;0;0;30;1;0;10;0.00;0.00;0;2.22;31.821;37.629;11137217;47;3.5730;-1.0050
1665771120.000;1;113092608;0;0;30;1;0;10;0.00;0.00;0;2.22;31.821;37.629;11137217;48;3.5554;-0.9960
1665771150.000;1;113092608;0;0;30;1;0;10;0.00;0.00;0;2.22;31.821;37.629;11137217;49;3.5406;-0.9980
1665771150.001;1;113092608;0;0;30;1;0;10;0.00;0.00;0;2.22;31.821;37.629;11137217;50;3.5534;-0.3480
1665771150.003;1;113092608;0;0;30;1;0;10;0.00;0.00;0;2.22;31.821;37.629;11137217;51;3.5637;-0.0490
1665771150.010;1;113092608;0;0;30;1;0;10;0.00;0.00;0;2.22;31.821;37.629;11137217;52;3.5716;-0.0010
1665771150.030;1;113092608;0;0;30;1;0;10;0.00;0.00;0;2.22;31.821;37.629;11137217;53;3.5757;0.0020
1665771150.100;1;113092608;0;0;30;1;0;10;0.00;0.00;0;2.22;31.821;37.629;11137217;54;3.5779;-0.0030
1665771150.300;1;113092608;0;0;30;1;0;10;0.00;0.00;0;2.22;31.821;37.629;11137217;55;3.5787;-0.0040
1665771151.000;1;113092608;0;0;30;1;0;10;0.00;0.00;0;2.22;31.821;37.629;11137217;56;3.5800;-0.0010
1665771153.000;1;113092608;0;0;30;1;0;10;0.00;0.00;0;2.22;31.821;37.629;11137217;57;3.5823;0.0010
1665771160.000;1;113092608;0;0;30;1;0;10;0.00;0.00;0;2.22;31.821;37.629;11137217;58;3.5863;0.0070
1665771180.000;1;113092608;0;0;30;1;0;10;0.00;0.00;0;2.22;31.821;37.629;11137217;59;3.5917;0.0010
1665771210.000;1;113092608;0;0;30;1;0;10;0.00;0.00;0;2.22;31.821;37.629;11137217;60;3.5942;0.0000
1665785342.000;1;116797440;0;0;10;1;0;10;0.00;0.00;0;2.94;34.063;49.413;12505066;0;3.3243;0.0000
1665785342.001;1;116797440;0;0;10;1;0;10;0.00;0.00;0;2.94;34.063;49.413;12505066;1;3.3416;0.7920
1665785342.003;1;116797440;0;0;10;1;0;10;0.00;0.00;0;2.94;34.063;49.413;12505066;2;3.3502;0.9770
1665785342.010;1;116797440;0;0;10;1;0;10;0.00;0.00;0;2.94;34.063;49.413;12505066;3;3.3585;1.0040
1665785342.030;1;116797440;0;0;10;1;0;10;0.00;0.00;0;2.94;34.063;49.413;12505066;4;3.3649;1.0010
1665785342.100;1;116797440;0;0;10;1;0;10;0.00;0.00;0;2.94;34.063;49.413;12505066;5;3.3734;0.9940
1665785342.300;1;116797440;0;0;10;1;0;10;0.00;0.00;0;2.94;34.063;49.413;12505066;6;3.3811;0.9940
1665785343.000;1;116797440;0;0;10;1;0;10;0.00;0.00;0;2.94;34.063;49.413;12505066;7;3.3865;0.9960
1665785345.000;1;116797440;0;0;10;1;0;10;0.00;0.00;0;2.94;34.063;49.413;12505066;8;3.3913;0.9960
1665785352.000;1;116797440;0;0;10;1;0;10;0.00;0.00;0;2.94;34.063;49.413;12505066;9;3.4033;0.9980
1665785352.001;1;116797440;0;0;10;1;0;10;0.00;0.00;0;2.94;34.063;49.413;12505066;10;3.3764;-0.2990
1665785352.003;1;116797440;0;0;10;1;0;10;0.00;0.00;0;2.94;34.063;49.413;12505066;11;3.3537;-0.9080
1665785352.010;1;116797440;0;0;10;1;0;10;0.00;0.00;0;2.94;34.063;49.413;12505066;12;3.3360;-0.9990
1665785352.030;1;116797440;0;0;10;1;0;10;0.00;0.00;0;2.94;34.063;49.413;12505066;13;3.3242;-0.9970
1665785352.100;1;116797440;0;0;10;1;0;10;0.00;0.00;0;2.94;34.063;49.413;12505066;14;3.3077;-0.9990
1665785352.300;1;116797440;0;0;10;1;0;10;0.00;0.00;0;2.94;34.063;49.413;12505066;15;3.2927;-0.9950
1665785353.000;1;116797440;0;0;10;1;0;10;0.00;0.00;0;2.94;34.063;49.413;12505066;16;3.2804;-1.0030
1665785355.000;1;116797440;0;0;10;1;0;10;0.00;0.00;0;2.94;34.063;49.413;12505066;17;3.2701;-1.0030
1665785362.000;1;116797440;0;0;10;1;0;10;0.00;0.00;0;2.94;34.063;49.413;12505066;18;3.2502;-0.9960
1665785362.001;1;116797440;0;0;10;1;0;10;0.00;0.00;0;2.94;34.063;49.413;12505066;19;3.2636;-0.3390
1665785362.003;1;116797440;0;0;10;1;0;10;0.00;0.00;0;2.94;34.063;49.413;12505066;20;3.2744;-0.0520
1665785362.010;1;116797440;0;0;10;1;0;10;0.00;0.00;0;2.94;34.063;49.413;12505066;21;3.2831;-0.0010
1665785362.030;1;116797440;0;0;10;1;0;10;0.00;0.00;0;2.94;34.063;49.413;12505066;22;3.2897;-0.0030
1665785362.100;1;116797440;0;0;10;1;0;10;0.00;0.00;0;2.94;34.063;49.413;12505066;23;3.2986;-0.0010
1665785362.300;1;116797440;0;0;10;1;0;10;0.00;0.00;0;2.94;34.063;49.413;12505066;24;3.3099;-0.0030
1665785363.000;1;116797440;0;0;10;1;0;10;0.00;0.00;0;2.94;34.063;49.413;12505066;25;3.3166;0.0020
1665785365.000;1;116797440;0;0;10;1;0;10;0.00;0.00;0;2.94;34.063;49.413;12505066;26;3.3203;-0.0010
1665785372.000;1;116797440;0;0;10;1;0;10;0.00;0.00;0;2.94;34.063;49.413;12505066;27;3.3221;-0.0020
1665785372.001;1;116797440;0;0;10;1;0;10;0.00;0.00;0;2.94;34.063;49.413;12505066;28;3.3366;0.6630
1665785372.003;1;116797440;0;0;10;1;0;10;0.00;0.00;0;2.94;34.063;49.413;12505066;29;3.3479;0.9700
1665785372.010;1;116797440;0;0;10;1;0;10;0.00;0.00;0;2.94;34.063;49.413;12505066;30;3.3560;0.9940
1665785372.030;1;116797440;0;0;10;1;0;10;0.00;0.00;0;2.94;34.063;49.413;12505066;31;3.3624;1.0020
1665785372.100;1;116797440;0;0;10;1;0;10;0.00;0.00;0;2.94;34.063;49.413;12505066;32;3.3711;1.0050
1665785372.300;1;116797440;0;0;10;1;0;10;0.00;0.00;0;2.94;34.063;49.413;12505066;33;3.3795;0.9970
1665785373.000;1;116797440;0;0;10;1;0;10;0.00;0.00;0;2.94;34.063;49.413;12505066;34;3.3850;1.0060
1665785375.000;1;116797440;0;0;10;1;0;10;0.00;0.00;0;2.94;34.063;49.413;12505066;35;3.3898;0.9990
1665785382.000;1;116797440;0;0;10;1;0;10;0.00;0.00;0;2.94;34.063;49.413;12505066;36;3.4018;1.0000
1665785402.000;1;116797440;0;0;10;1;0;10;0.00;0.00;0;2.94;34.063;49.413;12505066;37;3.4253;0.9990
1665785432.000;1;116797440;0;0;10;1;0;10;0.00;0.00;0;2.94;34.063;49.413;12505066;38;3.4505;1.0040
1665785432.001;1;116797440;0;0;10;1;0;10;0.00;0.00;0;2.94;34.063;49.413;12505066;39;3.4233;-0.3030
1665785432.003;1;116797440;0;0;10;1;0;10;0.00;0.00;0;2.94;34.063;49.413;12505066;40;3.4016;-0.9100
1665785432.010;1;116797440;0;0;10;1;0;10;0.00;0.00;0;2.94;34.063;49.413;12505066;41;3.3841;-0.9930
1665785432.030;1;116797440;0;0;10;1;0;10;0.00;0.00;0;2.94;34.063;49.413;12505066;42;3.3725;-1.0000
1665785432.100;1;116797440;0;0;10;1;0;10;0.00;0.00;0;2.94;34.063;49.413;12505066;43;3.3580;-1.0000
1665785432.300;1;116797440;0;0;10;1;0;10;0.00;0.00;0;2.94;34.063;49.413;12505066;44;3.3453;-0.9980
1665785433.000;1;116797440;0;0;10;1;0;10;0.00;0.00;0;2.94;34.063;49.413;12505066;45;3.3365;-0.9970
1665785435.000;1;116797440;0;0;10;1;0;10;0.00;0.00;0;2.94;34.063;49.413;12505066;46;3.3276;-0.9970
1665785442.000;1;116797440;0;0;10;1;0;10;0.00;0.00;0;2.94;34.063;49.413;12505066;47;3.3070;-1.0000
1665785462.000;1;116797440;0;0;10;1;0;10;0.00;0.00;0;2.94;34.063;49.413;12505066;48;3.2693;-1.0020
1665785492.000;1;116797440;0;0;10;1;0;10;0.00;0.00;0;2.94;34.063;49.413;12505066;49;3.2264;-1.0010
1665785492.001;1;116797440;0;0;10;1;0;10;0.00;0.00;0;2.94;34.063;49.413;12505066;50;3.2403;-0.3440
1665785492.003;1;116797440;0;0;10;1;0;10;0.00;0.00;0;2.94;34.063;49.413;12505066;51;3.2516;-0.0490
1665785492.010;1;116797440;0;0;10;1;0;10;0.00;0.00;0;2.94;34.063;49.413;12505066;52;3.2598;-0.0020
1665785492.030;1;116797440;0;0;10;1;0;10;0.00;0.00;0;2.94;34.063;49.413;12505066;53;3.2660;0.0000
1665785492.100;1;116797440;0;0;10;1;0;10;0.00;0.00;0;2.94;34.063;49.413;12505066;54;3.2761;-0.0030
1665785492.300;1;116797440;0;0;10;1;0;10;0.00;0.00;0;2.94;34.063;49.413;12505066;55;3.2878;-0.0020
1665785493.000;1;116797440;0;0;10;1;0;10;0.00;0.00;0;2.94;34.063;49.413;12505066;56;3.2972;0.0020
1665785495.000;1;116797440;0;0;10;1;0;10;0.00;0.00;0;2.94;34.063;49.413;12505066;57;3.3023;0.0050
1665785502.000;1;116797440;0;0;10;1;0;10;0.00;0.00;0;2.94;34.063;49.413;12505066;58;3.3079;0.0010
1665785522.000;1;116797440;0;0;10;1;0;10;0.00;0.00;0;2.94;34.063;49.413;12505066;59;3.3158;0.0040
1665785552.000;1;116797440;0;0;10;1;0;10;0.00;0.00;0;2.94;34.063;49.413;12505066;60;3.3202;-0.0010
1666236376.000;1;230856704;1;1;10;1;0;10;0.00;0.00;0;25.21;19.328;22.888;2652013;0;3.3882;0.0000
1666236376.001;1;230856704;1;1;10;1;0;10;0.00;0.00;0;25.21;19.328;22.888;2652013;1;3.4016;0.8060
1666236376.003;1;230856704;1;1;10;1;0;10;0.00;0.00;0;25.21;19.328;22.888;2652013;2;3.4059;0.9930
1666236376.010;1;230856704;1;1;10;1;0;10;0.00;0.00;0;25.21;19.328;22.888;2652013;3;3.4075;1.0020
1666236376.030;1;230856704;1;1;10;1;0;10;0.00;0.00;0;25.21;19.328;22.888;2652013;4;3.4098;0.9990
1666236376.100;1;230856704;1;1;10;1;0;10;0.00;0.00;0;25.21;19.328;22.888;2652013;5;3.4113;1.0080
1666236376.300;1;230856704;1;1;10;1;0;10;0.00;0.00;0;25.21;19.328;22.888;2652013;6;3.4122;1.0050
1666236377.000;1;230856704;1;1;10;1;0;10;0.00;0.00;0;25.21;19.328;22.888;2652013;7;3.4138;1.0010
1666236379.000;1;230856704;1;1;10;1;0;10;0.00;0.00;0;25.21;19.328;22.888;2652013;8;3.4175;1.0040
1666236386.000;1;230856704;1;1;10;1;0;10;0.00;0.00;0;25.21;19.328;22.888;2652013;9;3.4240;0.9990
1666236386.001;1;230856704;1;1;10;1;0;10;0.00;0.00;0;25.21;19.328;22.888;2652013;10;3.4036;-0.3180
1666236386.003;1;230856704;1;1;10;1;0;10;0.00;0.00;0;25.21;19.328;22.888;2652013;11;3.3903;-0.9330
1666236386.010;1;230856704;1;1;10;1;0;10;0.00;0.00;0;25.21;19.328;22.888;2652013;12;3.3857;-0.9920
1666236386.030;1;230856704;1;1;10;1;0;10;0.00;0.00;0;25.21;19.328;22.888;2652013;13;3.3821;-0.9970
1666236386.100;1;230856704;1;1;10;1;0;10;0.00;0.00;0;25.21;19.328;22.888;2652013;14;3.3792;-0.9980
1666236386.300;1;230856704;1;1;10;1;0;10;0.00;0.00;0;25.21;19.328;22.888;2652013;15;3.3771;-1.0000
1666236387.000;1;230856704;1;1;10;1;0;10;0.00;0.00;0;25.21;19.328;22.888;2652013;16;3.3742;-0.9990
1666236389.000;1;230856704;1;1;10;1;0;10;0.00;0.00;0;25.21;19.328;22.888;2652013;17;3.3691;-0.9990
1666236396.000;1;230856704;1;1;10;1;0;10;0.00;0.00;0;25.21;19.328;22.888;2652013;18;3.3590;-1.0010
1666236396.001;1;230856704;1;1;10;1;0;10;0.00;0.00;0;25.21;19.328;22.888;2652013;19;3.3701;-0.3380
1666236396.003;1;230856704;1;1;10;1;0;10;0.00;0.00;0;25.21;19.328;22.888;2652013;20;3.3766;-0.0390
1666236396.010;1;230856704;1;1;10;1;0;10;0.00;0.00;0;25.21;19.328;22.888;2652013;21;3.3788;0.0000
1666236396.030;1;230856704;1;1;10;1;0;10;0.00;0.00;0;25.21;19.328;22.888;2652013;22;3.3804;0.0000
1666236396.100;1;230856704;1;1;10;1;0;10;0.00;0.00;0;25.21;19.328;22.888;2652013;23;3.3822;-0.0010
1666236396.300;1;230856704;1;1;10;1;0;10;0.00;0.00;0;25.21;19.328;22.888;2652013;24;3.3832;0.0000
1666236397.000;1;230856704;1;1;10;1;0;10;0.00;0.00;0;25.21;19.328;22.888;2652013;25;3.3845;-0.0040
1666236399.000;1;230856704;1;1;10;1;0;10;0.00;0.00;0;25.21;19.328;22.888;2652013;26;3.3855;-0.0020
1666236406.000;1;230856704;1;1;10;1;0;10;0.00;0.00;0;25.21;19.328;22.888;2652013;27;3.3863;0.0010
1666236406.001;1;230856704;1;1;10;1;0;10;0.00;0.00;0;25.21;19.328;22.888;2652013;28;3.3981;0.6710
1666236406.003;1;230856704;1;1;10;1;0;10;0.00;0.00;0;25.21;19.328;22.888;2652013;29;3.4040;0.9850
1666236406.010;1;230856704;1;1;10;1;0;10;0.00;0.00;0;25.21;19.328;22.888;2652013;30;3.4060;0.9990
1666236406.030;1;230856704;1;1;10;1;0;10;0.00;0.00;0;25.21;19.328;22.888;2652013;31;3.4081;0.9970
1666236406.100;1;230856704;1;1;10;1;0;10;0.00;0.00;0;25.21;19.328;22.888;2652013;32;3.4093;1.0020
1666236406.300;1;230856704;1;1;10;1;0;10;0.00;0.00;0;25.21;19.328;22.888;2652013;33;3.4112;1.0010
1666236407.000;1;230856704;1;1;10;1;0;10;0.00;0.00;0;25.21;19.328;22.888;2652013;34;3.4125;1.0040
1666236409.000;1;230856704;1;1;10;1;0;10;0.00;0.00;0;25.21;19.328;22.888;2652013;35;3.4159;0.9960
1666236416.000;1;230856704;1;1;10;1;0;10;0.00;0.00;0;25.21;19.328;22.888;2652013;36;3.4238;1.0030
1666236436.000;1;230856704;1;1;10;1;0;10;0.00;0.00;0;25.21;19.328;22.888;2652013;37;3.4380;0.9970
1666236466.000;1;230856704;1;1;10;1;0;10;0.00;0.00;0;25.21;19.328;22.888;2652013;38;3.4512;1.0060
1666236466.001;1;230856704;1;1;10;1;0;10;0.00;0.00;0;25.21;19.328;22.888;2652013;39;3.4295;-0.3220
1666236466.003;1;230856704;1;1;10;1;0;10;0.00;0.00;0;25.21;19.328;22.888;2652013;40;3.4161;-0.9350
1666236466.010;1;230856704;1;1;10;1;0;10;0.00;0.00;0;25.21;19.328;22.888;2652013;41;3.4117;-1.0050
1666236466.030;1;230856704;1;1;10;1;0;10;0.00;0.00;0;25.21;19.328;22.888;2652013;42;3.4086;-1.0010
1666236466.100;1;230856704;1;1;10;1;0;10;0.00;0.00;0;25.21;19.328;22.888;2652013;43;3.4064;-0.9920
1666236466.300;1;230856704;1;1;10;1;0;10;0.00;0.00;0;25.21;19.328;22.888;2652013;44;3.4049;-0.9910
1666236467.000;1;230856704;1;1;10;1;0;10;0.00;0.00;0;25.21;19.328;22.888;2652013;45;3.4014;-1.0010
1666236469.000;1;230856704;1;1;10;1;0;10;0.00;0.00;0;25.21;19.328;22.888;2652013;46;3.3970;-1.0000
1666236476.000;1;230856704;1;1;10;1;0;10;0.00;0.00;0;25.21;19.328;22.888;2652013;47;3.3863;-1.0060
1666236496.000;1;230856704;1;1;10;1;0;10;0.00;0.00;0;25.21;19.328;22.888;2652013;48;3.3678;-1.0020
1666236526.000;1;230856704;1;1;10;1;0;10;0.00;0.00;0;25.21;19.328;22.888;2652013;49;3.3479;-0.9950
1666236526.001;1;230856704;1;1;10;1;0;10;0.00;0.00;0;25.21;19.328;22.888;2652013;50;3.3582;-0.3380
1666236526.003;1;230856704;1;1;10;1;0;10;0.00;0.00;0;25.21;19.328;22.888;2652013;51;3.3638;-0.0430
1666236526.010;1;230856704;1;1;10;1;0;10;0.00;0.00;0;25.21;19.328;22.888;2652013;52;3.3671;0.0010
1666236526.030;1;230856704;1;1;10;1;0;10;0.00;0.00;0;25.21;19.328;22.888;2652013;53;3.3690;0.0010
1666236526.100;1;230856704;1;1;10;1;0;10;0.00;0.00;0;25.21;19.328;22.888;2652013;54;3.3707;-0.0010
1666236526.300;1;230856704;1;1;10;1;0;10;0.00;0.00;0;25.21;19.328;22.888;2652013;55;3.3723;0.0010
1666236527.000;1;230856704;1;1;10;1;0;10;0.00;0.00;0;25.21;19.328;22.888;2652013;56;3.3734;-0.0010
1666236529.000;1;230856704;1;1;10;1;0;10;0.00;0.00;0;25.21;19.328;22.888;2652013;57;3.3757;0.0020
1666236536.000;1;230856704;1;1;10;1;0;10;0.00;0.00;0;25.21;19.328;22.888;2652013;58;3.3797;0.0030
1666236556.000;1;230856704;1;1;10;1;0;10;0.00;0.00;0;25.21;19.328;22.888;2652013;59;3.3839;0.0010
1666236586.000;1;230856704;1;1;10;1;0;10;0.00;0.00;0;25.21;19.328;22.888;2652013;60;3.3858;-0.0010
1666244222.000;1;232883200;1;1;30;1;0;10;0.00;0.00;0;25.10;18.651;18.763;3400252;0;3.5964;0.0000
1666244222.001;1;232883200;1;1;30;1;0;10;0.00;0.00;0;25.10;18.651;18.763;3400252;1;3.6092;0.8070
1666244222.003;1;232883200;1;1;30;1;0;10;0.00;0.00;0;25.10;18.651;18.763;3400252;2;3.6134;0.9910
1666244222.010;1;232883200;1;1;30;1;0;10;0.00;0.00;0;25.10;18.651;18.763;3400252;3;3.6150;0.9980
1666244222.030;1;232883200;1;1;30;1;0;10;0.00;0.00;0;25.10;18.651;18.763;3400252;4;3.6155;1.0030
1666244222.100;1;232883200;1;1;30;1;0;10;0.00;0.00;0;25.10;18.651;18.763;3400252;5;3.6151;0.9990
1666244222.300;1;232883200;1;1;30;1;0;10;0.00;0.00;0;25.10;18.651;18.763;3400252;6;3.6161;0.9970
1666244223.000;1;232883200;1;1;30;1;0;10;0.00;0.00;0;25.10;18.651;18.763;3400252;7;3.6172;1.0030
1666244225.000;1;232883200;1;1;30;1;0;10;0.00;0.00;0;25.10;18.651;18.763;3400252;8;3.6191;1.0030
1666244232.000;1;232883200;1;1;30;1;0;10;0.00;0.00;0;25.10;18.651;18.763;3400252;9;3.6240;1.0060
1666244232.001;1;232883200;1;1;30;1;0;10;0.00;0.00;0;25.10;18.651;18.763;3400252;10;3.6021;-0.3260
1666244232.003;1;232883200;1;1;30;1;0;10;0.00;0.00;0;25.10;18.651;18.763;3400252;11;3.5899;-0.9320
1666244232.010;1;232883200;1;1;30;1;0;10;0.00;0.00;0;25.10;18.651;18.763;3400252;12;3.5872;-0.9980
1666244232.030;1;232883200;1;1;30;1;0;10;0.00;0.00;0;25.10;18.651;18.763;3400252;13;3.5862;-1.0030
1666244232.100;1;232883200;1;1;30;1;0;10;0.00;0.00;0;25.10;18.651;18.763;3400252;14;3.5863;-1.0020
1666244232.300;1;232883200;1;1;30;1;0;10;0.00;0.00;0;25.10;18.651;18.763;3400252;15;3.5847;-1.0010
1666244233.000;1;232883200;1;1;30;1;0;10;0.00;0.00;0;25.10;18.651;18.763;3400252;16;3.5822;-0.9980
1666244235.000;1;232883200;1;1;30;1;0;10;0.00;0.00;0;25.10;18.651;18.763;3400252;17;3.5799;-1.0000
1666244242.000;1;232883200;1;1;30;1;0;10;0.00;0.00;0;25.10;18.651;18.763;3400252;18;3.5734;-1.0010
1666244242.001;1;232883200;1;1;30;1;0;10;0.00;0.00;0;25.10;18.651;18.763;3400252;19;3.5846;-0.3410
1666244242.003;1;232883200;1;1;30;1;0;10;0.00;0.00;0;25.10;18.651;18.763;3400252;20;3.5901;-0.0370
1666244242.010;1;232883200;1;1;30;1;0;10;0.00;0.00;0;25.10;18.651;18.763;3400252;21;3.5918;0.0000
1666244242.030;1;232883200;1;1;30;1;0;10;0.00;0.00;0;25.10;18.651;18.763;3400252;22;3.5921;-0.0010
1666244242.100;1;232883200;1;1;30;1;0;10;0.00;0.00;0;25.10;18.651;18.763;3400252;23;3.5925;-0.0010
1666244242.300;1;232883200;1;1;30;1;0;10;0.00;0.00;0;25.10;18.651;18.763;3400252;24;3.5931;0.0040
1666244243.000;1;232883200;1;1;30;1;0;10;0.00;0.00;0;25.10;18.651;18.763;3400252;25;3.5938;0.0040
1666244245.000;1;232883200;1;1;30;1;0;10;0.00;0.00;0;25.10;18.651;18.763;3400252;26;3.5946;0.0010
1666244252.000;1;232883200;1;1;30;1;0;10;0.00;0.00;0;25.10;18.651;18.763;3400252;27;3.5955;0.0010
1666244252.001;1;232883200;1;1;30;1;0;10;0.00;0.00;0;25.10;18.651;18.763;3400252;28;3.6063;0.6710
1666244252.003;1;232883200;1;1;30;1;0;10;0.00;0.00;0;25.10;18.651;18.763;3400252;29;3.6124;0.9780
1666244252.010;1;232883200;1;1;30;1;0;10;0.00;0.00;0;25.10;18.651;18.763;3400252;30;3.6140;0.9990
1666244252.030;1;232883200;1;1;30;1;0;10;0.00;0.00;0;25.10;18.651;18.763;3400252;31;3.6140;0.9970
1666244252.100;1;232883200;1;1;30;1;0;10;0.00;0.00;0;25.10;18.651;18.763;3400252;32;3.6144;1.0040
1666244252.300;1;232883200;1;1;30;1;0;10;0.00;0.00;0;25.10;18.651;18.763;3400252;33;3.6154;1.0000
1666244253.000;1;232883200;1;1;30;1;0;10;0.00;0.00;0;25.10;18.651;18.763;3400252;34;3.6161;0.9980
1666244255.000;1;232883200;1;1;30;1;0;10;0.00;0.00;0;25.10;18.651;18.763;3400252;35;3.6186;1.0010
1666244262.000;1;232883200;1;1;30;1;0;10;0.00;0.00;0;25.10;18.651;18.763;3400252;36;3.6229;1.0020
1666244282.000;1;232883200;1;1;30;1;0;10;0.00;0.00;0;25.10;18.651;18.763;3400252;37;3.6308;1.0020
1666244312.000;1;232883200;1;1;30;1;0;10;0.00;0.00;0;25.10;18.651;18.763;3400252;38;3.6375;1.0050
1666244312.001;1;232883200;1;1;30;1;0;10;0.00;0.00;0;25.10;18.651;18.763;3400252;39;3.6162;-0.3290
1666244312.003;1;232883200;1;1;30;1;0;10;0.00;0.00;0;25.10;18.651;18.763;3400252;40;3.6037;-0.9330
1666244312.010;1;232883200;1;1;30;1;0;10;0.00;0.00;0;25.10;18.651;18.763;3400252;41;3.6006;-0.9990
1666244312.030;1;232883200;1;1;30;1;0;10;0.00;0.00;0;25.10;18.651;18.763;3400252;42;3.5996;-1.0090
1666244312.100;1;232883200;1;1;30;1;0;10;0.00;0.00;0;25.10;18.651;18.763;3400252;43;3.5996;-1.0030
1666244312.300;1;232883200;1;1;30;1;0;10;0.00;0.00;0;25.10;18.651;18.763;3400252;44;3.5984;-1.0040
1666244313.000;1;232883200;1;1;30;1;0;10;0.00;0.00;0;25.10;18.651;18.763;3400252;45;3.5954;-1.0010
1666244315.000;1;232883200;1;1;30;1;0;10;0.00;0.00;0;25.10;18.651;18.763;3400252;46;3.5929;-0.9980
1666244322.000;1;232883200;1;1;30;1;0;10;0.00;0.00;0;25.10;18.651;18.763;3400252;47;3.5858;-1.0060
1666244342.000;1;232883200;1;1;30;1;0;10;0.00;0.00;0;25.10;18.651;18.763;3400252;48;3.5750;-0.9930
1666244372.000;1;232883200;1;1;30;1;0;10;0.00;0.00;0;25.10;18.651;18.763;3400252;49;3.5653;-0.9980
1666244372.001;1;232883200;1;1;30;1;0;10;0.00;0.00;0;25.10;18.651;18.763;3400252;50;3.5763;-0.3430
1666244372.003;1;232883200;1;1;30;1;0;10;0.00;0.00;0;25.10;18.651;18.763;3400252;51;3.5820;-0.0380
1666244372.010;1;232883200;1;1;30;1;0;10;0.00;0.00;0;25.10;18.651;18.763;3400252;52;3.5835;0.0010
1666244372.030;1;232883200;1;1;30;1;0;10;0.00;0.00;0;25.10;18.651;18.763;3400252;53;3.5839;-0.0020
1666244372.100;1;232883200;1;1;30;1;0;10;0.00;0.00;0;25.10;18.651;18.763;3400252;54;3.5839;-0.0040
1666244372.300;1;232883200;1;1;30;1;0;10;0.00;0.00;0;25.10;18.651;18.763;3400252;55;3.5842;-0.0070
1666244373.000;1;232883200;1;1;30;1;0;10;0.00;0.00;0;25.10;18.651;18.763;3400252;56;3.5863;0.0090
1666244375.000;1;232883200;1;1;30;1;0;10;0.00;0.00;0;25.10;18.651;18.763;3400252;57;3.5871;0.0080
1666244382.000;1;232883200;1;1;30;1;0;10;0.00;0.00;0;25.10;18.651;18.763;3400252;58;3.5900;0.0010
1666244402.000;1;232883200;1;1;30;1;0;10;0.00;0.00;0;25.10;18.651;18.763;3400252;59;3.5929;0.0040
1666244432.000;1;232883200;1;1;30;1;0;10;0.00;0.00;0;25.10;18.651;18.763;3400252;60;3.5947;0.0020
1666253777.000;1;235347968;1;1;50;1;0;10;0.00;0.00;0;25.02;17.830;18.834;4311604;0;3.7310;0.0020
1666253777.001;1;235347968;1;1;50;1;0;10;0.00;0.00;0;25.02;17.830;18.834;4311604;1;3.7440;0.8090
1666253777.003;1;235347968;1;1;50;1;0;10;0.00;0.00;0;25.02;17.830;18.834;4311604;2;3.7483;0.9890
1666253777.010;1;235347968;1;1;50;1;0;10;0.00;0.00;0;25.02;17.830;18.834;4311604;3;3.7487;0.9950
1666253777.030;1;235347968;1;1;50;1;0;10;0.00;0.00;0;25.02;17.830;18.834;4311604;4;3.7492;0.9920
1666253777.100;1;235347968;1;1;50;1;0;10;0.00;0.00;0;25.02;17.830;18.834;4311604;5;3.7498;0.9970
1666253777.300;1;235347968;1;1;50;1;0;10;0.00;0.00;0;25.02;17.830;18.834;4311604;6;3.7499;0.9960
1666253778.000;1;235347968;1;1;50;1;0;10;0.00;0.00;0;25.02;17.830;18.834;4311604;7;3.7516;0.9980
1666253780.000;1;235347968;1;1;50;1;0;10;0.00;0.00;0;25.02;17.830;18.834;4311604;8;3.7548;1.0000
1666253787.000;1;235347968;1;1;50;1;0;10;0.00;0.00;0;25.02;17.830;18.834;4311604;9;3.7601;1.0020
1666253787.001;1;235347968;1;1;50;1;0;10;0.00;0.00;0;25.02;17.830;18.834;4311604;10;3.7380;-0.3310
1666253787.003;1;235347968;1;1;50;1;0;10;0.00;0.00;0;25.02;17.830;18.834;4311604;11;3.7269;-0.9300
1666253787.010;1;235347968;1;1;50;1;0;10;0.00;0.00;0;25.02;17.830;18.834;4311604;12;3.7235;-1.0080
1666253787.030;1;235347968;1;1;50;1;0;10;0.00;0.00;0;25.02;17.830;18.834;4311604;13;3.7238;-1.0000
1666253787.100;1;235347968;1;1;50;1;0;10;0.00;0.00;0;25.02;17.830;18.834;4311604;14;3.7228;-1.0010
1666253787.300;1;235347968;1;1;50;1;0;10;0.00;0.00;0;25.02;17.830;18.834;4311604;15;3.7216;-0.9990
1666253788.000;1;235347968;1;1;50;1;0;10;0.00;0.00;0;25.02;17.830;18.834;4311604;16;3.7191;-0.9980
1666253790.000;1;235347968;1;1;50;1;0;10;0.00;0.00;0;25.02;17.830;18.834;4311604;17;3.7152;-0.9980
1666253797.000;1;235347968;1;1;50;1;0;10;0.00;0.00;0;25.02;17.830;18.834;4311604;18;3.7082;-1.0010
1666253797.001;1;235347968;1;1;50;1;0;10;0.00;0.00;0;25.02;17.830;18.834;4311604;19;3.7185;-0.3420
1666253797.003;1;235347968;1;1;50;1;0;10;0.00;0.00;0;25.02;17.830;18.834;4311604;20;3.7243;-0.0360
1666253797.010;1;235347968;1;1;50;1;0;10;0.00;0.00;0;25.02;17.830;18.834;4311604;21;3.7262;0.0030
1666253797.030;1;235347968;1;1;50;1;0;10;0.00;0.00;0;25.02;17.830;18.834;4311604;22;3.7264;-0.0020
1666253797.100;1;235347968;1;1;50;1;0;10;0.00;0.00;0;25.02;17.830;18.834;4311604;23;3.7259;0.0020
1666253797.300;1;235347968;1;1;50;1;0;10;0.00;0.00;0;25.02;17.830;18.834;4311604;24;3.7272;-0.0010
1666253798.000;1;235347968;1;1;50;1;0;10;0.00;0.00;0;25.02;17.830;18.834;4311604;25;3.7280;0.0010
1666253800.000;1;235347968;1;1;50;1;0;10;0.00;0.00;0;25.02;17.830;18.834;4311604;26;3.7290;0.0030
1666253807.000;1;235347968;1;1;50;1;0;10;0.00;0.00;0;25.02;17.830;18.834;4311604;27;3.7292;-0.0050
1666253807.001;1;235347968;1;1;50;1;0;10;0.00;0.00;0;25.02;17.830;18.834;4311604;28;3.7407;0.6770
1666253807.003;1;235347968;1;1;50;1;0;10;0.00;0.00;0;25.02;17.830;18.834;4311604;29;3.7465;0.9760
1666253807.010;1;235347968;1;1;50;1;0;10;0.00;0.00;0;25.02;17.830;18.834;4311604;30;3.7476;1.0010
1666253807.030;1;235347968;1;1;50;1;0;10;0.00;0.00;0;25.02;17.830;18.834;4311604;31;3.7479;1.0030
1666253807.100;1;235347968;1;1;50;1;0;10;0.00;0.00;0;25.02;17.830;18.834;4311604;32;3.7481;1.0020
1666253807.300;1;235347968;1;1;50;1;0;10;0.00;0.00;0;25.02;17.830;18.834;4311604;33;3.7492;0.9970
1666253808.000;1;235347968;1;1;50;1;0;10;0.00;0.00;0;25.02;17.830;18.834;4311604;34;3.7509;1.0020
1666253810.000;1;235347968;1;1;50;1;0;10;0.00;0.00;0;25.02;17.830;18.834;4311604;35;3.7527;0.9990
1666253817.000;1;235347968;1;1;50;1;0;10;0.00;0.00;0;25.02;17.830;18.834;4311604;36;3.7596;1.0020
1666253837.000;1;235347968;1;1;50;1;0;10;0.00;0.00;0;25.02;17.830;18.834;4311604;37;3.7699;1.0010
1666253867.000;1;235347968;1;1;50;1;0;10;0.00;0.00;0;25.02;17.830;18.834;4311604;38;3.7808;1.0020
1666253867.001;1;235347968;1;1;50;1;0;10;0.00;0.00;0;25.02;17.830;18.834;4311604;39;3.7597;-0.3300
1666253867.003;1;235347968;1;1;50;1;0;10;0.00;0.00;0;25.02;17.830;18.834;4311604;40;3.7479;-0.9220
1666253867.010;1;235347968;1;1;50;1;0;10;0.00;0.00;0;25.02;17.830;18.834;4311604;41;3.7452;-1.0060
1666253867.030;1;235347968;1;1;50;1;0;10;0.00;0.00;0;25.02;17.830;18.834;4311604;42;3.7446;-1.0050
1666253867.100;1;235347968;1;1;50;1;0;10;0.00;0.00;0;25.02;17.830;18.834;4311604;43;3.7439;-1.0070
1666253867.300;1;235347968;1;1;50;1;0;10;0.00;0.00;0;25.02;17.830;18.834;4311604;44;3.7424;-1.0030
1666253868.000;1;235347968;1;1;50;1;0;10;0.00;0.00;0;25.02;17.830;18.834;4311604;45;3.7397;-1.0000
1666253870.000;1;235347968;1;1;50;1;0;10;0.00;0.00;0;25.02;17.830;18.834;4311604;46;3.7344;-0.9960
1666253877.000;1;235347968;1;1;50;1;0;10;0.00;0.00;0;25.02;17.830;18.834;4311604;47;3.7248;-1.0060
1666253897.000;1;235347968;1;1;50;1;0;10;0.00;0.00;0;25.02;17.830;18.834;4311604;48;3.7099;-1.0000
1666253927.000;1;235347968;1;1;50;1;0;10;0.00;0.00;0;25.02;17.830;18.834;4311604;49;3.6991;-1.0040
1666253927.001;1;235347968;1;1;50;1;0;10;0.00;0.00;0;25.02;17.830;18.834;4311604;50;3.7099;-0.3420
1666253927.003;1;235347968;1;1;50;1;0;10;0.00;0.00;0;25.02;17.830;18.834;4311604;51;3.7161;-0.0360
1666253927.010;1;235347968;1;1;50;1;0;10;0.00;0.00;0;25.02;17.830;18.834;4311604;52;3.7174;0.0010
1666253927.030;1;235347968;1;1;50;1;0;10;0.00;0.00;0;25.02;17.830;18.834;4311604;53;3.7174;-0.0060
1666253927.100;1;235347968;1;1;50;1;0;10;0.00;0.00;0;25.02;17.830;18.834;4311604;54;3.7180;-0.0010
1666253927.300;1;235347968;1;1;50;1;0;10;0.00;0.00;0;25.02;17.830;18.834;4311604;55;3.7190;-0.0010
1666253928.000;1;235347968;1;1;50;1;0;10;0.00;0.00;0;25.02;17.830;18.834;4311604;56;3.7200;-0.0010
1666253930.000;1;235347968;1;1;50;1;0;10;0.00;0.00;0;25.02;17.830;18.834;4311604;57;3.7213;0.0000
1666253937.000;1;235347968;1;1;50;1;0;10;0.00;0.00;0;25.02;17.830;18.834;4311604;58;3.7241;-0.0010
1666253957.000;1;235347968;1;1;50;1;0;10;0.00;0.00;0;25.02;17.830;18.834;4311604;59;3.7277;-0.0030
1666253987.000;1;235347968;1;1;50;1;0;10;0.00;0.00;0;25.02;17.830;18.834;4311604;60;3.7295;-0.0010
1666263117.000;1;237758464;1;1;70;1;0;10;0.00;0.00;0;25.03;18.493;18.628;5202172;0;3.9295;0.0000
1666263117.001;1;237758464;1;1;70;1;0;10;0.00;0.00;0;25.03;18.493;18.628;5202172;1;3.9424;0.8110
1666263117.003;1;237758464;1;1;70;1;0;10;0.00;0.00;0;25.03;18.493;18.628;5202172;2;3.9468;0.9920
1666263117.010;1;237758464;1;1;70;1;0;10;0.00;0.00;0;25.03;18.493;18.628;5202172;3;3.9481;1.0030
1666263117.030;1;237758464;1;1;70;1;0;10;0.00;0.00;0;25.03;18.493;18.628;5202172;4;3.9478;1.0070
1666263117.100;1;237758464;1;1;70;1;0;10;0.00;0.00;0;25.03;18.493;18.628;5202172;5;3.9483;1.0060
1666263117.300;1;237758464;1;1;70;1;0;10;0.00;0.00;0;25.03;18.493;18.628;5202172;6;3.9493;1.0040
1666263118.000;1;237758464;1;1;70;1;0;10;0.00;0.00;0;25.03;18.493;18.628;5202172;7;3.9499;0.9940
1666263120.000;1;237758464;1;1;70;1;0;10;0.00;0.00;0;25.03;18.493;18.628;5202172;8;3.9518;0.9970
1666263127.000;1;237758464;1;1;70;1;0;10;0.00;0.00;0;25.03;18.493;18.628;5202172;9;3.9558;0.9970
1666263127.001;1;237758464;1;1;70;1;0;10;0.00;0.00;0;25.03;18.493;18.628;5202172;10;3.9348;-0.3390
1666263127.003;1;237758464;1;1;70;1;0;10;0.00;0.00;0;25.03;18.493;18.628;5202172;11;3.9230;-0.9190
1666263127.010;1;237758464;1;1;70;1;0;10;0.00;0.00;0;25.03;18.493;18.628;5202172;12;3.9203;-0.9990
1666263127.030;1;237758464;1;1;70;1;0;10;0.00;0.00;0;25.03;18.493;18.628;5202172;13;3.9196;-1.0030
1666263127.100;1;237758464;1;1;70;1;0;10;0.00;0.00;0;25.03;18.493;18.628;5202172;14;3.9185;-0.9980
1666263127.300;1;237758464;1;1;70;1;0;10;0.00;0.00;0;25.03;18.493;18.628;5202172;15;3.9183;-0.9950
1666263128.000;1;237758464;1;1;70;1;0;10;0.00;0.00;0;25.03;18.493;18.628;5202172;16;3.9155;-0.9940
1666263130.000;1;237758464;1;1;70;1;0;10;0.00;0.00;0;25.03;18.493;18.628;5202172;17;3.9126;-0.9990
1666263137.000;1;237758464;1;1;70;1;0;10;0.00;0.00;0;25.03;18.493;18.628;5202172;18;3.9070;-1.0010
1666263137.001;1;237758464;1;1;70;1;0;10;0.00;0.00;0;25.03;18.493;18.628;5202172;19;3.9177;-0.3410
1666263137.003;1;237758464;1;1;70;1;0;10;0.00;0.00;0;25.03;18.493;18.628;5202172;20;3.9235;-0.0380
1666263137.010;1;237758464;1;1;70;1;0;10;0.00;0.00;0;25.03;18.493;18.628;5202172;21;3.9249;0.0020
1666263137.030;1;237758464;1;1;70;1;0;10;0.00;0.00;0;25.03;18.493;18.628;5202172;22;3.9248;0.0010
