Repository: ShafayethJamil/Battery-Diagnostic-Using-LGN

# LGN Battery Diagnostics from Pulse Relaxation (HPPC)

Code and result files for the paper *"Lie Generator Networks Extract
EIS-Grade Battery Diagnostics from Pulse Relaxation Data"* (S. Jamil,
R. Kapadia). Preprint: [https://arxiv.org/abs/2605.15351].

Lie Generator Networks (LGN) extract electrochemical time constants from
~60 seconds of post-pulse voltage relaxation and reconstruct impedance-grade
diagnostics without dedicated EIS hardware. This repository contains the
reference implementation and the result files behind the paper's figures.

File: cell_plsv2_P001_1_S01_C10.csv (part 3 of 45)
timestamp_s;timestamp_origin;sd_block_id;cyc_charged;is_rt;soc_nom;age_type;age_temp;age_soc;age_chg_rate;age_dischg_rate;age_profile;t_avg_degC;r_ref_10ms_mOhm;r_ref_1s_mOhm;uptime_ticks;seq_nr;v_raw_V;i_raw_A
1666263137.100;1;237758464;1;1;70;1;0;10;0.00;0.00;0;25.03;18.493;18.628;5202172;23;3.9252;-0.0020
1666263137.300;1;237758464;1;1;70;1;0;10;0.00;0.00;0;25.03;18.493;18.628;5202172;24;3.9256;-0.0020
1666263138.000;1;237758464;1;1;70;1;0;10;0.00;0.00;0;25.03;18.493;18.628;5202172;25;3.9270;-0.0020
1666263140.000;1;237758464;1;1;70;1;0;10;0.00;0.00;0;25.03;18.493;18.628;5202172;26;3.9282;-0.0020
1666263147.000;1;237758464;1;1;70;1;0;10;0.00;0.00;0;25.03;18.493;18.628;5202172;27;3.9293;0.0040
1666263147.001;1;237758464;1;1;70;1;0;10;0.00;0.00;0;25.03;18.493;18.628;5202172;28;3.9401;0.6860
1666263147.003;1;237758464;1;1;70;1;0;10;0.00;0.00;0;25.03;18.493;18.628;5202172;29;3.9459;0.9760
1666263147.010;1;237758464;1;1;70;1;0;10;0.00;0.00;0;25.03;18.493;18.628;5202172;30;3.9468;1.0020
1666263147.030;1;237758464;1;1;70;1;0;10;0.00;0.00;0;25.03;18.493;18.628;5202172;31;3.9477;1.0040
1666263147.100;1;237758464;1;1;70;1;0;10;0.00;0.00;0;25.03;18.493;18.628;5202172;32;3.9473;0.9980
1666263147.300;1;237758464;1;1;70;1;0;10;0.00;0.00;0;25.03;18.493;18.628;5202172;33;3.9480;1.0050
1666263148.000;1;237758464;1;1;70;1;0;10;0.00;0.00;0;25.03;18.493;18.628;5202172;34;3.9499;1.0030
1666263150.000;1;237758464;1;1;70;1;0;10;0.00;0.00;0;25.03;18.493;18.628;5202172;35;3.9510;1.0000
1666263157.000;1;237758464;1;1;70;1;0;10;0.00;0.00;0;25.03;18.493;18.628;5202172;36;3.9551;0.9970
1666263177.000;1;237758464;1;1;70;1;0;10;0.00;0.00;0;25.03;18.493;18.628;5202172;37;3.9620;1.0020
1666263207.000;1;237758464;1;1;70;1;0;10;0.00;0.00;0;25.03;18.493;18.628;5202172;38;3.9688;1.0010
1666263207.001;1;237758464;1;1;70;1;0;10;0.00;0.00;0;25.03;18.493;18.628;5202172;39;3.9473;-0.3350
1666263207.003;1;237758464;1;1;70;1;0;10;0.00;0.00;0;25.03;18.493;18.628;5202172;40;3.9354;-0.9200
1666263207.010;1;237758464;1;1;70;1;0;10;0.00;0.00;0;25.03;18.493;18.628;5202172;41;3.9330;-1.0020
1666263207.030;1;237758464;1;1;70;1;0;10;0.00;0.00;0;25.03;18.493;18.628;5202172;42;3.9315;-1.0030
1666263207.100;1;237758464;1;1;70;1;0;10;0.00;0.00;0;25.03;18.493;18.628;5202172;43;3.9317;-1.0000
1666263207.300;1;237758464;1;1;70;1;0;10;0.00;0.00;0;25.03;18.493;18.628;5202172;44;3.9301;-0.9980
1666263208.000;1;237758464;1;1;70;1;0;10;0.00;0.00;0;25.03;18.493;18.628;5202172;45;3.9277;-0.9990
1666263210.000;1;237758464;1;1;70;1;0;10;0.00;0.00;0;25.03;18.493;18.628;5202172;46;3.9238;-0.9990
1666263217.000;1;237758464;1;1;70;1;0;10;0.00;0.00;0;25.03;18.493;18.628;5202172;47;3.9170;-1.0010
1666263237.000;1;237758464;1;1;70;1;0;10;0.00;0.00;0;25.03;18.493;18.628;5202172;48;3.9075;-1.0020
1666263267.000;1;237758464;1;1;70;1;0;10;0.00;0.00;0;25.03;18.493;18.628;5202172;49;3.8998;-1.0010
1666263267.001;1;237758464;1;1;70;1;0;10;0.00;0.00;0;25.03;18.493;18.628;5202172;50;3.9104;-0.3480
1666263267.003;1;237758464;1;1;70;1;0;10;0.00;0.00;0;25.03;18.493;18.628;5202172;51;3.9164;-0.0360
1666263267.010;1;237758464;1;1;70;1;0;10;0.00;0.00;0;25.03;18.493;18.628;5202172;52;3.9177;-0.0040
1666263267.030;1;237758464;1;1;70;1;0;10;0.00;0.00;0;25.03;18.493;18.628;5202172;53;3.9181;-0.0040
1666263267.100;1;237758464;1;1;70;1;0;10;0.00;0.00;0;25.03;18.493;18.628;5202172;54;3.9190;0.0020
1666263267.300;1;237758464;1;1;70;1;0;10;0.00;0.00;0;25.03;18.493;18.628;5202172;55;3.9193;-0.0030
1666263268.000;1;237758464;1;1;70;1;0;10;0.00;0.00;0;25.03;18.493;18.628;5202172;56;3.9210;-0.0010
1666263270.000;1;237758464;1;1;70;1;0;10;0.00;0.00;0;25.03;18.493;18.628;5202172;57;3.9221;0.0030
1666263277.000;1;237758464;1;1;70;1;0;10;0.00;0.00;0;25.03;18.493;18.628;5202172;58;3.9246;-0.0010
1666263297.000;1;237758464;1;1;70;1;0;10;0.00;0.00;0;25.03;18.493;18.628;5202172;59;3.9272;0.0000
1666263327.000;1;237758464;1;1;70;1;0;10;0.00;0.00;0;25.03;18.493;18.628;5202172;60;3.9284;-0.0050
1666272612.000;1;240206848;1;1;90;1;0;10;0.00;0.00;0;24.99;18.737;19.224;6107833;0;4.0806;0.0010
1666272612.001;1;240206848;1;1;90;1;0;10;0.00;0.00;0;24.99;18.737;19.224;6107833;1;4.0934;0.7940
1666272612.003;1;240206848;1;1;90;1;0;10;0.00;0.00;0;24.99;18.737;19.224;6107833;2;4.0982;0.9910
1666272612.010;1;240206848;1;1;90;1;0;10;0.00;0.00;0;24.99;18.737;19.224;6107833;3;4.0993;1.0020
1666272612.030;1;240206848;1;1;90;1;0;10;0.00;0.00;0;24.99;18.737;19.224;6107833;4;4.0996;1.0000
1666272612.100;1;240206848;1;1;90;1;0;10;0.00;0.00;0;24.99;18.737;19.224;6107833;5;4.0998;1.0010
1666272612.300;1;240206848;1;1;90;1;0;10;0.00;0.00;0;24.99;18.737;19.224;6107833;6;4.1006;1.0020
1666272613.000;1;240206848;1;1;90;1;0;10;0.00;0.00;0;24.99;18.737;19.224;6107833;7;4.1024;1.0020
1666272615.000;1;240206848;1;1;90;1;0;10;0.00;0.00;0;24.99;18.737;19.224;6107833;8;4.1039;1.0010
1666272622.000;1;240206848;1;1;90;1;0;10;0.00;0.00;0;24.99;18.737;19.224;6107833;9;4.1073;1.0050
1666272622.001;1;240206848;1;1;90;1;0;10;0.00;0.00;0;24.99;18.737;19.224;6107833;10;4.0856;-0.3410
1666272622.003;1;240206848;1;1;90;1;0;10;0.00;0.00;0;24.99;18.737;19.224;6107833;11;4.0743;-0.9170
1666272622.010;1;240206848;1;1;90;1;0;10;0.00;0.00;0;24.99;18.737;19.224;6107833;12;4.0704;-1.0010
1666272622.030;1;240206848;1;1;90;1;0;10;0.00;0.00;0;24.99;18.737;19.224;6107833;13;4.0691;-1.0040
1666272622.100;1;240206848;1;1;90;1;0;10;0.00;0.00;0;24.99;18.737;19.224;6107833;14;4.0688;-0.9970
1666272622.300;1;240206848;1;1;90;1;0;10;0.00;0.00;0;24.99;18.737;19.224;6107833;15;4.0673;-1.0040
1666272623.000;1;240206848;1;1;90;1;0;10;0.00;0.00;0;24.99;18.737;19.224;6107833;16;4.0653;-1.0000
1666272625.000;1;240206848;1;1;90;1;0;10;0.00;0.00;0;24.99;18.737;19.224;6107833;17;4.0622;-0.9960
1666272632.000;1;240206848;1;1;90;1;0;10;0.00;0.00;0;24.99;18.737;19.224;6107833;18;4.0570;-1.0050
1666272632.001;1;240206848;1;1;90;1;0;10;0.00;0.00;0;24.99;18.737;19.224;6107833;19;4.0682;-0.3390
1666272632.003;1;240206848;1;1;90;1;0;10;0.00;0.00;0;24.99;18.737;19.224;6107833;20;4.0743;-0.0290
1666272632.010;1;240206848;1;1;90;1;0;10;0.00;0.00;0;24.99;18.737;19.224;6107833;21;4.0756;0.0060
1666272632.030;1;240206848;1;1;90;1;0;10;0.00;0.00;0;24.99;18.737;19.224;6107833;22;4.0761;0.0030
1666272632.100;1;240206848;1;1;90;1;0;10;0.00;0.00;0;24.99;18.737;19.224;6107833;23;4.0773;-0.0020
1666272632.300;1;240206848;1;1;90;1;0;10;0.00;0.00;0;24.99;18.737;19.224;6107833;24;4.0768;-0.0020
1666272633.000;1;240206848;1;1;90;1;0;10;0.00;0.00;0;24.99;18.737;19.224;6107833;25;4.0784;-0.0050
1666272635.000;1;240206848;1;1;90;1;0;10;0.00;0.00;0;24.99;18.737;19.224;6107833;26;4.0789;0.0010
1666272642.000;1;240206848;1;1;90;1;0;10;0.00;0.00;0;24.99;18.737;19.224;6107833;27;4.0801;-0.0010
1666272642.001;1;240206848;1;1;90;1;0;10;0.00;0.00;0;24.99;18.737;19.224;6107833;28;4.0911;0.6740
1666272642.003;1;240206848;1;1;90;1;0;10;0.00;0.00;0;24.99;18.737;19.224;6107833;29;4.0966;0.9710
1666272642.010;1;240206848;1;1;90;1;0;10;0.00;0.00;0;24.99;18.737;19.224;6107833;30;4.0982;0.9990
1666272642.030;1;240206848;1;1;90;1;0;10;0.00;0.00;0;24.99;18.737;19.224;6107833;31;4.0992;1.0010
1666272642.100;1;240206848;1;1;90;1;0;10;0.00;0.00;0;24.99;18.737;19.224;6107833;32;4.0987;1.0010
1666272642.300;1;240206848;1;1;90;1;0;10;0.00;0.00;0;24.99;18.737;19.224;6107833;33;4.0996;0.9950
1666272643.000;1;240206848;1;1;90;1;0;10;0.00;0.00;0;24.99;18.737;19.224;6107833;34;4.1010;1.0020
1666272645.000;1;240206848;1;1;90;1;0;10;0.00;0.00;0;24.99;18.737;19.224;6107833;35;4.1034;1.0060
1666272652.000;1;240206848;1;1;90;1;0;10;0.00;0.00;0;24.99;18.737;19.224;6107833;36;4.1070;1.0040
1666272672.000;1;240206848;1;1;90;1;0;10;0.00;0.00;0;24.99;18.737;19.224;6107833;37;4.1123;1.0070
1666272702.000;1;240206848;1;1;90;1;0;10;0.00;0.00;0;24.99;18.737;19.224;6107833;38;4.1176;1.0040
1666272702.001;1;240206848;1;1;90;1;0;10;0.00;0.00;0;24.99;18.737;19.224;6107833;39;4.0963;-0.3430
1666272702.003;1;240206848;1;1;90;1;0;10;0.00;0.00;0;24.99;18.737;19.224;6107833;40;4.0846;-0.9230
1666272702.010;1;240206848;1;1;90;1;0;10;0.00;0.00;0;24.99;18.737;19.224;6107833;41;4.0809;-1.0030
1666272702.030;1;240206848;1;1;90;1;0;10;0.00;0.00;0;24.99;18.737;19.224;6107833;42;4.0795;-1.0040
1666272702.100;1;240206848;1;1;90;1;0;10;0.00;0.00;0;24.99;18.737;19.224;6107833;43;4.0789;-1.0020
1666272702.300;1;240206848;1;1;90;1;0;10;0.00;0.00;0;24.99;18.737;19.224;6107833;44;4.0768;-1.0040
1666272703.000;1;240206848;1;1;90;1;0;10;0.00;0.00;0;24.99;18.737;19.224;6107833;45;4.0751;-1.0010
1666272705.000;1;240206848;1;1;90;1;0;10;0.00;0.00;0;24.99;18.737;19.224;6107833;46;4.0721;-0.9990
1666272712.000;1;240206848;1;1;90;1;0;10;0.00;0.00;0;24.99;18.737;19.224;6107833;47;4.0656;-0.9940
1666272732.000;1;240206848;1;1;90;1;0;10;0.00;0.00;0;24.99;18.737;19.224;6107833;48;4.0572;-0.9990
1666272762.000;1;240206848;1;1;90;1;0;10;0.00;0.00;0;24.99;18.737;19.224;6107833;49;4.0516;-0.9990
1666272762.001;1;240206848;1;1;90;1;0;10;0.00;0.00;0;24.99;18.737;19.224;6107833;50;4.0616;-0.3470
1666272762.003;1;240206848;1;1;90;1;0;10;0.00;0.00;0;24.99;18.737;19.224;6107833;51;4.0673;-0.0330
1666272762.010;1;240206848;1;1;90;1;0;10;0.00;0.00;0;24.99;18.737;19.224;6107833;52;4.0697;0.0010
1666272762.030;1;240206848;1;1;90;1;0;10;0.00;0.00;0;24.99;18.737;19.224;6107833;53;4.0697;-0.0010
1666272762.100;1;240206848;1;1;90;1;0;10;0.00;0.00;0;24.99;18.737;19.224;6107833;54;4.0704;0.0050
1666272762.300;1;240206848;1;1;90;1;0;10;0.00;0.00;0;24.99;18.737;19.224;6107833;55;4.0708;0.0000
1666272763.000;1;240206848;1;1;90;1;0;10;0.00;0.00;0;24.99;18.737;19.224;6107833;56;4.0719;0.0040
1666272765.000;1;240206848;1;1;90;1;0;10;0.00;0.00;0;24.99;18.737;19.224;6107833;57;4.0737;0.0010
1666272772.000;1;240206848;1;1;90;1;0;10;0.00;0.00;0;24.99;18.737;19.224;6107833;58;4.0759;-0.0010
1666272792.000;1;240206848;1;1;90;1;0;10;0.00;0.00;0;24.99;18.737;19.224;6107833;59;4.0783;-0.0040
1666272822.000;1;240206848;1;1;90;1;0;10;0.00;0.00;0;24.99;18.737;19.224;6107833;60;4.0796;-0.0010
1666303735.000;1;248204288;0;0;90;1;0;10;0.00;0.00;0;2.44;31.177;40.247;9076017;0;4.0798;-0.0010
1666303735.001;1;248204288;0;0;90;1;0;10;0.00;0.00;0;2.44;31.177;40.247;9076017;1;4.0964;0.7970
1666303735.003;1;248204288;0;0;90;1;0;10;0.00;0.00;0;2.44;31.177;40.247;9076017;2;4.1052;0.9830
1666303735.010;1;248204288;0;0;90;1;0;10;0.00;0.00;0;2.44;31.177;40.247;9076017;3;4.1109;0.9970
1666303735.030;1;248204288;0;0;90;1;0;10;0.00;0.00;0;2.44;31.177;40.247;9076017;4;4.1153;0.9990
1666303735.100;1;248204288;0;0;90;1;0;10;0.00;0.00;0;2.44;31.177;40.247;9076017;5;4.1201;1.0010
1666303735.300;1;248204288;0;0;90;1;0;10;0.00;0.00;0;2.44;31.177;40.247;9076017;6;4.1232;1.0030
1666303736.000;1;248204288;0;0;90;1;0;10;0.00;0.00;0;2.44;31.177;40.247;9076017;7;4.1245;0.9960
1666303738.000;1;248204288;0;0;90;1;0;10;0.00;0.00;0;2.44;31.177;40.247;9076017;8;4.1282;1.0050
1666303745.000;1;248204288;0;0;90;1;0;10;0.00;0.00;0;2.44;31.177;40.247;9076017;9;4.1350;1.0000
1666303745.001;1;248204288;0;0;90;1;0;10;0.00;0.00;0;2.44;31.177;40.247;9076017;10;4.1076;-0.3240
1666303745.003;1;248204288;0;0;90;1;0;10;0.00;0.00;0;2.44;31.177;40.247;9076017;11;4.0876;-0.8870
1666303745.010;1;248204288;0;0;90;1;0;10;0.00;0.00;0;2.44;31.177;40.247;9076017;12;4.0723;-0.9940
1666303745.030;1;248204288;0;0;90;1;0;10;0.00;0.00;0;2.44;31.177;40.247;9076017;13;4.0632;-0.9990
1666303745.100;1;248204288;0;0;90;1;0;10;0.00;0.00;0;2.44;31.177;40.247;9076017;14;4.0533;-1.0000
1666303745.300;1;248204288;0;0;90;1;0;10;0.00;0.00;0;2.44;31.177;40.247;9076017;15;4.0485;-0.9980
1666303746.000;1;248204288;0;0;90;1;0;10;0.00;0.00;0;2.44;31.177;40.247;9076017;16;4.0450;-1.0000
1666303748.000;1;248204288;0;0;90;1;0;10;0.00;0.00;0;2.44;31.177;40.247;9076017;17;4.0399;-0.9970
1666303755.000;1;248204288;0;0;90;1;0;10;0.00;0.00;0;2.44;31.177;40.247;9076017;18;4.0304;-0.9980
1666303755.001;1;248204288;0;0;90;1;0;10;0.00;0.00;0;2.44;31.177;40.247;9076017;19;4.0437;-0.3550
1666303755.003;1;248204288;0;0;90;1;0;10;0.00;0.00;0;2.44;31.177;40.247;9076017;20;4.0542;-0.0400
1666303755.010;1;248204288;0;0;90;1;0;10;0.00;0.00;0;2.44;31.177;40.247;9076017;21;4.0612;-0.0030
1666303755.030;1;248204288;0;0;90;1;0;10;0.00;0.00;0;2.44;31.177;40.247;9076017;22;4.0658;0.0020
1666303755.100;1;248204288;0;0;90;1;0;10;0.00;0.00;0;2.44;31.177;40.247;9076017;23;4.0706;-0.0020
1666303755.300;1;248204288;0;0;90;1;0;10;0.00;0.00;0;2.44;31.177;40.247;9076017;24;4.0731;0.0020
1666303756.000;1;248204288;0;0;90;1;0;10;0.00;0.00;0;2.44;31.177;40.247;9076017;25;4.0748;0.0010
1666303758.000;1;248204288;0;0;90;1;0;10;0.00;0.00;0;2.44;31.177;40.247;9076017;26;4.0757;-0.0010
1666303765.000;1;248204288;0;0;90;1;0;10;0.00;0.00;0;2.44;31.177;40.247;9076017;27;4.0781;0.0040
1666303765.001;1;248204288;0;0;90;1;0;10;0.00;0.00;0;2.44;31.177;40.247;9076017;28;4.0918;0.6670
1666303765.003;1;248204288;0;0;90;1;0;10;0.00;0.00;0;2.44;31.177;40.247;9076017;29;4.1026;0.9650
1666303765.010;1;248204288;0;0;90;1;0;10;0.00;0.00;0;2.44;31.177;40.247;9076017;30;4.1090;1.0020
1666303765.030;1;248204288;0;0;90;1;0;10;0.00;0.00;0;2.44;31.177;40.247;9076017;31;4.1142;0.9960
1666303765.100;1;248204288;0;0;90;1;0;10;0.00;0.00;0;2.44;31.177;40.247;9076017;32;4.1185;1.0000
1666303765.300;1;248204288;0;0;90;1;0;10;0.00;0.00;0;2.44;31.177;40.247;9076017;33;4.1213;1.0030
1666303766.000;1;248204288;0;0;90;1;0;10;0.00;0.00;0;2.44;31.177;40.247;9076017;34;4.1231;0.9960
1666303768.000;1;248204288;0;0;90;1;0;10;0.00;0.00;0;2.44;31.177;40.247;9076017;35;4.1269;1.0000
1666303775.000;1;248204288;0;0;90;1;0;10;0.00;0.00;0;2.44;31.177;40.247;9076017;36;4.1339;0.9920
1666303795.000;1;248204288;0;0;90;1;0;10;0.00;0.00;0;2.44;31.177;40.247;9076017;37;4.1442;1.0080
1666303825.000;1;248204288;0;0;90;1;0;10;0.00;0.00;0;2.44;31.177;40.247;9076017;38;4.1523;0.9920
1666303825.001;1;248204288;0;0;90;1;0;10;0.00;0.00;0;2.44;31.177;40.247;9076017;39;4.1252;-0.3350
1666303825.003;1;248204288;0;0;90;1;0;10;0.00;0.00;0;2.44;31.177;40.247;9076017;40;4.1052;-0.8810
1666303825.010;1;248204288;0;0;90;1;0;10;0.00;0.00;0;2.44;31.177;40.247;9076017;41;4.0900;-0.9990
1666303825.030;1;248204288;0;0;90;1;0;10;0.00;0.00;0;2.44;31.177;40.247;9076017;42;4.0806;-1.0020
1666303825.100;1;248204288;0;0;90;1;0;10;0.00;0.00;0;2.44;31.177;40.247;9076017;43;4.0713;-0.9970
1666303825.300;1;248204288;0;0;90;1;0;10;0.00;0.00;0;2.44;31.177;40.247;9076017;44;4.0657;-0.9940
1666303826.000;1;248204288;0;0;90;1;0;10;0.00;0.00;0;2.44;31.177;40.247;9076017;45;4.0626;-0.9900
1666303828.000;1;248204288;0;0;90;1;0;10;0.00;0.00;0;2.44;31.177;40.247;9076017;46;4.0551;-1.0060
1666303835.000;1;248204288;0;0;90;1;0;10;0.00;0.00;0;2.44;31.177;40.247;9076017;47;4.0443;-0.9990
1666303855.000;1;248204288;0;0;90;1;0;10;0.00;0.00;0;2.44;31.177;40.247;9076017;48;4.0290;-1.0040
1666303885.000;1;248204288;0;0;90;1;0;10;0.00;0.00;0;2.44;31.177;40.247;9076017;49;4.0168;-1.0060
1666303885.001;1;248204288;0;0;90;1;0;10;0.00;0.00;0;2.44;31.177;40.247;9076017;50;4.0304;-0.3530
1666303885.003;1;248204288;0;0;90;1;0;10;0.00;0.00;0;2.44;31.177;40.247;9076017;51;4.0414;-0.0340
1666303885.010;1;248204288;0;0;90;1;0;10;0.00;0.00;0;2.44;31.177;40.247;9076017;52;4.0489;0.0020
1666303885.030;1;248204288;0;0;90;1;0;10;0.00;0.00;0;2.44;31.177;40.247;9076017;53;4.0528;0.0040
1666303885.100;1;248204288;0;0;90;1;0;10;0.00;0.00;0;2.44;31.177;40.247;9076017;54;4.0577;0.0080
1666303885.300;1;248204288;0;0;90;1;0;10;0.00;0.00;0;2.44;31.177;40.247;9076017;55;4.0599;0.0020
1666303886.000;1;248204288;0;0;90;1;0;10;0.00;0.00;0;2.44;31.177;40.247;9076017;56;4.0620;0.0080
1666303888.000;1;248204288;0;0;90;1;0;10;0.00;0.00;0;2.44;31.177;40.247;9076017;57;4.0645;0.0080
1666303895.000;1;248204288;0;0;90;1;0;10;0.00;0.00;0;2.44;31.177;40.247;9076017;58;4.0692;-0.0020
1666303915.000;1;248204288;0;0;90;1;0;10;0.00;0.00;0;2.44;31.177;40.247;9076017;59;4.0746;0.0050
1666303945.000;1;248204288;0;0;90;1;0;10;0.00;0.00;0;2.44;31.177;40.247;9076017;60;4.0768;0.0030
1666313051.000;1;250607616;0;0;70;1;0;10;0.00;0.00;0;2.41;31.128;37.141;9964469;0;3.9472;-0.0010
1666313051.001;1;250607616;0;0;70;1;0;10;0.00;0.00;0;2.41;31.128;37.141;9964469;1;3.9645;0.8090
1666313051.003;1;250607616;0;0;70;1;0;10;0.00;0.00;0;2.41;31.128;37.141;9964469;2;3.9729;0.9810
1666313051.010;1;250607616;0;0;70;1;0;10;0.00;0.00;0;2.41;31.128;37.141;9964469;3;3.9784;1.0010
1666313051.030;1;250607616;0;0;70;1;0;10;0.00;0.00;0;2.41;31.128;37.141;9964469;4;3.9821;0.9990
1666313051.100;1;250607616;0;0;70;1;0;10;0.00;0.00;0;2.41;31.128;37.141;9964469;5;3.9845;1.0030
1666313051.300;1;250607616;0;0;70;1;0;10;0.00;0.00;0;2.41;31.128;37.141;9964469;6;3.9856;0.9970
1666313052.000;1;250607616;0;0;70;1;0;10;0.00;0.00;0;2.41;31.128;37.141;9964469;7;3.9874;1.0020
1666313054.000;1;250607616;0;0;70;1;0;10;0.00;0.00;0;2.41;31.128;37.141;9964469;8;3.9915;1.0020
1666313061.000;1;250607616;0;0;70;1;0;10;0.00;0.00;0;2.41;31.128;37.141;9964469;9;3.9988;0.9990
1666313061.001;1;250607616;0;0;70;1;0;10;0.00;0.00;0;2.41;31.128;37.141;9964469;10;3.9726;-0.3230
1666313061.003;1;250607616;0;0;70;1;0;10;0.00;0.00;0;2.41;31.128;37.141;9964469;11;3.9519;-0.9070
1666313061.010;1;250607616;0;0;70;1;0;10;0.00;0.00;0;2.41;31.128;37.141;9964469;12;3.9383;-0.9940
1666313061.030;1;250607616;0;0;70;1;0;10;0.00;0.00;0;2.41;31.128;37.141;9964469;13;3.9304;-0.9930
1666313061.100;1;250607616;0;0;70;1;0;10;0.00;0.00;0;2.41;31.128;37.141;9964469;14;3.9262;-1.0050
1666313061.300;1;250607616;0;0;70;1;0;10;0.00;0.00;0;2.41;31.128;37.141;9964469;15;3.9242;-1.0010
1666313062.000;1;250607616;0;0;70;1;0;10;0.00;0.00;0;2.41;31.128;37.141;9964469;16;3.9213;-1.0010
1666313064.000;1;250607616;0;0;70;1;0;10;0.00;0.00;0;2.41;31.128;37.141;9964469;17;3.9153;-0.9980
1666313071.000;1;250607616;0;0;70;1;0;10;0.00;0.00;0;2.41;31.128;37.141;9964469;18;3.9040;-1.0020
1666313071.001;1;250607616;0;0;70;1;0;10;0.00;0.00;0;2.41;31.128;37.141;9964469;19;3.9173;-0.3520
1666313071.003;1;250607616;0;0;70;1;0;10;0.00;0.00;0;2.41;31.128;37.141;9964469;20;3.9283;-0.0400
1666313071.010;1;250607616;0;0;70;1;0;10;0.00;0.00;0;2.41;31.128;37.141;9964469;21;3.9349;0.0030
1666313071.030;1;250607616;0;0;70;1;0;10;0.00;0.00;0;2.41;31.128;37.141;9964469;22;3.9384;0.0050
1666313071.100;1;250607616;0;0;70;1;0;10;0.00;0.00;0;2.41;31.128;37.141;9964469;23;3.9405;0.0010
1666313071.300;1;250607616;0;0;70;1;0;10;0.00;0.00;0;2.41;31.128;37.141;9964469;24;3.9410;0.0010
1666313072.000;1;250607616;0;0;70;1;0;10;0.00;0.00;0;2.41;31.128;37.141;9964469;25;3.9424;0.0020
1666313074.000;1;250607616;0;0;70;1;0;10;0.00;0.00;0;2.41;31.128;37.141;9964469;26;3.9442;0.0040
1666313081.000;1;250607616;0;0;70;1;0;10;0.00;0.00;0;2.41;31.128;37.141;9964469;27;3.9463;0.0010
1666313081.001;1;250607616;0;0;70;1;0;10;0.00;0.00;0;2.41;31.128;37.141;9964469;28;3.9595;0.6720
1666313081.003;1;250607616;0;0;70;1;0;10;0.00;0.00;0;2.41;31.128;37.141;9964469;29;3.9707;0.9700
1666313081.010;1;250607616;0;0;70;1;0;10;0.00;0.00;0;2.41;31.128;37.141;9964469;30;3.9766;0.9960
1666313081.030;1;250607616;0;0;70;1;0;10;0.00;0.00;0;2.41;31.128;37.141;9964469;31;3.9805;1.0060
1666313081.100;1;250607616;0;0;70;1;0;10;0.00;0.00;0;2.41;31.128;37.141;9964469;32;3.9826;1.0010
1666313081.300;1;250607616;0;0;70;1;0;10;0.00;0.00;0;2.41;31.128;37.141;9964469;33;3.9838;1.0060
1666313082.000;1;250607616;0;0;70;1;0;10;0.00;0.00;0;2.41;31.128;37.141;9964469;34;3.9860;1.0060
1666313084.000;1;250607616;0;0;70;1;0;10;0.00;0.00;0;2.41;31.128;37.141;9964469;35;3.9896;0.9990
1666313091.000;1;250607616;0;0;70;1;0;10;0.00;0.00;0;2.41;31.128;37.141;9964469;36;3.9978;1.0000
1666313111.000;1;250607616;0;0;70;1;0;10;0.00;0.00;0;2.41;31.128;37.141;9964469;37;4.0106;0.9990
1666313141.000;1;250607616;0;0;70;1;0;10;0.00;0.00;0;2.41;31.128;37.141;9964469;38;4.0200;1.0040
1666313141.001;1;250607616;0;0;70;1;0;10;0.00;0.00;0;2.41;31.128;37.141;9964469;39;3.9938;-0.3220
1666313141.003;1;250607616;0;0;70;1;0;10;0.00;0.00;0;2.41;31.128;37.141;9964469;40;3.9729;-0.8980
1666313141.010;1;250607616;0;0;70;1;0;10;0.00;0.00;0;2.41;31.128;37.141;9964469;41;3.9589;-0.9920
1666313141.030;1;250607616;0;0;70;1;0;10;0.00;0.00;0;2.41;31.128;37.141;9964469;42;3.9520;-0.9950
1666313141.100;1;250607616;0;0;70;1;0;10;0.00;0.00;0;2.41;31.128;37.141;9964469;43;3.9473;-0.9990
1666313141.300;1;250607616;0;0;70;1;0;10;0.00;0.00;0;2.41;31.128;37.141;9964469;44;3.9458;-1.0020
1666313142.000;1;250607616;0;0;70;1;0;10;0.00;0.00;0;2.41;31.128;37.141;9964469;45;3.9417;-1.0070
1666313144.000;1;250607616;0;0;70;1;0;10;0.00;0.00;0;2.41;31.128;37.141;9964469;46;3.9357;-0.9940
1666313151.000;1;250607616;0;0;70;1;0;10;0.00;0.00;0;2.41;31.128;37.141;9964469;47;3.9238;-1.0030
1666313171.000;1;250607616;0;0;70;1;0;10;0.00;0.00;0;2.41;31.128;37.141;9964469;48;3.9050;-1.0050
1666313201.000;1;250607616;0;0;70;1;0;10;0.00;0.00;0;2.41;31.128;37.141;9964469;49;3.8876;-1.0050
1666313201.001;1;250607616;0;0;70;1;0;10;0.00;0.00;0;2.41;31.128;37.141;9964469;50;3.9011;-0.3500
1666313201.003;1;250607616;0;0;70;1;0;10;0.00;0.00;0;2.41;31.128;37.141;9964469;51;3.9114;-0.0430
1666313201.010;1;250607616;0;0;70;1;0;10;0.00;0.00;0;2.41;31.128;37.141;9964469;52;3.9181;-0.0010
1666313201.030;1;250607616;0;0;70;1;0;10;0.00;0.00;0;2.41;31.128;37.141;9964469;53;3.9212;-0.0020
1666313201.100;1;250607616;0;0;70;1;0;10;0.00;0.00;0;2.41;31.128;37.141;9964469;54;3.9235;-0.0020
1666313201.300;1;250607616;0;0;70;1;0;10;0.00;0.00;0;2.41;31.128;37.141;9964469;55;3.9242;-0.0050
1666313202.000;1;250607616;0;0;70;1;0;10;0.00;0.00;0;2.41;31.128;37.141;9964469;56;3.9263;-0.0010
1666313204.000;1;250607616;0;0;70;1;0;10;0.00;0.00;0;2.41;31.128;37.141;9964469;57;3.9296;0.0020
1666313211.000;1;250607616;0;0;70;1;0;10;0.00;0.00;0;2.41;31.128;37.141;9964469;58;3.9337;-0.0010
1666313231.000;1;250607616;0;0;70;1;0;10;0.00;0.00;0;2.41;31.128;37.141;9964469;59;3.9397;0.0040
1666313261.000;1;250607616;0;0;70;1;0;10;0.00;0.00;0;2.41;31.128;37.141;9964469;60;3.9436;0.0020
1666323138.000;1;253209088;0;0;50;1;0;10;0.00;0.00;0;2.39;30.595;35.133;10926430;0;3.7482;0.0010
1666323138.001;1;253209088;0;0;50;1;0;10;0.00;0.00;0;2.39;30.595;35.133;10926430;1;3.7645;0.8060
1666323138.003;1;253209088;0;0;50;1;0;10;0.00;0.00;0;2.39;30.595;35.133;10926430;2;3.7738;0.9870
1666323138.010;1;253209088;0;0;50;1;0;10;0.00;0.00;0;2.39;30.595;35.133;10926430;3;3.7787;0.9990
1666323138.030;1;253209088;0;0;50;1;0;10;0.00;0.00;0;2.39;30.595;35.133;10926430;4;3.7822;1.0030
1666323138.100;1;253209088;0;0;50;1;0;10;0.00;0.00;0;2.39;30.595;35.133;10926430;5;3.7835;1.0050
1666323138.300;1;253209088;0;0;50;1;0;10;0.00;0.00;0;2.39;30.595;35.133;10926430;6;3.7848;1.0020
1666323139.000;1;253209088;0;0;50;1;0;10;0.00;0.00;0;2.39;30.595;35.133;10926430;7;3.7864;1.0000
1666323141.000;1;253209088;0;0;50;1;0;10;0.00;0.00;0;2.39;30.595;35.133;10926430;8;3.7897;0.9980
1666323148.000;1;253209088;0;0;50;1;0;10;0.00;0.00;0;2.39;30.595;35.133;10926430;9;3.7971;1.0020
1666323148.001;1;253209088;0;0;50;1;0;10;0.00;0.00;0;2.39;30.595;35.133;10926430;10;3.7712;-0.3210
1666323148.003;1;253209088;0;0;50;1;0;10;0.00;0.00;0;2.39;30.595;35.133;10926430;11;3.7503;-0.9010
1666323148.010;1;253209088;0;0;50;1;0;10;0.00;0.00;0;2.39;30.595;35.133;10926430;12;3.7363;-0.9950
1666323148.030;1;253209088;0;0;50;1;0;10;0.00;0.00;0;2.39;30.595;35.133;10926430;13;3.7296;-0.9940
1666323148.100;1;253209088;0;0;50;1;0;10;0.00;0.00;0;2.39;30.595;35.133;10926430;14;3.7264;-0.9990
1666323148.300;1;253209088;0;0;50;1;0;10;0.00;0.00;0;2.39;30.595;35.133;10926430;15;3.7245;-0.9950
1666323149.000;1;253209088;0;0;50;1;0;10;0.00;0.00;0;2.39;30.595;35.133;10926430;16;3.7213;-0.9970
1666323151.000;1;253209088;0;0;50;1;0;10;0.00;0.00;0;2.39;30.595;35.133;10926430;17;3.7161;-0.9950
1666323158.000;1;253209088;0;0;50;1;0;10;0.00;0.00;0;2.39;30.595;35.133;10926430;18;3.7060;-0.9940
1666323158.001;1;253209088;0;0;50;1;0;10;0.00;0.00;0;2.39;30.595;35.133;10926430;19;3.7192;-0.3470
1666323158.003;1;253209088;0;0;50;1;0;10;0.00;0.00;0;2.39;30.595;35.133;10926430;20;3.7301;-0.0460
1666323158.010;1;253209088;0;0;50;1;0;10;0.00;0.00;0;2.39;30.595;35.133;10926430;21;3.7366;-0.0040
1666323158.030;1;253209088;0;0;50;1;0;10;0.00;0.00;0;2.39;30.595;35.133;10926430;22;3.7400;-0.0040
1666323158.100;1;253209088;0;0;50;1;0;10;0.00;0.00;0;2.39;30.595;35.133;10926430;23;3.7410;-0.0040
1666323158.300;1;253209088;0;0;50;1;0;10;0.00;0.00;0;2.39;30.595;35.133;10926430;24;3.7426;-0.0020
1666323159.000;1;253209088;0;0;50;1;0;10;0.00;0.00;0;2.39;30.595;35.133;10926430;25;3.7435;-0.0020
1666323161.000;1;253209088;0;0;50;1;0;10;0.00;0.00;0;2.39;30.595;35.133;10926430;26;3.7447;-0.0040
1666323168.000;1;253209088;0;0;50;1;0;10;0.00;0.00;0;2.39;30.595;35.133;10926430;27;3.7460;-0.0010
1666323168.001;1;253209088;0;0;50;1;0;10;0.00;0.00;0;2.39;30.595;35.133;10926430;28;3.7600;0.6710
1666323168.003;1;253209088;0;0;50;1;0;10;0.00;0.00;0;2.39;30.595;35.133;10926430;29;3.7708;0.9740
1666323168.010;1;253209088;0;0;50;1;0;10;0.00;0.00;0;2.39;30.595;35.133;10926430;30;3.7772;0.9990
1666323168.030;1;253209088;0;0;50;1;0;10;0.00;0.00;0;2.39;30.595;35.133;10926430;31;3.7807;1.0030
1666323168.100;1;253209088;0;0;50;1;0;10;0.00;0.00;0;2.39;30.595;35.133;10926430;32;3.7827;1.0000
1666323168.300;1;253209088;0;0;50;1;0;10;0.00;0.00;0;2.39;30.595;35.133;10926430;33;3.7829;1.0030
1666323169.000;1;253209088;0;0;50;1;0;10;0.00;0.00;0;2.39;30.595;35.133;10926430;34;3.7853;1.0070
1666323171.000;1;253209088;0;0;50;1;0;10;0.00;0.00;0;2.39;30.595;35.133;10926430;35;3.7882;0.9940
1666323178.000;1;253209088;0;0;50;1;0;10;0.00;0.00;0;2.39;30.595;35.133;10926430;36;3.7958;0.9970
1666323198.000;1;253209088;0;0;50;1;0;10;0.00;0.00;0;2.39;30.595;35.133;10926430;37;3.8071;1.0020
1666323228.000;1;253209088;0;0;50;1;0;10;0.00;0.00;0;2.39;30.595;35.133;10926430;38;3.8165;0.9930
1666323228.001;1;253209088;0;0;50;1;0;10;0.00;0.00;0;2.39;30.595;35.133;10926430;39;3.7906;-0.3270
1666323228.003;1;253209088;0;0;50;1;0;10;0.00;0.00;0;2.39;30.595;35.133;10926430;40;3.7698;-0.9080
1666323228.010;1;253209088;0;0;50;1;0;10;0.00;0.00;0;2.39;30.595;35.133;10926430;41;3.7564;-0.9910
1666323228.030;1;253209088;0;0;50;1;0;10;0.00;0.00;0;2.39;30.595;35.133;10926430;42;3.7488;-1.0010
1666323228.100;1;253209088;0;0;50;1;0;10;0.00;0.00;0;2.39;30.595;35.133;10926430;43;3.7459;-0.9960
1666323228.300;1;253209088;0;0;50;1;0;10;0.00;0.00;0;2.39;30.595;35.133;10926430;44;3.7448;-0.9960
1666323229.000;1;253209088;0;0;50;1;0;10;0.00;0.00;0;2.39;30.595;35.133;10926430;45;3.7413;-0.9990
1666323231.000;1;253209088;0;0;50;1;0;10;0.00;0.00;0;2.39;30.595;35.133;10926430;46;3.7351;-0.9980
1666323238.000;1;253209088;0;0;50;1;0;10;0.00;0.00;0;2.39;30.595;35.133;10926430;47;3.7224;-1.0010
1666323258.000;1;253209088;0;0;50;1;0;10;0.00;0.00;0;2.39;30.595;35.133;10926430;48;3.7045;-1.0030
1666323288.000;1;253209088;0;0;50;1;0;10;0.00;0.00;0;2.39;30.595;35.133;10926430;49;3.6897;-0.9990
1666323288.001;1;253209088;0;0;50;1;0;10;0.00;0.00;0;2.39;30.595;35.133;10926430;50;3.7031;-0.3460
1666323288.003;1;253209088;0;0;50;1;0;10;0.00;0.00;0;2.39;30.595;35.133;10926430;51;3.7130;-0.0440
1666323288.010;1;253209088;0;0;50;1;0;10;0.00;0.00;0;2.39;30.595;35.133;10926430;52;3.7196;-0.0010
1666323288.030;1;253209088;0;0;50;1;0;10;0.00;0.00;0;2.39;30.595;35.133;10926430;53;3.7235;0.0000
1666323288.100;1;253209088;0;0;50;1;0;10;0.00;0.00;0;2.39;30.595;35.133;10926430;54;3.7253;0.0040
1666323288.300;1;253209088;0;0;50;1;0;10;0.00;0.00;0;2.39;30.595;35.133;10926430;55;3.7263;0.0040
1666323289.000;1;253209088;0;0;50;1;0;10;0.00;0.00;0;2.39;30.595;35.133;10926430;56;3.7280;0.0040
1666323291.000;1;253209088;0;0;50;1;0;10;0.00;0.00;0;2.39;30.595;35.133;10926430;57;3.7298;-0.0020
1666323298.000;1;253209088;0;0;50;1;0;10;0.00;0.00;0;2.39;30.595;35.133;10926430;58;3.7343;-0.0010
1666323318.000;1;253209088;0;0;50;1;0;10;0.00;0.00;0;2.39;30.595;35.133;10926430;59;3.7397;-0.0010
1666323348.000;1;253209088;0;0;50;1;0;10;0.00;0.00;0;2.39;30.595;35.133;10926430;60;3.7426;-0.0010
1666332579.000;1;255645696;0;0;30;1;0;10;0.00;0.00;0;2.53;30.495;36.078;11826999;0;3.5945;-0.0010
1666332579.001;1;255645696;0;0;30;1;0;10;0.00;0.00;0;2.53;30.495;36.078;11826999;1;3.6118;0.8050
1666332579.003;1;255645696;0;0;30;1;0;10;0.00;0.00;0;2.53;30.495;36.078;11826999;2;3.6194;0.9850
1666332579.010;1;255645696;0;0;30;1;0;10;0.00;0.00;0;2.53;30.495;36.078;11826999;3;3.6250;0.9990
1666332579.030;1;255645696;0;0;30;1;0;10;0.00;0.00;0;2.53;30.495;36.078;11826999;4;3.6290;1.0000
1666332579.100;1;255645696;0;0;30;1;0;10;0.00;0.00;0;2.53;30.495;36.078;11826999;5;3.6308;1.0040
1666332579.300;1;255645696;0;0;30;1;0;10;0.00;0.00;0;2.53;30.495;36.078;11826999;6;3.6315;0.9990
1666332580.000;1;255645696;0;0;30;1;0;10;0.00;0.00;0;2.53;30.495;36.078;11826999;7;3.6335;1.0050
1666332582.000;1;255645696;0;0;30;1;0;10;0.00;0.00;0;2.53;30.495;36.078;11826999;8;3.6367;1.0050
1666332589.000;1;255645696;0;0;30;1;0;10;0.00;0.00;0;2.53;30.495;36.078;11826999;9;3.6429;1.0040
1666332589.001;1;255645696;0;0;30;1;0;10;0.00;0.00;0;2.53;30.495;36.078;11826999;10;3.6164;-0.3150
1666332589.003;1;255645696;0;0;30;1;0;10;0.00;0.00;0;2.53;30.495;36.078;11826999;11;3.5956;-0.9120
1666332589.010;1;255645696;0;0;30;1;0;10;0.00;0.00;0;2.53;30.495;36.078;11826999;12;3.5817;-1.0040
1666332589.030;1;255645696;0;0;30;1;0;10;0.00;0.00;0;2.53;30.495;36.078;11826999;13;3.5751;-1.0030
1666332589.100;1;255645696;0;0;30;1;0;10;0.00;0.00;0;2.53;30.495;36.078;11826999;14;3.5713;-1.0010
1666332589.300;1;255645696;0;0;30;1;0;10;0.00;0.00;0;2.53;30.495;36.078;11826999;15;3.5687;-1.0030
1666332590.000;1;255645696;0;0;30;1;0;10;0.00;0.00;0;2.53;30.495;36.078;11826999;16;3.5660;-1.0020
1666332592.000;1;255645696;0;0;30;1;0;10;0.00;0.00;0;2.53;30.495;36.078;11826999;17;3.5620;-0.9960
1666332599.000;1;255645696;0;0;30;1;0;10;0.00;0.00;0;2.53;30.495;36.078;11826999;18;3.5519;-1.0030
1666332599.001;1;255645696;0;0;30;1;0;10;0.00;0.00;0;2.53;30.495;36.078;11826999;19;3.5656;-0.3500
1666332599.003;1;255645696;0;0;30;1;0;10;0.00;0.00;0;2.53;30.495;36.078;11826999;20;3.5758;-0.0470
1666332599.010;1;255645696;0;0;30;1;0;10;0.00;0.00;0;2.53;30.495;36.078;11826999;21;3.5820;-0.0030
1666332599.030;1;255645696;0;0;30;1;0;10;0.00;0.00;0;2.53;30.495;36.078;11826999;22;3.5861;0.0020
1666332599.100;1;255645696;0;0;30;1;0;10;0.00;0.00;0;2.53;30.495;36.078;11826999;23;3.5883;-0.0010
1666332599.300;1;255645696;0;0;30;1;0;10;0.00;0.00;0;2.53;30.495;36.078;11826999;24;3.5890;-0.0010
1666332600.000;1;255645696;0;0;30;1;0;10;0.00;0.00;0;2.53;30.495;36.078;11826999;25;3.5899;0.0020
1666332602.000;1;255645696;0;0;30;1;0;10;0.00;0.00;0;2.53;30.495;36.078;11826999;26;3.5918;0.0040
1666332609.000;1;255645696;0;0;30;1;0;10;0.00;0.00;0;2.53;30.495;36.078;11826999;27;3.5931;0.0020
1666332609.001;1;255645696;0;0;30;1;0;10;0.00;0.00;0;2.53;30.495;36.078;11826999;28;3.6065;0.6700
1666332609.003;1;255645696;0;0;30;1;0;10;0.00;0.00;0;2.53;30.495;36.078;11826999;29;3.6171;0.9710
1666332609.010;1;255645696;0;0;30;1;0;10;0.00;0.00;0;2.53;30.495;36.078;11826999;30;3.6235;0.9960
1666332609.030;1;255645696;0;0;30;1;0;10;0.00;0.00;0;2.53;30.495;36.078;11826999;31;3.6272;1.0060
1666332609.100;1;255645696;0;0;30;1;0;10;0.00;0.00;0;2.53;30.495;36.078;11826999;32;3.6296;0.9990
1666332609.300;1;255645696;0;0;30;1;0;10;0.00;0.00;0;2.53;30.495;36.078;11826999;33;3.6297;1.0000
1666332610.000;1;255645696;0;0;30;1;0;10;0.00;0.00;0;2.53;30.495;36.078;11826999;34;3.6313;1.0010
1666332612.000;1;255645696;0;0;30;1;0;10;0.00;0.00;0;2.53;30.495;36.078;11826999;35;3.6353;1.0020
1666332619.000;1;255645696;0;0;30;1;0;10;0.00;0.00;0;2.53;30.495;36.078;11826999;36;3.6419;0.9940
1666332639.000;1;255645696;0;0;30;1;0;10;0.00;0.00;0;2.53;30.495;36.078;11826999;37;3.6531;0.9990
1666332669.000;1;255645696;0;0;30;1;0;10;0.00;0.00;0;2.53;30.495;36.078;11826999;38;3.6635;1.0010
1666332669.001;1;255645696;0;0;30;1;0;10;0.00;0.00;0;2.53;30.495;36.078;11826999;39;3.6374;-0.3120
1666332669.003;1;255645696;0;0;30;1;0;10;0.00;0.00;0;2.53;30.495;36.078;11826999;40;3.6166;-0.9080
1666332669.010;1;255645696;0;0;30;1;0;10;0.00;0.00;0;2.53;30.495;36.078;11826999;41;3.6032;-0.9980
1666332669.030;1;255645696;0;0;30;1;0;10;0.00;0.00;0;2.53;30.495;36.078;11826999;42;3.5960;-1.0020
1666332669.100;1;255645696;0;0;30;1;0;10;0.00;0.00;0;2.53;30.495;36.078;11826999;43;3.5919;-1.0000
1666332669.300;1;255645696;0;0;30;1;0;10;0.00;0.00;0;2.53;30.495;36.078;11826999;44;3.5903;-1.0060
1666332670.000;1;255645696;0;0;30;1;0;10;0.00;0.00;0;2.53;30.495;36.078;11826999;45;3.5879;-1.0000
1666332672.000;1;255645696;0;0;30;1;0;10;0.00;0.00;0;2.53;30.495;36.078;11826999;46;3.5824;-0.9950
1666332679.000;1;255645696;0;0;30;1;0;10;0.00;0.00;0;2.53;30.495;36.078;11826999;47;3.5706;-1.0100
1666332699.000;1;255645696;0;0;30;1;0;10;0.00;0.00;0;2.53;30.495;36.078;11826999;48;3.5533;-0.9960
1666332729.000;1;255645696;0;0;30;1;0;10;0.00;0.00;0;2.53;30.495;36.078;11826999;49;3.5386;-1.0010
1666332729.001;1;255645696;0;0;30;1;0;10;0.00;0.00;0;2.53;30.495;36.078;11826999;50;3.5517;-0.3460
1666332729.003;1;255645696;0;0;30;1;0;10;0.00;0.00;0;2.53;30.495;36.078;11826999;51;3.5626;-0.0400
1666332729.010;1;255645696;0;0;30;1;0;10;0.00;0.00;0;2.53;30.495;36.078;11826999;52;3.5695;0.0020
1666332729.030;1;255645696;0;0;30;1;0;10;0.00;0.00;0;2.53;30.495;36.078;11826999;53;3.5725;0.0030
1666332729.100;1;255645696;0;0;30;1;0;10;0.00;0.00;0;2.53;30.495;36.078;11826999;54;3.5747;-0.0020
1666332729.300;1;255645696;0;0;30;1;0;10;0.00;0.00;0;2.53;30.495;36.078;11826999;55;3.5752;-0.0020
1666332730.000;1;255645696;0;0;30;1;0;10;0.00;0.00;0;2.53;30.495;36.078;11826999;56;3.5768;0.0030
1666332732.000;1;255645696;0;0;30;1;0;10;0.00;0.00;0;2.53;30.495;36.078;11826999;57;3.5789;0.0050
1666332739.000;1;255645696;0;0;30;1;0;10;0.00;0.00;0;2.53;30.495;36.078;11826999;58;3.5829;-0.0020
1666332759.000;1;255645696;0;0;30;1;0;10;0.00;0.00;0;2.53;30.495;36.078;11826999;59;3.5874;-0.0020
1666332789.000;1;255645696;0;0;30;1;0;10;0.00;0.00;0;2.53;30.495;36.078;11826999;60;3.5910;0.0010
1666341797.000;1;258030592;0;0;10;1;0;10;0.00;0.00;0;2.95;32.220;46.630;12705907;0;3.3123;0.0000
1666341797.001;1;258030592;0;0;10;1;0;10;0.00;0.00;0;2.95;32.220;46.630;12705907;1;3.3286;0.7850
1666341797.003;1;258030592;0;0;10;1;0;10;0.00;0.00;0;2.95;32.220;46.630;12705907;2;3.3375;0.9800
1666341797.010;1;258030592;0;0;10;1;0;10;0.00;0.00;0;2.95;32.220;46.630;12705907;3;3.3444;0.9980
1666341797.030;1;258030592;0;0;10;1;0;10;0.00;0.00;0;2.95;32.220;46.630;12705907;4;3.3507;1.0000
1666341797.100;1;258030592;0;0;10;1;0;10;0.00;0.00;0;2.95;32.220;46.630;12705907;5;3.3589;0.9990
1666341797.300;1;258030592;0;0;10;1;0;10;0.00;0.00;0;2.95;32.220;46.630;12705907;6;3.3668;1.0000
1666341798.000;1;258030592;0;0;10;1;0;10;0.00;0.00;0;2.95;32.220;46.630;12705907;7;3.3725;1.0010
1666341800.000;1;258030592;0;0;10;1;0;10;0.00;0.00;0;2.95;32.220;46.630;12705907;8;3.3775;1.0020
1666341807.000;1;258030592;0;0;10;1;0;10;0.00;0.00;0;2.95;32.220;46.630;12705907;9;3.3896;0.9990
1666341807.001;1;258030592;0;0;10;1;0;10;0.00;0.00;0;2.95;32.220;46.630;12705907;10;3.3631;-0.2990
1666341807.003;1;258030592;0;0;10;1;0;10;0.00;0.00;0;2.95;32.220;46.630;12705907;11;3.3407;-0.9130
1666341807.010;1;258030592;0;0;10;1;0;10;0.00;0.00;0;2.95;32.220;46.630;12705907;12;3.3248;-0.9960
1666341807.030;1;258030592;0;0;10;1;0;10;0.00;0.00;0;2.95;32.220;46.630;12705907;13;3.3129;-1.0000
1666341807.100;1;258030592;0;0;10;1;0;10;0.00;0.00;0;2.95;32.220;46.630;12705907;14;3.2982;-0.9950
1666341807.300;1;258030592;0;0;10;1;0;10;0.00;0.00;0;2.95;32.220;46.630;12705907;15;3.2828;-0.9990
1666341808.000;1;258030592;0;0;10;1;0;10;0.00;0.00;0;2.95;32.220;46.630;12705907;16;3.2708;-1.0020
1666341810.000;1;258030592;0;0;10;1;0;10;0.00;0.00;0;2.95;32.220;46.630;12705907;17;3.2590;-1.0030
1666341817.000;1;258030592;0;0;10;1;0;10;0.00;0.00;0;2.95;32.220;46.630;12705907;18;3.2383;-0.9970
1666341817.001;1;258030592;0;0;10;1;0;10;0.00;0.00;0;2.95;32.220;46.630;12705907;19;3.2521;-0.3430
1666341817.003;1;258030592;0;0;10;1;0;10;0.00;0.00;0;2.95;32.220;46.630;12705907;20;3.2627;-0.0520
1666341817.010;1;258030592;0;0;10;1;0;10;0.00;0.00;0;2.95;32.220;46.630;12705907;21;3.2708;-0.0040
1666341817.030;1;258030592;0;0;10;1;0;10;0.00;0.00;0;2.95;32.220;46.630;12705907;22;3.2761;-0.0020
1666341817.100;1;258030592;0;0;10;1;0;10;0.00;0.00;0;2.95;32.220;46.630;12705907;23;3.2864;0.0020
1666341817.300;1;258030592;0;0;10;1;0;10;0.00;0.00;0;2.95;32.220;46.630;12705907;24;3.2969;0.0040
1666341818.000;1;258030592;0;0;10;1;0;10;0.00;0.00;0;2.95;32.220;46.630;12705907;25;3.3043;-0.0050
1666341820.000;1;258030592;0;0;10;1;0;10;0.00;0.00;0;2.95;32.220;46.630;12705907;26;3.3074;-0.0070
1666341827.000;1;258030592;0;0;10;1;0;10;0.00;0.00;0;2.95;32.220;46.630;12705907;27;3.3095;-0.0040
1666341827.001;1;258030592;0;0;10;1;0;10;0.00;0.00;0;2.95;32.220;46.630;12705907;28;3.3236;0.6610
1666341827.003;1;258030592;0;0;10;1;0;10;0.00;0.00;0;2.95;32.220;46.630;12705907;29;3.3349;0.9700
1666341827.010;1;258030592;0;0;10;1;0;10;0.00;0.00;0;2.95;32.220;46.630;12705907;30;3.3427;1.0020
1666341827.030;1;258030592;0;0;10;1;0;10;0.00;0.00;0;2.95;32.220;46.630;12705907;31;3.3486;1.0000
1666341827.100;1;258030592;0;0;10;1;0;10;0.00;0.00;0;2.95;32.220;46.630;12705907;32;3.3566;1.0020
1666341827.300;1;258030592;0;0;10;1;0;10;0.00;0.00;0;2.95;32.220;46.630;12705907;33;3.3651;1.0000
1666341828.000;1;258030592;0;0;10;1;0;10;0.00;0.00;0;2.95;32.220;46.630;12705907;34;3.3703;1.0020
1666341830.000;1;258030592;0;0;10;1;0;10;0.00;0.00;0;2.95;32.220;46.630;12705907;35;3.3759;1.0020
1666341837.000;1;258030592;0;0;10;1;0;10;0.00;0.00;0;2.95;32.220;46.630;12705907;36;3.3880;1.0000
1666341857.000;1;258030592;0;0;10;1;0;10;0.00;0.00;0;2.95;32.220;46.630;12705907;37;3.4125;1.0000
1666341887.000;1;258030592;0;0;10;1;0;10;0.00;0.00;0;2.95;32.220;46.630;12705907;38;3.4378;0.9930
1666341887.001;1;258030592;0;0;10;1;0;10;0.00;0.00;0;2.95;32.220;46.630;12705907;39;3.4116;-0.3060
1666341887.003;1;258030592;0;0;10;1;0;10;0.00;0.00;0;2.95;32.220;46.630;12705907;40;3.3896;-0.9090
1666341887.010;1;258030592;0;0;10;1;0;10;0.00;0.00;0;2.95;32.220;46.630;12705907;41;3.3737;-0.9960
1666341887.030;1;258030592;0;0;10;1;0;10;0.00;0.00;0;2.95;32.220;46.630;12705907;42;3.3623;-1.0050
1666341887.100;1;258030592;0;0;10;1;0;10;0.00;0.00;0;2.95;32.220;46.630;12705907;43;3.3486;-0.9980
1666341887.300;1;258030592;0;0;10;1;0;10;0.00;0.00;0;2.95;32.220;46.630;12705907;44;3.3375;-0.9950
1666341888.000;1;258030592;0;0;10;1;0;10;0.00;0.00;0;2.95;32.220;46.630;12705907;45;3.3278;-1.0020
1666341890.000;1;258030592;0;0;10;1;0;10;0.00;0.00;0;2.95;32.220;46.630;12705907;46;3.3176;-1.0010
1666341897.000;1;258030592;0;0;10;1;0;10;0.00;0.00;0;2.95;32.220;46.630;12705907;47;3.2967;-0.9990
1666341917.000;1;258030592;0;0;10;1;0;10;0.00;0.00;0;2.95;32.220;46.630;12705907;48;3.2583;-0.9990
1666341947.000;1;258030592;0;0;10;1;0;10;0.00;0.00;0;2.95;32.220;46.630;12705907;49;3.2139;-1.0050
1666341947.001;1;258030592;0;0;10;1;0;10;0.00;0.00;0;2.95;32.220;46.630;12705907;50;3.2285;-0.3450
1666341947.003;1;258030592;0;0;10;1;0;10;0.00;0.00;0;2.95;32.220;46.630;12705907;51;3.2389;-0.0480
1666341947.010;1;258030592;0;0;10;1;0;10;0.00;0.00;0;2.95;32.220;46.630;12705907;52;3.2469;-0.0010
1666341947.030;1;258030592;0;0;10;1;0;10;0.00;0.00;0;2.95;32.220;46.630;12705907;53;3.2528;-0.0020
1666341947.100;1;258030592;0;0;10;1;0;10;0.00;0.00;0;2.95;32.220;46.630;12705907;54;3.2620;0.0010
1666341947.300;1;258030592;0;0;10;1;0;10;0.00;0.00;0;2.95;32.220;46.630;12705907;55;3.2739;0.0010
1666341948.000;1;258030592;0;0;10;1;0;10;0.00;0.00;0;2.95;32.220;46.630;12705907;56;3.2838;-0.0030
1666341950.000;1;258030592;0;0;10;1;0;10;0.00;0.00;0;2.95;32.220;46.630;12705907;57;3.2890;0.0020
1666341957.000;1;258030592;0;0;10;1;0;10;0.00;0.00;0;2.95;32.220;46.630;12705907;58;3.2955;-0.0020
1666341977.000;1;258030592;0;0;10;1;0;10;0.00;0.00;0;2.95;32.220;46.630;12705907;59;3.3035;-0.0030
1666342007.000;1;258030592;0;0;10;1;0;10;0.00;0.00;0;2.95;32.220;46.630;12705907;60;3.3078;0.0000
1668037485.000;1;694038528;1;1;10;1;0;10;0.00;0.00;0;25.21;19.158;22.414;20166029;0;3.3844;0.0010
1668037485.001;1;694038528;1;1;10;1;0;10;0.00;0.00;0;25.21;19.158;22.414;20166029;1;3.3966;0.7960
1668037485.003;1;694038528;1;1;10;1;0;10;0.00;0.00;0;25.21;19.158;22.414;20166029;2;3.4016;0.9870
