Repository: ShafayethJamil/Battery-Diagnostic-Using-LGN

# LGN Battery Diagnostics from Pulse Relaxation (HPPC)

Code and result files for the paper *"Lie Generator Networks Extract
EIS-Grade Battery Diagnostics from Pulse Relaxation Data"* (S. Jamil,
R. Kapadia). Preprint: [https://arxiv.org/abs/2605.15351].

Lie Generator Networks (LGN) extract electrochemical time constants from
~60 seconds of post-pulse voltage relaxation and reconstruct impedance-grade
diagnostics without dedicated EIS hardware. This repository contains the
reference implementation and the result files behind the paper's figures.

File: cell_plsv2_P001_1_S01_C10.csv (part 4 of 45)
timestamp_s;timestamp_origin;sd_block_id;cyc_charged;is_rt;soc_nom;age_type;age_temp;age_soc;age_chg_rate;age_dischg_rate;age_profile;t_avg_degC;r_ref_10ms_mOhm;r_ref_1s_mOhm;uptime_ticks;seq_nr;v_raw_V;i_raw_A
1668037485.010;1;694038528;1;1;10;1;0;10;0.00;0.00;0;25.21;19.158;22.414;20166029;3;3.4036;1.0050
1668037485.030;1;694038528;1;1;10;1;0;10;0.00;0.00;0;25.21;19.158;22.414;20166029;4;3.4054;1.0030
1668037485.100;1;694038528;1;1;10;1;0;10;0.00;0.00;0;25.21;19.158;22.414;20166029;5;3.4067;0.9940
1668037485.300;1;694038528;1;1;10;1;0;10;0.00;0.00;0;25.21;19.158;22.414;20166029;6;3.4082;0.9970
1668037486.000;1;694038528;1;1;10;1;0;10;0.00;0.00;0;25.21;19.158;22.414;20166029;7;3.4100;0.9990
1668037488.000;1;694038528;1;1;10;1;0;10;0.00;0.00;0;25.21;19.158;22.414;20166029;8;3.4129;1.0040
1668037495.000;1;694038528;1;1;10;1;0;10;0.00;0.00;0;25.21;19.158;22.414;20166029;9;3.4205;0.9970
1668037495.001;1;694038528;1;1;10;1;0;10;0.00;0.00;0;25.21;19.158;22.414;20166029;10;3.3990;-0.3180
1668037495.003;1;694038528;1;1;10;1;0;10;0.00;0.00;0;25.21;19.158;22.414;20166029;11;3.3863;-0.9370
1668037495.010;1;694038528;1;1;10;1;0;10;0.00;0.00;0;25.21;19.158;22.414;20166029;12;3.3816;-0.9950
1668037495.030;1;694038528;1;1;10;1;0;10;0.00;0.00;0;25.21;19.158;22.414;20166029;13;3.3779;-0.9980
1668037495.100;1;694038528;1;1;10;1;0;10;0.00;0.00;0;25.21;19.158;22.414;20166029;14;3.3748;-1.0050
1668037495.300;1;694038528;1;1;10;1;0;10;0.00;0.00;0;25.21;19.158;22.414;20166029;15;3.3729;-1.0020
1668037496.000;1;694038528;1;1;10;1;0;10;0.00;0.00;0;25.21;19.158;22.414;20166029;16;3.3696;-1.0010
1668037498.000;1;694038528;1;1;10;1;0;10;0.00;0.00;0;25.21;19.158;22.414;20166029;17;3.3653;-1.0020
1668037505.000;1;694038528;1;1;10;1;0;10;0.00;0.00;0;25.21;19.158;22.414;20166029;18;3.3550;-0.9990
1668037505.001;1;694038528;1;1;10;1;0;10;0.00;0.00;0;25.21;19.158;22.414;20166029;19;3.3650;-0.3370
1668037505.003;1;694038528;1;1;10;1;0;10;0.00;0.00;0;25.21;19.158;22.414;20166029;20;3.3720;-0.0400
1668037505.010;1;694038528;1;1;10;1;0;10;0.00;0.00;0;25.21;19.158;22.414;20166029;21;3.3743;-0.0030
1668037505.030;1;694038528;1;1;10;1;0;10;0.00;0.00;0;25.21;19.158;22.414;20166029;22;3.3762;0.0000
1668037505.100;1;694038528;1;1;10;1;0;10;0.00;0.00;0;25.21;19.158;22.414;20166029;23;3.3784;0.0040
1668037505.300;1;694038528;1;1;10;1;0;10;0.00;0.00;0;25.21;19.158;22.414;20166029;24;3.3793;-0.0010
1668037506.000;1;694038528;1;1;10;1;0;10;0.00;0.00;0;25.21;19.158;22.414;20166029;25;3.3797;0.0000
1668037508.000;1;694038528;1;1;10;1;0;10;0.00;0.00;0;25.21;19.158;22.414;20166029;26;3.3810;-0.0010
1668037515.000;1;694038528;1;1;10;1;0;10;0.00;0.00;0;25.21;19.158;22.414;20166029;27;3.3826;0.0010
1668037515.001;1;694038528;1;1;10;1;0;10;0.00;0.00;0;25.21;19.158;22.414;20166029;28;3.3939;0.6680
1668037515.003;1;694038528;1;1;10;1;0;10;0.00;0.00;0;25.21;19.158;22.414;20166029;29;3.3997;0.9790
1668037515.010;1;694038528;1;1;10;1;0;10;0.00;0.00;0;25.21;19.158;22.414;20166029;30;3.4016;0.9970
1668037515.030;1;694038528;1;1;10;1;0;10;0.00;0.00;0;25.21;19.158;22.414;20166029;31;3.4034;1.0000
1668037515.100;1;694038528;1;1;10;1;0;10;0.00;0.00;0;25.21;19.158;22.414;20166029;32;3.4053;1.0000
1668037515.300;1;694038528;1;1;10;1;0;10;0.00;0.00;0;25.21;19.158;22.414;20166029;33;3.4064;0.9970
1668037516.000;1;694038528;1;1;10;1;0;10;0.00;0.00;0;25.21;19.158;22.414;20166029;34;3.4082;0.9950
1668037518.000;1;694038528;1;1;10;1;0;10;0.00;0.00;0;25.21;19.158;22.414;20166029;35;3.4119;0.9980
1668037525.000;1;694038528;1;1;10;1;0;10;0.00;0.00;0;25.21;19.158;22.414;20166029;36;3.4196;0.9990
1668037545.000;1;694038528;1;1;10;1;0;10;0.00;0.00;0;25.21;19.158;22.414;20166029;37;3.4346;1.0010
1668037575.000;1;694038528;1;1;10;1;0;10;0.00;0.00;0;25.21;19.158;22.414;20166029;38;3.4491;1.0020
1668037575.001;1;694038528;1;1;10;1;0;10;0.00;0.00;0;25.21;19.158;22.414;20166029;39;3.4276;-0.3200
1668037575.003;1;694038528;1;1;10;1;0;10;0.00;0.00;0;25.21;19.158;22.414;20166029;40;3.4148;-0.9310
1668037575.010;1;694038528;1;1;10;1;0;10;0.00;0.00;0;25.21;19.158;22.414;20166029;41;3.4101;-0.9990
1668037575.030;1;694038528;1;1;10;1;0;10;0.00;0.00;0;25.21;19.158;22.414;20166029;42;3.4069;-0.9950
1668037575.100;1;694038528;1;1;10;1;0;10;0.00;0.00;0;25.21;19.158;22.414;20166029;43;3.4047;-0.9970
1668037575.300;1;694038528;1;1;10;1;0;10;0.00;0.00;0;25.21;19.158;22.414;20166029;44;3.4025;-0.9970
1668037576.000;1;694038528;1;1;10;1;0;10;0.00;0.00;0;25.21;19.158;22.414;20166029;45;3.3999;-0.9960
1668037578.000;1;694038528;1;1;10;1;0;10;0.00;0.00;0;25.21;19.158;22.414;20166029;46;3.3951;-1.0010
1668037585.000;1;694038528;1;1;10;1;0;10;0.00;0.00;0;25.21;19.158;22.414;20166029;47;3.3839;-1.0010
1668037605.000;1;694038528;1;1;10;1;0;10;0.00;0.00;0;25.21;19.158;22.414;20166029;48;3.3644;-1.0010
1668037635.000;1;694038528;1;1;10;1;0;10;0.00;0.00;0;25.21;19.158;22.414;20166029;49;3.3436;-1.0030
1668037635.001;1;694038528;1;1;10;1;0;10;0.00;0.00;0;25.21;19.158;22.414;20166029;50;3.3546;-0.3350
1668037635.003;1;694038528;1;1;10;1;0;10;0.00;0.00;0;25.21;19.158;22.414;20166029;51;3.3601;-0.0430
1668037635.010;1;694038528;1;1;10;1;0;10;0.00;0.00;0;25.21;19.158;22.414;20166029;52;3.3631;-0.0010
1668037635.030;1;694038528;1;1;10;1;0;10;0.00;0.00;0;25.21;19.158;22.414;20166029;53;3.3652;-0.0020
1668037635.100;1;694038528;1;1;10;1;0;10;0.00;0.00;0;25.21;19.158;22.414;20166029;54;3.3668;-0.0010
1668037635.300;1;694038528;1;1;10;1;0;10;0.00;0.00;0;25.21;19.158;22.414;20166029;55;3.3683;-0.0030
1668037636.000;1;694038528;1;1;10;1;0;10;0.00;0.00;0;25.21;19.158;22.414;20166029;56;3.3692;-0.0020
1668037638.000;1;694038528;1;1;10;1;0;10;0.00;0.00;0;25.21;19.158;22.414;20166029;57;3.3715;-0.0020
1668037645.000;1;694038528;1;1;10;1;0;10;0.00;0.00;0;25.21;19.158;22.414;20166029;58;3.3754;-0.0010
1668037665.000;1;694038528;1;1;10;1;0;10;0.00;0.00;0;25.21;19.158;22.414;20166029;59;3.3797;-0.0040
1668037695.000;1;694038528;1;1;10;1;0;10;0.00;0.00;0;25.21;19.158;22.414;20166029;60;3.3820;0.0010
1668045746.000;1;696172032;1;1;30;1;0;10;0.00;0.00;0;25.17;18.144;18.219;20954036;0;3.5964;0.0000
1668045746.001;1;696172032;1;1;30;1;0;10;0.00;0.00;0;25.17;18.144;18.219;20954036;1;3.6089;0.8000
1668045746.003;1;696172032;1;1;30;1;0;10;0.00;0.00;0;25.17;18.144;18.219;20954036;2;3.6129;0.9880
1668045746.010;1;696172032;1;1;30;1;0;10;0.00;0.00;0;25.17;18.144;18.219;20954036;3;3.6144;0.9950
1668045746.030;1;696172032;1;1;30;1;0;10;0.00;0.00;0;25.17;18.144;18.219;20954036;4;3.6144;0.9930
1668045746.100;1;696172032;1;1;30;1;0;10;0.00;0.00;0;25.17;18.144;18.219;20954036;5;3.6146;0.9990
1668045746.300;1;696172032;1;1;30;1;0;10;0.00;0.00;0;25.17;18.144;18.219;20954036;6;3.6160;1.0000
1668045747.000;1;696172032;1;1;30;1;0;10;0.00;0.00;0;25.17;18.144;18.219;20954036;7;3.6169;1.0050
1668045749.000;1;696172032;1;1;30;1;0;10;0.00;0.00;0;25.17;18.144;18.219;20954036;8;3.6188;1.0000
1668045756.000;1;696172032;1;1;30;1;0;10;0.00;0.00;0;25.17;18.144;18.219;20954036;9;3.6234;1.0020
1668045756.001;1;696172032;1;1;30;1;0;10;0.00;0.00;0;25.17;18.144;18.219;20954036;10;3.6023;-0.3260
1668045756.003;1;696172032;1;1;30;1;0;10;0.00;0.00;0;25.17;18.144;18.219;20954036;11;3.5901;-0.9360
1668045756.010;1;696172032;1;1;30;1;0;10;0.00;0.00;0;25.17;18.144;18.219;20954036;12;3.5870;-1.0010
1668045756.030;1;696172032;1;1;30;1;0;10;0.00;0.00;0;25.17;18.144;18.219;20954036;13;3.5862;-1.0000
1668045756.100;1;696172032;1;1;30;1;0;10;0.00;0.00;0;25.17;18.144;18.219;20954036;14;3.5857;-1.0010
1668045756.300;1;696172032;1;1;30;1;0;10;0.00;0.00;0;25.17;18.144;18.219;20954036;15;3.5840;-0.9980
1668045757.000;1;696172032;1;1;30;1;0;10;0.00;0.00;0;25.17;18.144;18.219;20954036;16;3.5829;-1.0000
1668045759.000;1;696172032;1;1;30;1;0;10;0.00;0.00;0;25.17;18.144;18.219;20954036;17;3.5796;-0.9980
1668045766.000;1;696172032;1;1;30;1;0;10;0.00;0.00;0;25.17;18.144;18.219;20954036;18;3.5739;-0.9960
1668045766.001;1;696172032;1;1;30;1;0;10;0.00;0.00;0;25.17;18.144;18.219;20954036;19;3.5840;-0.3470
1668045766.003;1;696172032;1;1;30;1;0;10;0.00;0.00;0;25.17;18.144;18.219;20954036;20;3.5899;-0.0420
1668045766.010;1;696172032;1;1;30;1;0;10;0.00;0.00;0;25.17;18.144;18.219;20954036;21;3.5914;0.0000
1668045766.030;1;696172032;1;1;30;1;0;10;0.00;0.00;0;25.17;18.144;18.219;20954036;22;3.5921;0.0010
1668045766.100;1;696172032;1;1;30;1;0;10;0.00;0.00;0;25.17;18.144;18.219;20954036;23;3.5921;0.0000
1668045766.300;1;696172032;1;1;30;1;0;10;0.00;0.00;0;25.17;18.144;18.219;20954036;24;3.5928;0.0030
1668045767.000;1;696172032;1;1;30;1;0;10;0.00;0.00;0;25.17;18.144;18.219;20954036;25;3.5935;-0.0020
1668045769.000;1;696172032;1;1;30;1;0;10;0.00;0.00;0;25.17;18.144;18.219;20954036;26;3.5945;0.0020
1668045776.000;1;696172032;1;1;30;1;0;10;0.00;0.00;0;25.17;18.144;18.219;20954036;27;3.5962;0.0070
1668045776.001;1;696172032;1;1;30;1;0;10;0.00;0.00;0;25.17;18.144;18.219;20954036;28;3.6063;0.6720
1668045776.003;1;696172032;1;1;30;1;0;10;0.00;0.00;0;25.17;18.144;18.219;20954036;29;3.6122;0.9750
1668045776.010;1;696172032;1;1;30;1;0;10;0.00;0.00;0;25.17;18.144;18.219;20954036;30;3.6137;1.0080
1668045776.030;1;696172032;1;1;30;1;0;10;0.00;0.00;0;25.17;18.144;18.219;20954036;31;3.6138;1.0020
1668045776.100;1;696172032;1;1;30;1;0;10;0.00;0.00;0;25.17;18.144;18.219;20954036;32;3.6142;1.0040
1668045776.300;1;696172032;1;1;30;1;0;10;0.00;0.00;0;25.17;18.144;18.219;20954036;33;3.6149;1.0040
1668045777.000;1;696172032;1;1;30;1;0;10;0.00;0.00;0;25.17;18.144;18.219;20954036;34;3.6161;0.9980
1668045779.000;1;696172032;1;1;30;1;0;10;0.00;0.00;0;25.17;18.144;18.219;20954036;35;3.6185;0.9950
1668045786.000;1;696172032;1;1;30;1;0;10;0.00;0.00;0;25.17;18.144;18.219;20954036;36;3.6229;1.0030
1668045806.000;1;696172032;1;1;30;1;0;10;0.00;0.00;0;25.17;18.144;18.219;20954036;37;3.6304;0.9970
1668045836.000;1;696172032;1;1;30;1;0;10;0.00;0.00;0;25.17;18.144;18.219;20954036;38;3.6365;1.0010
1668045836.001;1;696172032;1;1;30;1;0;10;0.00;0.00;0;25.17;18.144;18.219;20954036;39;3.6150;-0.3310
1668045836.003;1;696172032;1;1;30;1;0;10;0.00;0.00;0;25.17;18.144;18.219;20954036;40;3.6039;-0.9280
1668045836.010;1;696172032;1;1;30;1;0;10;0.00;0.00;0;25.17;18.144;18.219;20954036;41;3.6006;-1.0030
1668045836.030;1;696172032;1;1;30;1;0;10;0.00;0.00;0;25.17;18.144;18.219;20954036;42;3.6004;-1.0020
1668045836.100;1;696172032;1;1;30;1;0;10;0.00;0.00;0;25.17;18.144;18.219;20954036;43;3.5993;-0.9990
1668045836.300;1;696172032;1;1;30;1;0;10;0.00;0.00;0;25.17;18.144;18.219;20954036;44;3.5986;-0.9960
1668045837.000;1;696172032;1;1;30;1;0;10;0.00;0.00;0;25.17;18.144;18.219;20954036;45;3.5955;-1.0010
1668045839.000;1;696172032;1;1;30;1;0;10;0.00;0.00;0;25.17;18.144;18.219;20954036;46;3.5927;-1.0000
1668045846.000;1;696172032;1;1;30;1;0;10;0.00;0.00;0;25.17;18.144;18.219;20954036;47;3.5852;-1.0010
1668045866.000;1;696172032;1;1;30;1;0;10;0.00;0.00;0;25.17;18.144;18.219;20954036;48;3.5744;-0.9990
1668045896.000;1;696172032;1;1;30;1;0;10;0.00;0.00;0;25.17;18.144;18.219;20954036;49;3.5653;-0.9980
1668045896.001;1;696172032;1;1;30;1;0;10;0.00;0.00;0;25.17;18.144;18.219;20954036;50;3.5764;-0.3350
1668045896.003;1;696172032;1;1;30;1;0;10;0.00;0.00;0;25.17;18.144;18.219;20954036;51;3.5816;-0.0420
1668045896.010;1;696172032;1;1;30;1;0;10;0.00;0.00;0;25.17;18.144;18.219;20954036;52;3.5833;0.0030
1668045896.030;1;696172032;1;1;30;1;0;10;0.00;0.00;0;25.17;18.144;18.219;20954036;53;3.5837;0.0020
1668045896.100;1;696172032;1;1;30;1;0;10;0.00;0.00;0;25.17;18.144;18.219;20954036;54;3.5837;-0.0010
1668045896.300;1;696172032;1;1;30;1;0;10;0.00;0.00;0;25.17;18.144;18.219;20954036;55;3.5842;-0.0030
1668045897.000;1;696172032;1;1;30;1;0;10;0.00;0.00;0;25.17;18.144;18.219;20954036;56;3.5855;-0.0030
1668045899.000;1;696172032;1;1;30;1;0;10;0.00;0.00;0;25.17;18.144;18.219;20954036;57;3.5877;0.0030
1668045906.000;1;696172032;1;1;30;1;0;10;0.00;0.00;0;25.17;18.144;18.219;20954036;58;3.5896;0.0000
1668045926.000;1;696172032;1;1;30;1;0;10;0.00;0.00;0;25.17;18.144;18.219;20954036;59;3.5929;0.0010
1668045956.000;1;696172032;1;1;30;1;0;10;0.00;0.00;0;25.17;18.144;18.219;20954036;60;3.5943;-0.0010
1668054876.000;1;698527744;1;1;50;1;0;10;0.00;0.00;0;25.15;17.938;18.657;21824696;0;3.7314;0.0010
1668054876.001;1;698527744;1;1;50;1;0;10;0.00;0.00;0;25.15;17.938;18.657;21824696;1;3.7440;0.8060
1668054876.003;1;698527744;1;1;50;1;0;10;0.00;0.00;0;25.15;17.938;18.657;21824696;2;3.7487;0.9960
1668054876.010;1;698527744;1;1;50;1;0;10;0.00;0.00;0;25.15;17.938;18.657;21824696;3;3.7493;1.0010
1668054876.030;1;698527744;1;1;50;1;0;10;0.00;0.00;0;25.15;17.938;18.657;21824696;4;3.7498;1.0040
1668054876.100;1;698527744;1;1;50;1;0;10;0.00;0.00;0;25.15;17.938;18.657;21824696;5;3.7500;0.9990
1668054876.300;1;698527744;1;1;50;1;0;10;0.00;0.00;0;25.15;17.938;18.657;21824696;6;3.7505;1.0020
1668054877.000;1;698527744;1;1;50;1;0;10;0.00;0.00;0;25.15;17.938;18.657;21824696;7;3.7523;1.0050
1668054879.000;1;698527744;1;1;50;1;0;10;0.00;0.00;0;25.15;17.938;18.657;21824696;8;3.7550;1.0010
1668054886.000;1;698527744;1;1;50;1;0;10;0.00;0.00;0;25.15;17.938;18.657;21824696;9;3.7606;0.9940
1668054886.001;1;698527744;1;1;50;1;0;10;0.00;0.00;0;25.15;17.938;18.657;21824696;10;3.7388;-0.3360
1668054886.003;1;698527744;1;1;50;1;0;10;0.00;0.00;0;25.15;17.938;18.657;21824696;11;3.7273;-0.9350
1668054886.010;1;698527744;1;1;50;1;0;10;0.00;0.00;0;25.15;17.938;18.657;21824696;12;3.7244;-1.0040
1668054886.030;1;698527744;1;1;50;1;0;10;0.00;0.00;0;25.15;17.938;18.657;21824696;13;3.7247;-1.0020
1668054886.100;1;698527744;1;1;50;1;0;10;0.00;0.00;0;25.15;17.938;18.657;21824696;14;3.7231;-0.9990
1668054886.300;1;698527744;1;1;50;1;0;10;0.00;0.00;0;25.15;17.938;18.657;21824696;15;3.7221;-1.0060
1668054887.000;1;698527744;1;1;50;1;0;10;0.00;0.00;0;25.15;17.938;18.657;21824696;16;3.7194;-1.0070
1668054889.000;1;698527744;1;1;50;1;0;10;0.00;0.00;0;25.15;17.938;18.657;21824696;17;3.7157;-1.0020
1668054896.000;1;698527744;1;1;50;1;0;10;0.00;0.00;0;25.15;17.938;18.657;21824696;18;3.7085;-1.0010
1668054896.001;1;698527744;1;1;50;1;0;10;0.00;0.00;0;25.15;17.938;18.657;21824696;19;3.7191;-0.3460
1668054896.003;1;698527744;1;1;50;1;0;10;0.00;0.00;0;25.15;17.938;18.657;21824696;20;3.7251;-0.0370
1668054896.010;1;698527744;1;1;50;1;0;10;0.00;0.00;0;25.15;17.938;18.657;21824696;21;3.7270;0.0050
1668054896.030;1;698527744;1;1;50;1;0;10;0.00;0.00;0;25.15;17.938;18.657;21824696;22;3.7267;0.0020
1668054896.100;1;698527744;1;1;50;1;0;10;0.00;0.00;0;25.15;17.938;18.657;21824696;23;3.7269;-0.0010
1668054896.300;1;698527744;1;1;50;1;0;10;0.00;0.00;0;25.15;17.938;18.657;21824696;24;3.7279;-0.0010
1668054897.000;1;698527744;1;1;50;1;0;10;0.00;0.00;0;25.15;17.938;18.657;21824696;25;3.7283;-0.0070
1668054899.000;1;698527744;1;1;50;1;0;10;0.00;0.00;0;25.15;17.938;18.657;21824696;26;3.7297;0.0060
1668054906.000;1;698527744;1;1;50;1;0;10;0.00;0.00;0;25.15;17.938;18.657;21824696;27;3.7304;0.0010
1668054906.001;1;698527744;1;1;50;1;0;10;0.00;0.00;0;25.15;17.938;18.657;21824696;28;3.7414;0.6730
1668054906.003;1;698527744;1;1;50;1;0;10;0.00;0.00;0;25.15;17.938;18.657;21824696;29;3.7468;0.9760
1668054906.010;1;698527744;1;1;50;1;0;10;0.00;0.00;0;25.15;17.938;18.657;21824696;30;3.7478;0.9970
1668054906.030;1;698527744;1;1;50;1;0;10;0.00;0.00;0;25.15;17.938;18.657;21824696;31;3.7487;1.0040
1668054906.100;1;698527744;1;1;50;1;0;10;0.00;0.00;0;25.15;17.938;18.657;21824696;32;3.7489;0.9950
1668054906.300;1;698527744;1;1;50;1;0;10;0.00;0.00;0;25.15;17.938;18.657;21824696;33;3.7494;0.9960
1668054907.000;1;698527744;1;1;50;1;0;10;0.00;0.00;0;25.15;17.938;18.657;21824696;34;3.7510;0.9930
1668054909.000;1;698527744;1;1;50;1;0;10;0.00;0.00;0;25.15;17.938;18.657;21824696;35;3.7541;1.0030
1668054916.000;1;698527744;1;1;50;1;0;10;0.00;0.00;0;25.15;17.938;18.657;21824696;36;3.7597;0.9980
1668054936.000;1;698527744;1;1;50;1;0;10;0.00;0.00;0;25.15;17.938;18.657;21824696;37;3.7709;0.9990
1668054966.000;1;698527744;1;1;50;1;0;10;0.00;0.00;0;25.15;17.938;18.657;21824696;38;3.7811;1.0010
1668054966.001;1;698527744;1;1;50;1;0;10;0.00;0.00;0;25.15;17.938;18.657;21824696;39;3.7599;-0.3330
1668054966.003;1;698527744;1;1;50;1;0;10;0.00;0.00;0;25.15;17.938;18.657;21824696;40;3.7486;-0.9300
1668054966.010;1;698527744;1;1;50;1;0;10;0.00;0.00;0;25.15;17.938;18.657;21824696;41;3.7462;-0.9950
1668054966.030;1;698527744;1;1;50;1;0;10;0.00;0.00;0;25.15;17.938;18.657;21824696;42;3.7451;-0.9980
1668054966.100;1;698527744;1;1;50;1;0;10;0.00;0.00;0;25.15;17.938;18.657;21824696;43;3.7446;-0.9930
1668054966.300;1;698527744;1;1;50;1;0;10;0.00;0.00;0;25.15;17.938;18.657;21824696;44;3.7435;-1.0020
1668054967.000;1;698527744;1;1;50;1;0;10;0.00;0.00;0;25.15;17.938;18.657;21824696;45;3.7400;-0.9990
1668054969.000;1;698527744;1;1;50;1;0;10;0.00;0.00;0;25.15;17.938;18.657;21824696;46;3.7351;-1.0050
1668054976.000;1;698527744;1;1;50;1;0;10;0.00;0.00;0;25.15;17.938;18.657;21824696;47;3.7250;-1.0010
1668054996.000;1;698527744;1;1;50;1;0;10;0.00;0.00;0;25.15;17.938;18.657;21824696;48;3.7108;-0.9990
1668055026.000;1;698527744;1;1;50;1;0;10;0.00;0.00;0;25.15;17.938;18.657;21824696;49;3.7003;-0.9980
1668055026.001;1;698527744;1;1;50;1;0;10;0.00;0.00;0;25.15;17.938;18.657;21824696;50;3.7110;-0.3410
1668055026.003;1;698527744;1;1;50;1;0;10;0.00;0.00;0;25.15;17.938;18.657;21824696;51;3.7164;-0.0370
1668055026.010;1;698527744;1;1;50;1;0;10;0.00;0.00;0;25.15;17.938;18.657;21824696;52;3.7176;-0.0020
1668055026.030;1;698527744;1;1;50;1;0;10;0.00;0.00;0;25.15;17.938;18.657;21824696;53;3.7175;0.0030
1668055026.100;1;698527744;1;1;50;1;0;10;0.00;0.00;0;25.15;17.938;18.657;21824696;54;3.7181;-0.0050
1668055026.300;1;698527744;1;1;50;1;0;10;0.00;0.00;0;25.15;17.938;18.657;21824696;55;3.7191;0.0010
1668055027.000;1;698527744;1;1;50;1;0;10;0.00;0.00;0;25.15;17.938;18.657;21824696;56;3.7194;-0.0030
1668055029.000;1;698527744;1;1;50;1;0;10;0.00;0.00;0;25.15;17.938;18.657;21824696;57;3.7217;0.0030
1668055036.000;1;698527744;1;1;50;1;0;10;0.00;0.00;0;25.15;17.938;18.657;21824696;58;3.7249;-0.0010
1668055056.000;1;698527744;1;1;50;1;0;10;0.00;0.00;0;25.15;17.938;18.657;21824696;59;3.7275;0.0010
1668055086.000;1;698527744;1;1;50;1;0;10;0.00;0.00;0;25.15;17.938;18.657;21824696;60;3.7290;-0.0020
1668063129.000;1;700657664;1;1;70;1;0;10;0.00;0.00;0;25.08;17.890;18.729;22611844;0;3.9297;0.0000
1668063129.001;1;700657664;1;1;70;1;0;10;0.00;0.00;0;25.08;17.890;18.729;22611844;1;3.9429;0.8110
1668063129.003;1;700657664;1;1;70;1;0;10;0.00;0.00;0;25.08;17.890;18.729;22611844;2;3.9468;0.9910
1668063129.010;1;700657664;1;1;70;1;0;10;0.00;0.00;0;25.08;17.890;18.729;22611844;3;3.9477;1.0050
1668063129.030;1;700657664;1;1;70;1;0;10;0.00;0.00;0;25.08;17.890;18.729;22611844;4;3.9482;1.0030
1668063129.100;1;700657664;1;1;70;1;0;10;0.00;0.00;0;25.08;17.890;18.729;22611844;5;3.9485;1.0040
1668063129.300;1;700657664;1;1;70;1;0;10;0.00;0.00;0;25.08;17.890;18.729;22611844;6;3.9492;1.0060
1668063130.000;1;700657664;1;1;70;1;0;10;0.00;0.00;0;25.08;17.890;18.729;22611844;7;3.9508;1.0000
1668063132.000;1;700657664;1;1;70;1;0;10;0.00;0.00;0;25.08;17.890;18.729;22611844;8;3.9525;0.9980
1668063139.000;1;700657664;1;1;70;1;0;10;0.00;0.00;0;25.08;17.890;18.729;22611844;9;3.9562;1.0020
1668063139.001;1;700657664;1;1;70;1;0;10;0.00;0.00;0;25.08;17.890;18.729;22611844;10;3.9348;-0.3370
1668063139.003;1;700657664;1;1;70;1;0;10;0.00;0.00;0;25.08;17.890;18.729;22611844;11;3.9236;-0.9220
1668063139.010;1;700657664;1;1;70;1;0;10;0.00;0.00;0;25.08;17.890;18.729;22611844;12;3.9203;-0.9930
1668063139.030;1;700657664;1;1;70;1;0;10;0.00;0.00;0;25.08;17.890;18.729;22611844;13;3.9201;-1.0000
1668063139.100;1;700657664;1;1;70;1;0;10;0.00;0.00;0;25.08;17.890;18.729;22611844;14;3.9192;-1.0010
1668063139.300;1;700657664;1;1;70;1;0;10;0.00;0.00;0;25.08;17.890;18.729;22611844;15;3.9181;-1.0070
1668063140.000;1;700657664;1;1;70;1;0;10;0.00;0.00;0;25.08;17.890;18.729;22611844;16;3.9157;-0.9970
1668063142.000;1;700657664;1;1;70;1;0;10;0.00;0.00;0;25.08;17.890;18.729;22611844;17;3.9126;-1.0000
1668063149.000;1;700657664;1;1;70;1;0;10;0.00;0.00;0;25.08;17.890;18.729;22611844;18;3.9074;-1.0000
1668063149.001;1;700657664;1;1;70;1;0;10;0.00;0.00;0;25.08;17.890;18.729;22611844;19;3.9179;-0.3450
1668063149.003;1;700657664;1;1;70;1;0;10;0.00;0.00;0;25.08;17.890;18.729;22611844;20;3.9233;-0.0370
1668063149.010;1;700657664;1;1;70;1;0;10;0.00;0.00;0;25.08;17.890;18.729;22611844;21;3.9255;-0.0020
1668063149.030;1;700657664;1;1;70;1;0;10;0.00;0.00;0;25.08;17.890;18.729;22611844;22;3.9260;0.0000
1668063149.100;1;700657664;1;1;70;1;0;10;0.00;0.00;0;25.08;17.890;18.729;22611844;23;3.9262;0.0010
1668063149.300;1;700657664;1;1;70;1;0;10;0.00;0.00;0;25.08;17.890;18.729;22611844;24;3.9269;0.0000
1668063150.000;1;700657664;1;1;70;1;0;10;0.00;0.00;0;25.08;17.890;18.729;22611844;25;3.9273;0.0010
1668063152.000;1;700657664;1;1;70;1;0;10;0.00;0.00;0;25.08;17.890;18.729;22611844;26;3.9285;0.0000
1668063159.000;1;700657664;1;1;70;1;0;10;0.00;0.00;0;25.08;17.890;18.729;22611844;27;3.9291;-0.0010
1668063159.001;1;700657664;1;1;70;1;0;10;0.00;0.00;0;25.08;17.890;18.729;22611844;28;3.9402;0.6800
1668063159.003;1;700657664;1;1;70;1;0;10;0.00;0.00;0;25.08;17.890;18.729;22611844;29;3.9460;0.9790
1668063159.010;1;700657664;1;1;70;1;0;10;0.00;0.00;0;25.08;17.890;18.729;22611844;30;3.9466;1.0030
1668063159.030;1;700657664;1;1;70;1;0;10;0.00;0.00;0;25.08;17.890;18.729;22611844;31;3.9472;0.9990
1668063159.100;1;700657664;1;1;70;1;0;10;0.00;0.00;0;25.08;17.890;18.729;22611844;32;3.9476;1.0000
1668063159.300;1;700657664;1;1;70;1;0;10;0.00;0.00;0;25.08;17.890;18.729;22611844;33;3.9480;0.9990
1668063160.000;1;700657664;1;1;70;1;0;10;0.00;0.00;0;25.08;17.890;18.729;22611844;34;3.9498;1.0010
1668063162.000;1;700657664;1;1;70;1;0;10;0.00;0.00;0;25.08;17.890;18.729;22611844;35;3.9513;0.9980
1668063169.000;1;700657664;1;1;70;1;0;10;0.00;0.00;0;25.08;17.890;18.729;22611844;36;3.9553;1.0000
1668063189.000;1;700657664;1;1;70;1;0;10;0.00;0.00;0;25.08;17.890;18.729;22611844;37;3.9623;0.9930
1668063219.000;1;700657664;1;1;70;1;0;10;0.00;0.00;0;25.08;17.890;18.729;22611844;38;3.9683;0.9920
1668063219.001;1;700657664;1;1;70;1;0;10;0.00;0.00;0;25.08;17.890;18.729;22611844;39;3.9474;-0.3380
1668063219.003;1;700657664;1;1;70;1;0;10;0.00;0.00;0;25.08;17.890;18.729;22611844;40;3.9359;-0.9100
1668063219.010;1;700657664;1;1;70;1;0;10;0.00;0.00;0;25.08;17.890;18.729;22611844;41;3.9336;-1.0050
1668063219.030;1;700657664;1;1;70;1;0;10;0.00;0.00;0;25.08;17.890;18.729;22611844;42;3.9328;-1.0030
1668063219.100;1;700657664;1;1;70;1;0;10;0.00;0.00;0;25.08;17.890;18.729;22611844;43;3.9317;-0.9980
1668063219.300;1;700657664;1;1;70;1;0;10;0.00;0.00;0;25.08;17.890;18.729;22611844;44;3.9309;-0.9920
1668063220.000;1;700657664;1;1;70;1;0;10;0.00;0.00;0;25.08;17.890;18.729;22611844;45;3.9280;-0.9980
1668063222.000;1;700657664;1;1;70;1;0;10;0.00;0.00;0;25.08;17.890;18.729;22611844;46;3.9241;-0.9950
1668063229.000;1;700657664;1;1;70;1;0;10;0.00;0.00;0;25.08;17.890;18.729;22611844;47;3.9175;-1.0000
1668063249.000;1;700657664;1;1;70;1;0;10;0.00;0.00;0;25.08;17.890;18.729;22611844;48;3.9080;-0.9960
1668063279.000;1;700657664;1;1;70;1;0;10;0.00;0.00;0;25.08;17.890;18.729;22611844;49;3.9012;-1.0010
1668063279.001;1;700657664;1;1;70;1;0;10;0.00;0.00;0;25.08;17.890;18.729;22611844;50;3.9113;-0.3440
1668063279.003;1;700657664;1;1;70;1;0;10;0.00;0.00;0;25.08;17.890;18.729;22611844;51;3.9170;-0.0340
1668063279.010;1;700657664;1;1;70;1;0;10;0.00;0.00;0;25.08;17.890;18.729;22611844;52;3.9183;-0.0020
1668063279.030;1;700657664;1;1;70;1;0;10;0.00;0.00;0;25.08;17.890;18.729;22611844;53;3.9190;0.0010
1668063279.100;1;700657664;1;1;70;1;0;10;0.00;0.00;0;25.08;17.890;18.729;22611844;54;3.9192;0.0000
1668063279.300;1;700657664;1;1;70;1;0;10;0.00;0.00;0;25.08;17.890;18.729;22611844;55;3.9192;0.0040
1668063280.000;1;700657664;1;1;70;1;0;10;0.00;0.00;0;25.08;17.890;18.729;22611844;56;3.9206;-0.0020
1668063282.000;1;700657664;1;1;70;1;0;10;0.00;0.00;0;25.08;17.890;18.729;22611844;57;3.9223;-0.0010
1668063289.000;1;700657664;1;1;70;1;0;10;0.00;0.00;0;25.08;17.890;18.729;22611844;58;3.9251;0.0010
1668063309.000;1;700657664;1;1;70;1;0;10;0.00;0.00;0;25.08;17.890;18.729;22611844;59;3.9275;0.0010
1668063339.000;1;700657664;1;1;70;1;0;10;0.00;0.00;0;25.08;17.890;18.729;22611844;60;3.9288;0.0000
1668068554.000;1;702054912;1;1;90;1;0;10;0.00;0.00;0;23.85;19.034;19.631;23129103;0;4.0818;0.0000
1668068554.001;1;702054912;1;1;90;1;0;10;0.00;0.00;0;23.85;19.034;19.631;23129103;1;4.0949;0.7930
1668068554.003;1;702054912;1;1;90;1;0;10;0.00;0.00;0;23.85;19.034;19.631;23129103;2;4.0993;0.9940
1668068554.010;1;702054912;1;1;90;1;0;10;0.00;0.00;0;23.85;19.034;19.631;23129103;3;4.1007;0.9960
1668068554.030;1;702054912;1;1;90;1;0;10;0.00;0.00;0;23.85;19.034;19.631;23129103;4;4.1006;0.9890
1668068554.100;1;702054912;1;1;90;1;0;10;0.00;0.00;0;23.85;19.034;19.631;23129103;5;4.1015;1.0040
1668068554.300;1;702054912;1;1;90;1;0;10;0.00;0.00;0;23.85;19.034;19.631;23129103;6;4.1024;1.0010
1668068555.000;1;702054912;1;1;90;1;0;10;0.00;0.00;0;23.85;19.034;19.631;23129103;7;4.1034;1.0000
1668068557.000;1;702054912;1;1;90;1;0;10;0.00;0.00;0;23.85;19.034;19.631;23129103;8;4.1049;0.9980
1668068564.000;1;702054912;1;1;90;1;0;10;0.00;0.00;0;23.85;19.034;19.631;23129103;9;4.1087;1.0020
1668068564.001;1;702054912;1;1;90;1;0;10;0.00;0.00;0;23.85;19.034;19.631;23129103;10;4.0870;-0.3400
1668068564.003;1;702054912;1;1;90;1;0;10;0.00;0.00;0;23.85;19.034;19.631;23129103;11;4.0757;-0.9190
1668068564.010;1;702054912;1;1;90;1;0;10;0.00;0.00;0;23.85;19.034;19.631;23129103;12;4.0719;-1.0020
1668068564.030;1;702054912;1;1;90;1;0;10;0.00;0.00;0;23.85;19.034;19.631;23129103;13;4.0704;-1.0050
1668068564.100;1;702054912;1;1;90;1;0;10;0.00;0.00;0;23.85;19.034;19.631;23129103;14;4.0702;-1.0050
1668068564.300;1;702054912;1;1;90;1;0;10;0.00;0.00;0;23.85;19.034;19.631;23129103;15;4.0684;-1.0030
1668068565.000;1;702054912;1;1;90;1;0;10;0.00;0.00;0;23.85;19.034;19.631;23129103;16;4.0658;-1.0030
1668068567.000;1;702054912;1;1;90;1;0;10;0.00;0.00;0;23.85;19.034;19.631;23129103;17;4.0627;-1.0000
1668068574.000;1;702054912;1;1;90;1;0;10;0.00;0.00;0;23.85;19.034;19.631;23129103;18;4.0585;-0.9990
1668068574.001;1;702054912;1;1;90;1;0;10;0.00;0.00;0;23.85;19.034;19.631;23129103;19;4.0694;-0.3420
1668068574.003;1;702054912;1;1;90;1;0;10;0.00;0.00;0;23.85;19.034;19.631;23129103;20;4.0752;-0.0370
1668068574.010;1;702054912;1;1;90;1;0;10;0.00;0.00;0;23.85;19.034;19.631;23129103;21;4.0769;-0.0060
1668068574.030;1;702054912;1;1;90;1;0;10;0.00;0.00;0;23.85;19.034;19.631;23129103;22;4.0771;-0.0030
1668068574.100;1;702054912;1;1;90;1;0;10;0.00;0.00;0;23.85;19.034;19.631;23129103;23;4.0783;-0.0010
1668068574.300;1;702054912;1;1;90;1;0;10;0.00;0.00;0;23.85;19.034;19.631;23129103;24;4.0783;0.0050
1668068575.000;1;702054912;1;1;90;1;0;10;0.00;0.00;0;23.85;19.034;19.631;23129103;25;4.0792;-0.0050
1668068577.000;1;702054912;1;1;90;1;0;10;0.00;0.00;0;23.85;19.034;19.631;23129103;26;4.0801;-0.0050
1668068584.000;1;702054912;1;1;90;1;0;10;0.00;0.00;0;23.85;19.034;19.631;23129103;27;4.0812;0.0000
1668068584.001;1;702054912;1;1;90;1;0;10;0.00;0.00;0;23.85;19.034;19.631;23129103;28;4.0921;0.6720
1668068584.003;1;702054912;1;1;90;1;0;10;0.00;0.00;0;23.85;19.034;19.631;23129103;29;4.0982;0.9700
1668068584.010;1;702054912;1;1;90;1;0;10;0.00;0.00;0;23.85;19.034;19.631;23129103;30;4.0993;0.9940
1668068584.030;1;702054912;1;1;90;1;0;10;0.00;0.00;0;23.85;19.034;19.631;23129103;31;4.0998;0.9950
1668068584.100;1;702054912;1;1;90;1;0;10;0.00;0.00;0;23.85;19.034;19.631;23129103;32;4.1004;1.0000
1668068584.300;1;702054912;1;1;90;1;0;10;0.00;0.00;0;23.85;19.034;19.631;23129103;33;4.1013;0.9960
1668068585.000;1;702054912;1;1;90;1;0;10;0.00;0.00;0;23.85;19.034;19.631;23129103;34;4.1025;1.0020
1668068587.000;1;702054912;1;1;90;1;0;10;0.00;0.00;0;23.85;19.034;19.631;23129103;35;4.1047;1.0010
1668068594.000;1;702054912;1;1;90;1;0;10;0.00;0.00;0;23.85;19.034;19.631;23129103;36;4.1087;1.0030
1668068614.000;1;702054912;1;1;90;1;0;10;0.00;0.00;0;23.85;19.034;19.631;23129103;37;4.1144;1.0010
1668068644.000;1;702054912;1;1;90;1;0;10;0.00;0.00;0;23.85;19.034;19.631;23129103;38;4.1193;1.0020
1668068644.001;1;702054912;1;1;90;1;0;10;0.00;0.00;0;23.85;19.034;19.631;23129103;39;4.0984;-0.3390
1668068644.003;1;702054912;1;1;90;1;0;10;0.00;0.00;0;23.85;19.034;19.631;23129103;40;4.0862;-0.9120
1668068644.010;1;702054912;1;1;90;1;0;10;0.00;0.00;0;23.85;19.034;19.631;23129103;41;4.0827;-1.0000
1668068644.030;1;702054912;1;1;90;1;0;10;0.00;0.00;0;23.85;19.034;19.631;23129103;42;4.0810;-1.0020
1668068644.100;1;702054912;1;1;90;1;0;10;0.00;0.00;0;23.85;19.034;19.631;23129103;43;4.0806;-0.9990
1668068644.300;1;702054912;1;1;90;1;0;10;0.00;0.00;0;23.85;19.034;19.631;23129103;44;4.0792;-1.0010
1668068645.000;1;702054912;1;1;90;1;0;10;0.00;0.00;0;23.85;19.034;19.631;23129103;45;4.0763;-0.9970
1668068647.000;1;702054912;1;1;90;1;0;10;0.00;0.00;0;23.85;19.034;19.631;23129103;46;4.0739;-0.9990
1668068654.000;1;702054912;1;1;90;1;0;10;0.00;0.00;0;23.85;19.034;19.631;23129103;47;4.0674;-0.9990
1668068674.000;1;702054912;1;1;90;1;0;10;0.00;0.00;0;23.85;19.034;19.631;23129103;48;4.0582;-1.0020
1668068704.000;1;702054912;1;1;90;1;0;10;0.00;0.00;0;23.85;19.034;19.631;23129103;49;4.0515;-0.9980
1668068704.001;1;702054912;1;1;90;1;0;10;0.00;0.00;0;23.85;19.034;19.631;23129103;50;4.0623;-0.3440
1668068704.003;1;702054912;1;1;90;1;0;10;0.00;0.00;0;23.85;19.034;19.631;23129103;51;4.0690;-0.0340
1668068704.010;1;702054912;1;1;90;1;0;10;0.00;0.00;0;23.85;19.034;19.631;23129103;52;4.0706;-0.0010
1668068704.030;1;702054912;1;1;90;1;0;10;0.00;0.00;0;23.85;19.034;19.631;23129103;53;4.0704;-0.0030
1668068704.100;1;702054912;1;1;90;1;0;10;0.00;0.00;0;23.85;19.034;19.631;23129103;54;4.0709;0.0010
1668068704.300;1;702054912;1;1;90;1;0;10;0.00;0.00;0;23.85;19.034;19.631;23129103;55;4.0722;-0.0020
1668068705.000;1;702054912;1;1;90;1;0;10;0.00;0.00;0;23.85;19.034;19.631;23129103;56;4.0724;0.0010
1668068707.000;1;702054912;1;1;90;1;0;10;0.00;0.00;0;23.85;19.034;19.631;23129103;57;4.0743;0.0010
1668068714.000;1;702054912;1;1;90;1;0;10;0.00;0.00;0;23.85;19.034;19.631;23129103;58;4.0766;-0.0020
1668068734.000;1;702054912;1;1;90;1;0;10;0.00;0.00;0;23.85;19.034;19.631;23129103;59;4.0796;-0.0040
1668068764.000;1;702054912;1;1;90;1;0;10;0.00;0.00;0;23.85;19.034;19.631;23129103;60;4.0807;0.0020
1668095158.000;1;708881920;0;0;90;1;0;10;0.00;0.00;0;2.47;30.445;39.617;25666458;0;4.0799;0.0000
1668095158.001;1;708881920;0;0;90;1;0;10;0.00;0.00;0;2.47;30.445;39.617;25666458;1;4.0967;0.7940
1668095158.003;1;708881920;0;0;90;1;0;10;0.00;0.00;0;2.47;30.445;39.617;25666458;2;4.1049;0.9830
1668095158.010;1;708881920;0;0;90;1;0;10;0.00;0.00;0;2.47;30.445;39.617;25666458;3;4.1102;0.9950
1668095158.030;1;708881920;0;0;90;1;0;10;0.00;0.00;0;2.47;30.445;39.617;25666458;4;4.1147;0.9990
1668095158.100;1;708881920;0;0;90;1;0;10;0.00;0.00;0;2.47;30.445;39.617;25666458;5;4.1197;1.0040
1668095158.300;1;708881920;0;0;90;1;0;10;0.00;0.00;0;2.47;30.445;39.617;25666458;6;4.1221;1.0010
1668095159.000;1;708881920;0;0;90;1;0;10;0.00;0.00;0;2.47;30.445;39.617;25666458;7;4.1242;0.9970
1668095161.000;1;708881920;0;0;90;1;0;10;0.00;0.00;0;2.47;30.445;39.617;25666458;8;4.1278;1.0000
1668095168.000;1;708881920;0;0;90;1;0;10;0.00;0.00;0;2.47;30.445;39.617;25666458;9;4.1341;1.0000
1668095168.001;1;708881920;0;0;90;1;0;10;0.00;0.00;0;2.47;30.445;39.617;25666458;10;4.1075;-0.3240
1668095168.003;1;708881920;0;0;90;1;0;10;0.00;0.00;0;2.47;30.445;39.617;25666458;11;4.0871;-0.8920
1668095168.010;1;708881920;0;0;90;1;0;10;0.00;0.00;0;2.47;30.445;39.617;25666458;12;4.0731;-0.9970
1668095168.030;1;708881920;0;0;90;1;0;10;0.00;0.00;0;2.47;30.445;39.617;25666458;13;4.0646;-0.9990
1668095168.100;1;708881920;0;0;90;1;0;10;0.00;0.00;0;2.47;30.445;39.617;25666458;14;4.0549;-1.0000
1668095168.300;1;708881920;0;0;90;1;0;10;0.00;0.00;0;2.47;30.445;39.617;25666458;15;4.0494;-0.9990
1668095169.000;1;708881920;0;0;90;1;0;10;0.00;0.00;0;2.47;30.445;39.617;25666458;16;4.0473;-0.9960
1668095171.000;1;708881920;0;0;90;1;0;10;0.00;0.00;0;2.47;30.445;39.617;25666458;17;4.0401;-1.0020
1668095178.000;1;708881920;0;0;90;1;0;10;0.00;0.00;0;2.47;30.445;39.617;25666458;18;4.0312;-1.0020
1668095178.001;1;708881920;0;0;90;1;0;10;0.00;0.00;0;2.47;30.445;39.617;25666458;19;4.0441;-0.3580
1668095178.003;1;708881920;0;0;90;1;0;10;0.00;0.00;0;2.47;30.445;39.617;25666458;20;4.0553;-0.0400
1668095178.010;1;708881920;0;0;90;1;0;10;0.00;0.00;0;2.47;30.445;39.617;25666458;21;4.0617;-0.0010
1668095178.030;1;708881920;0;0;90;1;0;10;0.00;0.00;0;2.47;30.445;39.617;25666458;22;4.0665;-0.0010
1668095178.100;1;708881920;0;0;90;1;0;10;0.00;0.00;0;2.47;30.445;39.617;25666458;23;4.0711;0.0000
1668095178.300;1;708881920;0;0;90;1;0;10;0.00;0.00;0;2.47;30.445;39.617;25666458;24;4.0728;0.0010
1668095179.000;1;708881920;0;0;90;1;0;10;0.00;0.00;0;2.47;30.445;39.617;25666458;25;4.0750;0.0020
1668095181.000;1;708881920;0;0;90;1;0;10;0.00;0.00;0;2.47;30.445;39.617;25666458;26;4.0763;0.0000
1668095188.000;1;708881920;0;0;90;1;0;10;0.00;0.00;0;2.47;30.445;39.617;25666458;27;4.0781;0.0010
1668095188.001;1;708881920;0;0;90;1;0;10;0.00;0.00;0;2.47;30.445;39.617;25666458;28;4.0923;0.6680
1668095188.003;1;708881920;0;0;90;1;0;10;0.00;0.00;0;2.47;30.445;39.617;25666458;29;4.1021;0.9670
1668095188.010;1;708881920;0;0;90;1;0;10;0.00;0.00;0;2.47;30.445;39.617;25666458;30;4.1082;0.9920
1668095188.030;1;708881920;0;0;90;1;0;10;0.00;0.00;0;2.47;30.445;39.617;25666458;31;4.1136;1.0010
1668095188.100;1;708881920;0;0;90;1;0;10;0.00;0.00;0;2.47;30.445;39.617;25666458;32;4.1185;0.9990
1668095188.300;1;708881920;0;0;90;1;0;10;0.00;0.00;0;2.47;30.445;39.617;25666458;33;4.1198;0.9970
1668095189.000;1;708881920;0;0;90;1;0;10;0.00;0.00;0;2.47;30.445;39.617;25666458;34;4.1231;0.9960
1668095191.000;1;708881920;0;0;90;1;0;10;0.00;0.00;0;2.47;30.445;39.617;25666458;35;4.1265;0.9970
1668095198.000;1;708881920;0;0;90;1;0;10;0.00;0.00;0;2.47;30.445;39.617;25666458;36;4.1335;1.0010
1668095218.000;1;708881920;0;0;90;1;0;10;0.00;0.00;0;2.47;30.445;39.617;25666458;37;4.1432;1.0070
1668095248.000;1;708881920;0;0;90;1;0;10;0.00;0.00;0;2.47;30.445;39.617;25666458;38;4.1515;0.9910
1668095248.001;1;708881920;0;0;90;1;0;10;0.00;0.00;0;2.47;30.445;39.617;25666458;39;4.1252;-0.3340
1668095248.003;1;708881920;0;0;90;1;0;10;0.00;0.00;0;2.47;30.445;39.617;25666458;40;4.1052;-0.8820
1668095248.010;1;708881920;0;0;90;1;0;10;0.00;0.00;0;2.47;30.445;39.617;25666458;41;4.0915;-0.9900
1668095248.030;1;708881920;0;0;90;1;0;10;0.00;0.00;0;2.47;30.445;39.617;25666458;42;4.0824;-0.9910
1668095248.100;1;708881920;0;0;90;1;0;10;0.00;0.00;0;2.47;30.445;39.617;25666458;43;4.0719;-0.9930
1668095248.300;1;708881920;0;0;90;1;0;10;0.00;0.00;0;2.47;30.445;39.617;25666458;44;4.0671;-1.0000
1668095249.000;1;708881920;0;0;90;1;0;10;0.00;0.00;0;2.47;30.445;39.617;25666458;45;4.0630;-0.9920
1668095251.000;1;708881920;0;0;90;1;0;10;0.00;0.00;0;2.47;30.445;39.617;25666458;46;4.0569;-0.9940
1668095258.000;1;708881920;0;0;90;1;0;10;0.00;0.00;0;2.47;30.445;39.617;25666458;47;4.0451;-0.9980
1668095278.000;1;708881920;0;0;90;1;0;10;0.00;0.00;0;2.47;30.445;39.617;25666458;48;4.0297;-1.0000
1668095308.000;1;708881920;0;0;90;1;0;10;0.00;0.00;0;2.47;30.445;39.617;25666458;49;4.0186;-0.9980
1668095308.001;1;708881920;0;0;90;1;0;10;0.00;0.00;0;2.47;30.445;39.617;25666458;50;4.0313;-0.3550
1668095308.003;1;708881920;0;0;90;1;0;10;0.00;0.00;0;2.47;30.445;39.617;25666458;51;4.0428;-0.0380
1668095308.010;1;708881920;0;0;90;1;0;10;0.00;0.00;0;2.47;30.445;39.617;25666458;52;4.0493;-0.0050
1668095308.030;1;708881920;0;0;90;1;0;10;0.00;0.00;0;2.47;30.445;39.617;25666458;53;4.0533;0.0000
1668095308.100;1;708881920;0;0;90;1;0;10;0.00;0.00;0;2.47;30.445;39.617;25666458;54;4.0575;0.0000
1668095308.300;1;708881920;0;0;90;1;0;10;0.00;0.00;0;2.47;30.445;39.617;25666458;55;4.0601;-0.0010
1668095309.000;1;708881920;0;0;90;1;0;10;0.00;0.00;0;2.47;30.445;39.617;25666458;56;4.0618;0.0010
1668095311.000;1;708881920;0;0;90;1;0;10;0.00;0.00;0;2.47;30.445;39.617;25666458;57;4.0650;-0.0050
1668095318.000;1;708881920;0;0;90;1;0;10;0.00;0.00;0;2.47;30.445;39.617;25666458;58;4.0695;0.0000
1668095338.000;1;708881920;0;0;90;1;0;10;0.00;0.00;0;2.47;30.445;39.617;25666458;59;4.0742;-0.0030
1668095368.000;1;708881920;0;0;90;1;0;10;0.00;0.00;0;2.47;30.445;39.617;25666458;60;4.0772;-0.0020
1668103784.000;1;711107584;0;0;70;1;0;10;0.00;0.00;0;2.54;30.499;36.233;26489036;0;3.9471;-0.0010
1668103784.001;1;711107584;0;0;70;1;0;10;0.00;0.00;0;2.54;30.499;36.233;26489036;1;3.9645;0.8090
1668103784.003;1;711107584;0;0;70;1;0;10;0.00;0.00;0;2.54;30.499;36.233;26489036;2;3.9722;0.9870
1668103784.010;1;711107584;0;0;70;1;0;10;0.00;0.00;0;2.54;30.499;36.233;26489036;3;3.9775;0.9960
1668103784.030;1;711107584;0;0;70;1;0;10;0.00;0.00;0;2.54;30.499;36.233;26489036;4;3.9808;1.0010
1668103784.100;1;711107584;0;0;70;1;0;10;0.00;0.00;0;2.54;30.499;36.233;26489036;5;3.9836;1.0050
1668103784.300;1;711107584;0;0;70;1;0;10;0.00;0.00;0;2.54;30.499;36.233;26489036;6;3.9842;1.0030
1668103785.000;1;711107584;0;0;70;1;0;10;0.00;0.00;0;2.54;30.499;36.233;26489036;7;3.9865;0.9990
1668103787.000;1;711107584;0;0;70;1;0;10;0.00;0.00;0;2.54;30.499;36.233;26489036;8;3.9903;0.9990
1668103794.000;1;711107584;0;0;70;1;0;10;0.00;0.00;0;2.54;30.499;36.233;26489036;9;3.9982;0.9980
1668103794.001;1;711107584;0;0;70;1;0;10;0.00;0.00;0;2.54;30.499;36.233;26489036;10;3.9714;-0.3280
1668103794.003;1;711107584;0;0;70;1;0;10;0.00;0.00;0;2.54;30.499;36.233;26489036;11;3.9511;-0.9020
1668103794.010;1;711107584;0;0;70;1;0;10;0.00;0.00;0;2.54;30.499;36.233;26489036;12;3.9386;-0.9940
1668103794.030;1;711107584;0;0;70;1;0;10;0.00;0.00;0;2.54;30.499;36.233;26489036;13;3.9313;-0.9970
1668103794.100;1;711107584;0;0;70;1;0;10;0.00;0.00;0;2.54;30.499;36.233;26489036;14;3.9269;-1.0020
1668103794.300;1;711107584;0;0;70;1;0;10;0.00;0.00;0;2.54;30.499;36.233;26489036;15;3.9245;-1.0010
1668103795.000;1;711107584;0;0;70;1;0;10;0.00;0.00;0;2.54;30.499;36.233;26489036;16;3.9220;-1.0000
1668103797.000;1;711107584;0;0;70;1;0;10;0.00;0.00;0;2.54;30.499;36.233;26489036;17;3.9158;-1.0000
1668103804.000;1;711107584;0;0;70;1;0;10;0.00;0.00;0;2.54;30.499;36.233;26489036;18;3.9043;-1.0000
1668103804.001;1;711107584;0;0;70;1;0;10;0.00;0.00;0;2.54;30.499;36.233;26489036;19;3.9175;-0.3560
1668103804.003;1;711107584;0;0;70;1;0;10;0.00;0.00;0;2.54;30.499;36.233;26489036;20;3.9277;-0.0470
1668103804.010;1;711107584;0;0;70;1;0;10;0.00;0.00;0;2.54;30.499;36.233;26489036;21;3.9340;-0.0040
1668103804.030;1;711107584;0;0;70;1;0;10;0.00;0.00;0;2.54;30.499;36.233;26489036;22;3.9374;-0.0020
1668103804.100;1;711107584;0;0;70;1;0;10;0.00;0.00;0;2.54;30.499;36.233;26489036;23;3.9396;-0.0010
1668103804.300;1;711107584;0;0;70;1;0;10;0.00;0.00;0;2.54;30.499;36.233;26489036;24;3.9403;-0.0040
1668103805.000;1;711107584;0;0;70;1;0;10;0.00;0.00;0;2.54;30.499;36.233;26489036;25;3.9418;-0.0020
1668103807.000;1;711107584;0;0;70;1;0;10;0.00;0.00;0;2.54;30.499;36.233;26489036;26;3.9437;0.0030
1668103814.000;1;711107584;0;0;70;1;0;10;0.00;0.00;0;2.54;30.499;36.233;26489036;27;3.9455;-0.0020
1668103814.001;1;711107584;0;0;70;1;0;10;0.00;0.00;0;2.54;30.499;36.233;26489036;28;3.9599;0.6770
1668103814.003;1;711107584;0;0;70;1;0;10;0.00;0.00;0;2.54;30.499;36.233;26489036;29;3.9693;0.9670
1668103814.010;1;711107584;0;0;70;1;0;10;0.00;0.00;0;2.54;30.499;36.233;26489036;30;3.9762;0.9960
1668103814.030;1;711107584;0;0;70;1;0;10;0.00;0.00;0;2.54;30.499;36.233;26489036;31;3.9786;1.0000
1668103814.100;1;711107584;0;0;70;1;0;10;0.00;0.00;0;2.54;30.499;36.233;26489036;32;3.9812;1.0010
1668103814.300;1;711107584;0;0;70;1;0;10;0.00;0.00;0;2.54;30.499;36.233;26489036;33;3.9822;1.0020
1668103815.000;1;711107584;0;0;70;1;0;10;0.00;0.00;0;2.54;30.499;36.233;26489036;34;3.9834;1.0000
1668103817.000;1;711107584;0;0;70;1;0;10;0.00;0.00;0;2.54;30.499;36.233;26489036;35;3.9882;0.9950
1668103824.000;1;711107584;0;0;70;1;0;10;0.00;0.00;0;2.54;30.499;36.233;26489036;36;3.9967;1.0000
1668103844.000;1;711107584;0;0;70;1;0;10;0.00;0.00;0;2.54;30.499;36.233;26489036;37;4.0088;0.9960
1668103874.000;1;711107584;0;0;70;1;0;10;0.00;0.00;0;2.54;30.499;36.233;26489036;38;4.0180;1.0000
1668103874.001;1;711107584;0;0;70;1;0;10;0.00;0.00;0;2.54;30.499;36.233;26489036;39;3.9919;-0.3220
