Repository: ShafayethJamil/Battery-Diagnostic-Using-LGN

# LGN Battery Diagnostics from Pulse Relaxation (HPPC)

Code and result files for the paper *"Lie Generator Networks Extract
EIS-Grade Battery Diagnostics from Pulse Relaxation Data"* (S. Jamil,
R. Kapadia). Preprint: [https://arxiv.org/abs/2605.15351].

Lie Generator Networks (LGN) extract electrochemical time constants from
~60 seconds of post-pulse voltage relaxation and reconstruct impedance-grade
diagnostics without dedicated EIS hardware. This repository contains the
reference implementation and the result files behind the paper's figures.

File: cell_plsv2_P001_1_S01_C10.csv (part 5 of 45)
timestamp_s;timestamp_origin;sd_block_id;cyc_charged;is_rt;soc_nom;age_type;age_temp;age_soc;age_chg_rate;age_dischg_rate;age_profile;t_avg_degC;r_ref_10ms_mOhm;r_ref_1s_mOhm;uptime_ticks;seq_nr;v_raw_V;i_raw_A
1668103874.003;1;711107584;0;0;70;1;0;10;0.00;0.00;0;2.54;30.499;36.233;26489036;40;3.9719;-0.9000
1668103874.010;1;711107584;0;0;70;1;0;10;0.00;0.00;0;2.54;30.499;36.233;26489036;41;3.9585;-0.9920
1668103874.030;1;711107584;0;0;70;1;0;10;0.00;0.00;0;2.54;30.499;36.233;26489036;42;3.9519;-0.9900
1668103874.100;1;711107584;0;0;70;1;0;10;0.00;0.00;0;2.54;30.499;36.233;26489036;43;3.9472;-1.0060
1668103874.300;1;711107584;0;0;70;1;0;10;0.00;0.00;0;2.54;30.499;36.233;26489036;44;3.9450;-1.0020
1668103875.000;1;711107584;0;0;70;1;0;10;0.00;0.00;0;2.54;30.499;36.233;26489036;45;3.9416;-1.0010
1668103877.000;1;711107584;0;0;70;1;0;10;0.00;0.00;0;2.54;30.499;36.233;26489036;46;3.9356;-1.0010
1668103884.000;1;711107584;0;0;70;1;0;10;0.00;0.00;0;2.54;30.499;36.233;26489036;47;3.9236;-0.9960
1668103904.000;1;711107584;0;0;70;1;0;10;0.00;0.00;0;2.54;30.499;36.233;26489036;48;3.9055;-0.9960
1668103934.000;1;711107584;0;0;70;1;0;10;0.00;0.00;0;2.54;30.499;36.233;26489036;49;3.8879;-1.0050
1668103934.001;1;711107584;0;0;70;1;0;10;0.00;0.00;0;2.54;30.499;36.233;26489036;50;3.9008;-0.3540
1668103934.003;1;711107584;0;0;70;1;0;10;0.00;0.00;0;2.54;30.499;36.233;26489036;51;3.9114;-0.0470
1668103934.010;1;711107584;0;0;70;1;0;10;0.00;0.00;0;2.54;30.499;36.233;26489036;52;3.9175;-0.0080
1668103934.030;1;711107584;0;0;70;1;0;10;0.00;0.00;0;2.54;30.499;36.233;26489036;53;3.9213;-0.0020
1668103934.100;1;711107584;0;0;70;1;0;10;0.00;0.00;0;2.54;30.499;36.233;26489036;54;3.9231;-0.0030
1668103934.300;1;711107584;0;0;70;1;0;10;0.00;0.00;0;2.54;30.499;36.233;26489036;55;3.9241;-0.0070
1668103935.000;1;711107584;0;0;70;1;0;10;0.00;0.00;0;2.54;30.499;36.233;26489036;56;3.9262;-0.0010
1668103937.000;1;711107584;0;0;70;1;0;10;0.00;0.00;0;2.54;30.499;36.233;26489036;57;3.9288;-0.0070
1668103944.000;1;711107584;0;0;70;1;0;10;0.00;0.00;0;2.54;30.499;36.233;26489036;58;3.9341;-0.0050
1668103964.000;1;711107584;0;0;70;1;0;10;0.00;0.00;0;2.54;30.499;36.233;26489036;59;3.9396;0.0040
1668103994.000;1;711107584;0;0;70;1;0;10;0.00;0.00;0;2.54;30.499;36.233;26489036;60;3.9431;-0.0020
1668112044.000;1;713238016;0;0;50;1;0;10;0.00;0.00;0;2.53;29.475;34.079;27276718;0;3.7483;0.0010
1668112044.001;1;713238016;0;0;50;1;0;10;0.00;0.00;0;2.53;29.475;34.079;27276718;1;3.7644;0.8050
1668112044.003;1;713238016;0;0;50;1;0;10;0.00;0.00;0;2.53;29.475;34.079;27276718;2;3.7719;0.9820
1668112044.010;1;713238016;0;0;50;1;0;10;0.00;0.00;0;2.53;29.475;34.079;27276718;3;3.7774;0.9890
1668112044.030;1;713238016;0;0;50;1;0;10;0.00;0.00;0;2.53;29.475;34.079;27276718;4;3.7807;0.9980
1668112044.100;1;713238016;0;0;50;1;0;10;0.00;0.00;0;2.53;29.475;34.079;27276718;5;3.7822;0.9980
1668112044.300;1;713238016;0;0;50;1;0;10;0.00;0.00;0;2.53;29.475;34.079;27276718;6;3.7833;0.9980
1668112045.000;1;713238016;0;0;50;1;0;10;0.00;0.00;0;2.53;29.475;34.079;27276718;7;3.7846;0.9980
1668112047.000;1;713238016;0;0;50;1;0;10;0.00;0.00;0;2.53;29.475;34.079;27276718;8;3.7887;0.9920
1668112054.000;1;713238016;0;0;50;1;0;10;0.00;0.00;0;2.53;29.475;34.079;27276718;9;3.7956;1.0020
1668112054.001;1;713238016;0;0;50;1;0;10;0.00;0.00;0;2.53;29.475;34.079;27276718;10;3.7693;-0.3180
1668112054.003;1;713238016;0;0;50;1;0;10;0.00;0.00;0;2.53;29.475;34.079;27276718;11;3.7496;-0.9100
1668112054.010;1;713238016;0;0;50;1;0;10;0.00;0.00;0;2.53;29.475;34.079;27276718;12;3.7362;-0.9970
1668112054.030;1;713238016;0;0;50;1;0;10;0.00;0.00;0;2.53;29.475;34.079;27276718;13;3.7300;-0.9990
1668112054.100;1;713238016;0;0;50;1;0;10;0.00;0.00;0;2.53;29.475;34.079;27276718;14;3.7265;-1.0010
1668112054.300;1;713238016;0;0;50;1;0;10;0.00;0.00;0;2.53;29.475;34.079;27276718;15;3.7243;-1.0020
1668112055.000;1;713238016;0;0;50;1;0;10;0.00;0.00;0;2.53;29.475;34.079;27276718;16;3.7217;-1.0030
1668112057.000;1;713238016;0;0;50;1;0;10;0.00;0.00;0;2.53;29.475;34.079;27276718;17;3.7164;-1.0010
1668112064.000;1;713238016;0;0;50;1;0;10;0.00;0.00;0;2.53;29.475;34.079;27276718;18;3.7064;-1.0010
1668112064.001;1;713238016;0;0;50;1;0;10;0.00;0.00;0;2.53;29.475;34.079;27276718;19;3.7196;-0.3500
1668112064.003;1;713238016;0;0;50;1;0;10;0.00;0.00;0;2.53;29.475;34.079;27276718;20;3.7298;-0.0460
1668112064.010;1;713238016;0;0;50;1;0;10;0.00;0.00;0;2.53;29.475;34.079;27276718;21;3.7361;-0.0030
1668112064.030;1;713238016;0;0;50;1;0;10;0.00;0.00;0;2.53;29.475;34.079;27276718;22;3.7394;-0.0010
1668112064.100;1;713238016;0;0;50;1;0;10;0.00;0.00;0;2.53;29.475;34.079;27276718;23;3.7417;0.0020
1668112064.300;1;713238016;0;0;50;1;0;10;0.00;0.00;0;2.53;29.475;34.079;27276718;24;3.7419;0.0040
1668112065.000;1;713238016;0;0;50;1;0;10;0.00;0.00;0;2.53;29.475;34.079;27276718;25;3.7429;0.0040
1668112067.000;1;713238016;0;0;50;1;0;10;0.00;0.00;0;2.53;29.475;34.079;27276718;26;3.7442;-0.0020
1668112074.000;1;713238016;0;0;50;1;0;10;0.00;0.00;0;2.53;29.475;34.079;27276718;27;3.7458;0.0000
1668112074.001;1;713238016;0;0;50;1;0;10;0.00;0.00;0;2.53;29.475;34.079;27276718;28;3.7595;0.6680
1668112074.003;1;713238016;0;0;50;1;0;10;0.00;0.00;0;2.53;29.475;34.079;27276718;29;3.7700;0.9710
1668112074.010;1;713238016;0;0;50;1;0;10;0.00;0.00;0;2.53;29.475;34.079;27276718;30;3.7757;0.9930
1668112074.030;1;713238016;0;0;50;1;0;10;0.00;0.00;0;2.53;29.475;34.079;27276718;31;3.7791;0.9990
1668112074.100;1;713238016;0;0;50;1;0;10;0.00;0.00;0;2.53;29.475;34.079;27276718;32;3.7808;1.0000
1668112074.300;1;713238016;0;0;50;1;0;10;0.00;0.00;0;2.53;29.475;34.079;27276718;33;3.7822;1.0020
1668112075.000;1;713238016;0;0;50;1;0;10;0.00;0.00;0;2.53;29.475;34.079;27276718;34;3.7842;1.0060
1668112077.000;1;713238016;0;0;50;1;0;10;0.00;0.00;0;2.53;29.475;34.079;27276718;35;3.7872;1.0070
1668112084.000;1;713238016;0;0;50;1;0;10;0.00;0.00;0;2.53;29.475;34.079;27276718;36;3.7945;0.9930
1668112104.000;1;713238016;0;0;50;1;0;10;0.00;0.00;0;2.53;29.475;34.079;27276718;37;3.8054;0.9980
1668112134.000;1;713238016;0;0;50;1;0;10;0.00;0.00;0;2.53;29.475;34.079;27276718;38;3.8153;0.9990
1668112134.001;1;713238016;0;0;50;1;0;10;0.00;0.00;0;2.53;29.475;34.079;27276718;39;3.7892;-0.3160
1668112134.003;1;713238016;0;0;50;1;0;10;0.00;0.00;0;2.53;29.475;34.079;27276718;40;3.7689;-0.9090
1668112134.010;1;713238016;0;0;50;1;0;10;0.00;0.00;0;2.53;29.475;34.079;27276718;41;3.7557;-1.0010
1668112134.030;1;713238016;0;0;50;1;0;10;0.00;0.00;0;2.53;29.475;34.079;27276718;42;3.7498;-0.9990
1668112134.100;1;713238016;0;0;50;1;0;10;0.00;0.00;0;2.53;29.475;34.079;27276718;43;3.7459;-1.0010
1668112134.300;1;713238016;0;0;50;1;0;10;0.00;0.00;0;2.53;29.475;34.079;27276718;44;3.7444;-1.0050
1668112135.000;1;713238016;0;0;50;1;0;10;0.00;0.00;0;2.53;29.475;34.079;27276718;45;3.7411;-0.9960
1668112137.000;1;713238016;0;0;50;1;0;10;0.00;0.00;0;2.53;29.475;34.079;27276718;46;3.7349;-0.9990
1668112144.000;1;713238016;0;0;50;1;0;10;0.00;0.00;0;2.53;29.475;34.079;27276718;47;3.7229;-0.9990
1668112164.000;1;713238016;0;0;50;1;0;10;0.00;0.00;0;2.53;29.475;34.079;27276718;48;3.7049;-1.0000
1668112194.000;1;713238016;0;0;50;1;0;10;0.00;0.00;0;2.53;29.475;34.079;27276718;49;3.6900;-1.0040
1668112194.001;1;713238016;0;0;50;1;0;10;0.00;0.00;0;2.53;29.475;34.079;27276718;50;3.7040;-0.3500
1668112194.003;1;713238016;0;0;50;1;0;10;0.00;0.00;0;2.53;29.475;34.079;27276718;51;3.7132;-0.0470
1668112194.010;1;713238016;0;0;50;1;0;10;0.00;0.00;0;2.53;29.475;34.079;27276718;52;3.7200;-0.0020
1668112194.030;1;713238016;0;0;50;1;0;10;0.00;0.00;0;2.53;29.475;34.079;27276718;53;3.7231;-0.0010
1668112194.100;1;713238016;0;0;50;1;0;10;0.00;0.00;0;2.53;29.475;34.079;27276718;54;3.7248;-0.0010
1668112194.300;1;713238016;0;0;50;1;0;10;0.00;0.00;0;2.53;29.475;34.079;27276718;55;3.7254;-0.0050
1668112195.000;1;713238016;0;0;50;1;0;10;0.00;0.00;0;2.53;29.475;34.079;27276718;56;3.7273;0.0020
1668112197.000;1;713238016;0;0;50;1;0;10;0.00;0.00;0;2.53;29.475;34.079;27276718;57;3.7292;0.0010
1668112204.000;1;713238016;0;0;50;1;0;10;0.00;0.00;0;2.53;29.475;34.079;27276718;58;3.7340;0.0000
1668112224.000;1;713238016;0;0;50;1;0;10;0.00;0.00;0;2.53;29.475;34.079;27276718;59;3.7393;0.0010
1668112254.000;1;713238016;0;0;50;1;0;10;0.00;0.00;0;2.53;29.475;34.079;27276718;60;3.7424;-0.0010
1668120579.000;1;715441152;0;0;30;1;0;10;0.00;0.00;0;2.58;29.972;35.392;28090792;0;3.5936;0.0010
1668120579.001;1;715441152;0;0;30;1;0;10;0.00;0.00;0;2.58;29.972;35.392;28090792;1;3.6097;0.7970
1668120579.003;1;715441152;0;0;30;1;0;10;0.00;0.00;0;2.58;29.972;35.392;28090792;2;3.6175;0.9840
1668120579.010;1;715441152;0;0;30;1;0;10;0.00;0.00;0;2.58;29.972;35.392;28090792;3;3.6234;0.9950
1668120579.030;1;715441152;0;0;30;1;0;10;0.00;0.00;0;2.58;29.972;35.392;28090792;4;3.6271;1.0030
1668120579.100;1;715441152;0;0;30;1;0;10;0.00;0.00;0;2.58;29.972;35.392;28090792;5;3.6289;0.9960
1668120579.300;1;715441152;0;0;30;1;0;10;0.00;0.00;0;2.58;29.972;35.392;28090792;6;3.6293;1.0020
1668120580.000;1;715441152;0;0;30;1;0;10;0.00;0.00;0;2.58;29.972;35.392;28090792;7;3.6311;1.0020
1668120582.000;1;715441152;0;0;30;1;0;10;0.00;0.00;0;2.58;29.972;35.392;28090792;8;3.6337;0.9970
1668120589.000;1;715441152;0;0;30;1;0;10;0.00;0.00;0;2.58;29.972;35.392;28090792;9;3.6406;1.0050
1668120589.001;1;715441152;0;0;30;1;0;10;0.00;0.00;0;2.58;29.972;35.392;28090792;10;3.6143;-0.3110
1668120589.003;1;715441152;0;0;30;1;0;10;0.00;0.00;0;2.58;29.972;35.392;28090792;11;3.5937;-0.9190
1668120589.010;1;715441152;0;0;30;1;0;10;0.00;0.00;0;2.58;29.972;35.392;28090792;12;3.5804;-1.0030
1668120589.030;1;715441152;0;0;30;1;0;10;0.00;0.00;0;2.58;29.972;35.392;28090792;13;3.5739;-1.0030
1668120589.100;1;715441152;0;0;30;1;0;10;0.00;0.00;0;2.58;29.972;35.392;28090792;14;3.5700;-1.0020
1668120589.300;1;715441152;0;0;30;1;0;10;0.00;0.00;0;2.58;29.972;35.392;28090792;15;3.5687;-0.9990
1668120590.000;1;715441152;0;0;30;1;0;10;0.00;0.00;0;2.58;29.972;35.392;28090792;16;3.5656;-1.0100
1668120592.000;1;715441152;0;0;30;1;0;10;0.00;0.00;0;2.58;29.972;35.392;28090792;17;3.5602;-1.0070
1668120599.000;1;715441152;0;0;30;1;0;10;0.00;0.00;0;2.58;29.972;35.392;28090792;18;3.5517;-0.9970
1668120599.001;1;715441152;0;0;30;1;0;10;0.00;0.00;0;2.58;29.972;35.392;28090792;19;3.5651;-0.3480
1668120599.003;1;715441152;0;0;30;1;0;10;0.00;0.00;0;2.58;29.972;35.392;28090792;20;3.5750;-0.0450
1668120599.010;1;715441152;0;0;30;1;0;10;0.00;0.00;0;2.58;29.972;35.392;28090792;21;3.5813;-0.0050
1668120599.030;1;715441152;0;0;30;1;0;10;0.00;0.00;0;2.58;29.972;35.392;28090792;22;3.5852;0.0030
1668120599.100;1;715441152;0;0;30;1;0;10;0.00;0.00;0;2.58;29.972;35.392;28090792;23;3.5869;0.0010
1668120599.300;1;715441152;0;0;30;1;0;10;0.00;0.00;0;2.58;29.972;35.392;28090792;24;3.5877;0.0010
1668120600.000;1;715441152;0;0;30;1;0;10;0.00;0.00;0;2.58;29.972;35.392;28090792;25;3.5883;-0.0010
1668120602.000;1;715441152;0;0;30;1;0;10;0.00;0.00;0;2.58;29.972;35.392;28090792;26;3.5893;-0.0040
1668120609.000;1;715441152;0;0;30;1;0;10;0.00;0.00;0;2.58;29.972;35.392;28090792;27;3.5911;0.0030
1668120609.001;1;715441152;0;0;30;1;0;10;0.00;0.00;0;2.58;29.972;35.392;28090792;28;3.6047;0.6680
1668120609.003;1;715441152;0;0;30;1;0;10;0.00;0.00;0;2.58;29.972;35.392;28090792;29;3.6155;0.9710
1668120609.010;1;715441152;0;0;30;1;0;10;0.00;0.00;0;2.58;29.972;35.392;28090792;30;3.6216;0.9980
1668120609.030;1;715441152;0;0;30;1;0;10;0.00;0.00;0;2.58;29.972;35.392;28090792;31;3.6253;0.9990
1668120609.100;1;715441152;0;0;30;1;0;10;0.00;0.00;0;2.58;29.972;35.392;28090792;32;3.6270;1.0010
1668120609.300;1;715441152;0;0;30;1;0;10;0.00;0.00;0;2.58;29.972;35.392;28090792;33;3.6277;0.9990
1668120610.000;1;715441152;0;0;30;1;0;10;0.00;0.00;0;2.58;29.972;35.392;28090792;34;3.6293;1.0000
1668120612.000;1;715441152;0;0;30;1;0;10;0.00;0.00;0;2.58;29.972;35.392;28090792;35;3.6326;1.0020
1668120619.000;1;715441152;0;0;30;1;0;10;0.00;0.00;0;2.58;29.972;35.392;28090792;36;3.6396;0.9960
1668120639.000;1;715441152;0;0;30;1;0;10;0.00;0.00;0;2.58;29.972;35.392;28090792;37;3.6511;0.9990
1668120669.000;1;715441152;0;0;30;1;0;10;0.00;0.00;0;2.58;29.972;35.392;28090792;38;3.6615;1.0030
1668120669.001;1;715441152;0;0;30;1;0;10;0.00;0.00;0;2.58;29.972;35.392;28090792;39;3.6348;-0.3100
1668120669.003;1;715441152;0;0;30;1;0;10;0.00;0.00;0;2.58;29.972;35.392;28090792;40;3.6151;-0.9050
1668120669.010;1;715441152;0;0;30;1;0;10;0.00;0.00;0;2.58;29.972;35.392;28090792;41;3.6019;-0.9980
1668120669.030;1;715441152;0;0;30;1;0;10;0.00;0.00;0;2.58;29.972;35.392;28090792;42;3.5953;-1.0030
1668120669.100;1;715441152;0;0;30;1;0;10;0.00;0.00;0;2.58;29.972;35.392;28090792;43;3.5913;-0.9990
1668120669.300;1;715441152;0;0;30;1;0;10;0.00;0.00;0;2.58;29.972;35.392;28090792;44;3.5895;-1.0000
1668120670.000;1;715441152;0;0;30;1;0;10;0.00;0.00;0;2.58;29.972;35.392;28090792;45;3.5866;-1.0050
1668120672.000;1;715441152;0;0;30;1;0;10;0.00;0.00;0;2.58;29.972;35.392;28090792;46;3.5809;-1.0000
1668120679.000;1;715441152;0;0;30;1;0;10;0.00;0.00;0;2.58;29.972;35.392;28090792;47;3.5691;-1.0020
1668120699.000;1;715441152;0;0;30;1;0;10;0.00;0.00;0;2.58;29.972;35.392;28090792;48;3.5527;-0.9980
1668120729.000;1;715441152;0;0;30;1;0;10;0.00;0.00;0;2.58;29.972;35.392;28090792;49;3.5376;-1.0030
1668120729.001;1;715441152;0;0;30;1;0;10;0.00;0.00;0;2.58;29.972;35.392;28090792;50;3.5508;-0.3540
1668120729.003;1;715441152;0;0;30;1;0;10;0.00;0.00;0;2.58;29.972;35.392;28090792;51;3.5614;-0.0460
1668120729.010;1;715441152;0;0;30;1;0;10;0.00;0.00;0;2.58;29.972;35.392;28090792;52;3.5675;-0.0010
1668120729.030;1;715441152;0;0;30;1;0;10;0.00;0.00;0;2.58;29.972;35.392;28090792;53;3.5707;-0.0030
1668120729.100;1;715441152;0;0;30;1;0;10;0.00;0.00;0;2.58;29.972;35.392;28090792;54;3.5727;-0.0020
1668120729.300;1;715441152;0;0;30;1;0;10;0.00;0.00;0;2.58;29.972;35.392;28090792;55;3.5735;-0.0050
1668120730.000;1;715441152;0;0;30;1;0;10;0.00;0.00;0;2.58;29.972;35.392;28090792;56;3.5754;0.0010
1668120732.000;1;715441152;0;0;30;1;0;10;0.00;0.00;0;2.58;29.972;35.392;28090792;57;3.5770;0.0000
1668120739.000;1;715441152;0;0;30;1;0;10;0.00;0.00;0;2.58;29.972;35.392;28090792;58;3.5815;-0.0020
1668120759.000;1;715441152;0;0;30;1;0;10;0.00;0.00;0;2.58;29.972;35.392;28090792;59;3.5861;-0.0010
1668120789.000;1;715441152;0;0;30;1;0;10;0.00;0.00;0;2.58;29.972;35.392;28090792;60;3.5891;-0.0010
1668127297.000;1;717175808;0;0;10;1;0;10;0.00;0.00;0;2.65;32.267;46.729;28731521;0;3.3056;0.0000
1668127297.001;1;717175808;0;0;10;1;0;10;0.00;0.00;0;2.65;32.267;46.729;28731521;1;3.3222;0.7890
1668127297.003;1;717175808;0;0;10;1;0;10;0.00;0.00;0;2.65;32.267;46.729;28731521;2;3.3305;0.9780
1668127297.010;1;717175808;0;0;10;1;0;10;0.00;0.00;0;2.65;32.267;46.729;28731521;3;3.3378;0.9980
1668127297.030;1;717175808;0;0;10;1;0;10;0.00;0.00;0;2.65;32.267;46.729;28731521;4;3.3441;1.0020
1668127297.100;1;717175808;0;0;10;1;0;10;0.00;0.00;0;2.65;32.267;46.729;28731521;5;3.3519;0.9920
1668127297.300;1;717175808;0;0;10;1;0;10;0.00;0.00;0;2.65;32.267;46.729;28731521;6;3.3602;0.9930
1668127298.000;1;717175808;0;0;10;1;0;10;0.00;0.00;0;2.65;32.267;46.729;28731521;7;3.3666;1.0010
1668127300.000;1;717175808;0;0;10;1;0;10;0.00;0.00;0;2.65;32.267;46.729;28731521;8;3.3716;0.9980
1668127307.000;1;717175808;0;0;10;1;0;10;0.00;0.00;0;2.65;32.267;46.729;28731521;9;3.3835;0.9970
1668127307.001;1;717175808;0;0;10;1;0;10;0.00;0.00;0;2.65;32.267;46.729;28731521;10;3.3569;-0.2980
1668127307.003;1;717175808;0;0;10;1;0;10;0.00;0.00;0;2.65;32.267;46.729;28731521;11;3.3354;-0.9140
1668127307.010;1;717175808;0;0;10;1;0;10;0.00;0.00;0;2.65;32.267;46.729;28731521;12;3.3199;-0.9870
1668127307.030;1;717175808;0;0;10;1;0;10;0.00;0.00;0;2.65;32.267;46.729;28731521;13;3.3075;-1.0000
1668127307.100;1;717175808;0;0;10;1;0;10;0.00;0.00;0;2.65;32.267;46.729;28731521;14;3.2925;-0.9970
1668127307.300;1;717175808;0;0;10;1;0;10;0.00;0.00;0;2.65;32.267;46.729;28731521;15;3.2769;-0.9950
1668127308.000;1;717175808;0;0;10;1;0;10;0.00;0.00;0;2.65;32.267;46.729;28731521;16;3.2634;-1.0020
1668127310.000;1;717175808;0;0;10;1;0;10;0.00;0.00;0;2.65;32.267;46.729;28731521;17;3.2511;-0.9970
1668127317.000;1;717175808;0;0;10;1;0;10;0.00;0.00;0;2.65;32.267;46.729;28731521;18;3.2296;-0.9980
1668127317.001;1;717175808;0;0;10;1;0;10;0.00;0.00;0;2.65;32.267;46.729;28731521;19;3.2434;-0.3430
1668127317.003;1;717175808;0;0;10;1;0;10;0.00;0.00;0;2.65;32.267;46.729;28731521;20;3.2545;-0.0450
1668127317.010;1;717175808;0;0;10;1;0;10;0.00;0.00;0;2.65;32.267;46.729;28731521;21;3.2615;-0.0050
1668127317.030;1;717175808;0;0;10;1;0;10;0.00;0.00;0;2.65;32.267;46.729;28731521;22;3.2677;-0.0020
1668127317.100;1;717175808;0;0;10;1;0;10;0.00;0.00;0;2.65;32.267;46.729;28731521;23;3.2771;-0.0030
1668127317.300;1;717175808;0;0;10;1;0;10;0.00;0.00;0;2.65;32.267;46.729;28731521;24;3.2884;-0.0020
1668127318.000;1;717175808;0;0;10;1;0;10;0.00;0.00;0;2.65;32.267;46.729;28731521;25;3.2967;-0.0010
1668127320.000;1;717175808;0;0;10;1;0;10;0.00;0.00;0;2.65;32.267;46.729;28731521;26;3.3002;-0.0030
1668127327.000;1;717175808;0;0;10;1;0;10;0.00;0.00;0;2.65;32.267;46.729;28731521;27;3.3032;-0.0010
1668127327.001;1;717175808;0;0;10;1;0;10;0.00;0.00;0;2.65;32.267;46.729;28731521;28;3.3168;0.6600
1668127327.003;1;717175808;0;0;10;1;0;10;0.00;0.00;0;2.65;32.267;46.729;28731521;29;3.3278;0.9680
1668127327.010;1;717175808;0;0;10;1;0;10;0.00;0.00;0;2.65;32.267;46.729;28731521;30;3.3352;0.9980
1668127327.030;1;717175808;0;0;10;1;0;10;0.00;0.00;0;2.65;32.267;46.729;28731521;31;3.3411;0.9980
1668127327.100;1;717175808;0;0;10;1;0;10;0.00;0.00;0;2.65;32.267;46.729;28731521;32;3.3501;0.9980
1668127327.300;1;717175808;0;0;10;1;0;10;0.00;0.00;0;2.65;32.267;46.729;28731521;33;3.3587;0.9960
1668127328.000;1;717175808;0;0;10;1;0;10;0.00;0.00;0;2.65;32.267;46.729;28731521;34;3.3645;0.9970
1668127330.000;1;717175808;0;0;10;1;0;10;0.00;0.00;0;2.65;32.267;46.729;28731521;35;3.3699;1.0050
1668127337.000;1;717175808;0;0;10;1;0;10;0.00;0.00;0;2.65;32.267;46.729;28731521;36;3.3823;0.9970
1668127357.000;1;717175808;0;0;10;1;0;10;0.00;0.00;0;2.65;32.267;46.729;28731521;37;3.4064;0.9970
1668127387.000;1;717175808;0;0;10;1;0;10;0.00;0.00;0;2.65;32.267;46.729;28731521;38;3.4327;0.9950
1668127387.001;1;717175808;0;0;10;1;0;10;0.00;0.00;0;2.65;32.267;46.729;28731521;39;3.4062;-0.3060
1668127387.003;1;717175808;0;0;10;1;0;10;0.00;0.00;0;2.65;32.267;46.729;28731521;40;3.3848;-0.9170
1668127387.010;1;717175808;0;0;10;1;0;10;0.00;0.00;0;2.65;32.267;46.729;28731521;41;3.3690;-0.9990
1668127387.030;1;717175808;0;0;10;1;0;10;0.00;0.00;0;2.65;32.267;46.729;28731521;42;3.3578;-1.0060
1668127387.100;1;717175808;0;0;10;1;0;10;0.00;0.00;0;2.65;32.267;46.729;28731521;43;3.3438;-1.0010
1668127387.300;1;717175808;0;0;10;1;0;10;0.00;0.00;0;2.65;32.267;46.729;28731521;44;3.3311;-1.0070
1668127388.000;1;717175808;0;0;10;1;0;10;0.00;0.00;0;2.65;32.267;46.729;28731521;45;3.3214;-1.0080
1668127390.000;1;717175808;0;0;10;1;0;10;0.00;0.00;0;2.65;32.267;46.729;28731521;46;3.3107;-1.0060
1668127397.000;1;717175808;0;0;10;1;0;10;0.00;0.00;0;2.65;32.267;46.729;28731521;47;3.2893;-1.0040
1668127417.000;1;717175808;0;0;10;1;0;10;0.00;0.00;0;2.65;32.267;46.729;28731521;48;3.2494;-0.9970
1668127447.000;1;717175808;0;0;10;1;0;10;0.00;0.00;0;2.65;32.267;46.729;28731521;49;3.2046;-0.9990
1668127447.001;1;717175808;0;0;10;1;0;10;0.00;0.00;0;2.65;32.267;46.729;28731521;50;3.2184;-0.3370
1668127447.003;1;717175808;0;0;10;1;0;10;0.00;0.00;0;2.65;32.267;46.729;28731521;51;3.2286;-0.0540
1668127447.010;1;717175808;0;0;10;1;0;10;0.00;0.00;0;2.65;32.267;46.729;28731521;52;3.2364;-0.0020
1668127447.030;1;717175808;0;0;10;1;0;10;0.00;0.00;0;2.65;32.267;46.729;28731521;53;3.2427;-0.0020
1668127447.100;1;717175808;0;0;10;1;0;10;0.00;0.00;0;2.65;32.267;46.729;28731521;54;3.2527;0.0030
1668127447.300;1;717175808;0;0;10;1;0;10;0.00;0.00;0;2.65;32.267;46.729;28731521;55;3.2652;0.0000
1668127448.000;1;717175808;0;0;10;1;0;10;0.00;0.00;0;2.65;32.267;46.729;28731521;56;3.2762;0.0030
1668127450.000;1;717175808;0;0;10;1;0;10;0.00;0.00;0;2.65;32.267;46.729;28731521;57;3.2818;0.0000
1668127457.000;1;717175808;0;0;10;1;0;10;0.00;0.00;0;2.65;32.267;46.729;28731521;58;3.2888;-0.0040
1668127477.000;1;717175808;0;0;10;1;0;10;0.00;0.00;0;2.65;32.267;46.729;28731521;59;3.2958;0.0010
1668127507.000;1;717175808;0;0;10;1;0;10;0.00;0.00;0;2.65;32.267;46.729;28731521;60;3.3015;0.0010
1669856186.000;1;1161678848;1;1;10;1;0;10;0.00;0.00;0;24.82;18.999;22.565;30486094;0;3.3854;0.0000
1669856186.001;1;1161678848;1;1;10;1;0;10;0.00;0.00;0;24.82;18.999;22.565;30486094;1;3.3980;0.8050
1669856186.003;1;1161678848;1;1;10;1;0;10;0.00;0.00;0;24.82;18.999;22.565;30486094;2;3.4032;0.9950
1669856186.010;1;1161678848;1;1;10;1;0;10;0.00;0.00;0;24.82;18.999;22.565;30486094;3;3.4044;1.0010
1669856186.030;1;1161678848;1;1;10;1;0;10;0.00;0.00;0;24.82;18.999;22.565;30486094;4;3.4069;1.0010
1669856186.100;1;1161678848;1;1;10;1;0;10;0.00;0.00;0;24.82;18.999;22.565;30486094;5;3.4080;1.0010
1669856186.300;1;1161678848;1;1;10;1;0;10;0.00;0.00;0;24.82;18.999;22.565;30486094;6;3.4087;1.0030
1669856187.000;1;1161678848;1;1;10;1;0;10;0.00;0.00;0;24.82;18.999;22.565;30486094;7;3.4111;1.0010
1669856189.000;1;1161678848;1;1;10;1;0;10;0.00;0.00;0;24.82;18.999;22.565;30486094;8;3.4139;0.9990
1669856196.000;1;1161678848;1;1;10;1;0;10;0.00;0.00;0;24.82;18.999;22.565;30486094;9;3.4217;0.9990
1669856196.001;1;1161678848;1;1;10;1;0;10;0.00;0.00;0;24.82;18.999;22.565;30486094;10;3.4003;-0.3140
1669856196.003;1;1161678848;1;1;10;1;0;10;0.00;0.00;0;24.82;18.999;22.565;30486094;11;3.3878;-0.9360
1669856196.010;1;1161678848;1;1;10;1;0;10;0.00;0.00;0;24.82;18.999;22.565;30486094;12;3.3824;-0.9970
1669856196.030;1;1161678848;1;1;10;1;0;10;0.00;0.00;0;24.82;18.999;22.565;30486094;13;3.3797;-0.9960
1669856196.100;1;1161678848;1;1;10;1;0;10;0.00;0.00;0;24.82;18.999;22.565;30486094;14;3.3758;-1.0000
1669856196.300;1;1161678848;1;1;10;1;0;10;0.00;0.00;0;24.82;18.999;22.565;30486094;15;3.3744;-0.9980
1669856197.000;1;1161678848;1;1;10;1;0;10;0.00;0.00;0;24.82;18.999;22.565;30486094;16;3.3709;-0.9950
1669856199.000;1;1161678848;1;1;10;1;0;10;0.00;0.00;0;24.82;18.999;22.565;30486094;17;3.3662;-0.9950
1669856206.000;1;1161678848;1;1;10;1;0;10;0.00;0.00;0;24.82;18.999;22.565;30486094;18;3.3562;-0.9980
1669856206.001;1;1161678848;1;1;10;1;0;10;0.00;0.00;0;24.82;18.999;22.565;30486094;19;3.3669;-0.3450
1669856206.003;1;1161678848;1;1;10;1;0;10;0.00;0.00;0;24.82;18.999;22.565;30486094;20;3.3731;-0.0380
1669856206.010;1;1161678848;1;1;10;1;0;10;0.00;0.00;0;24.82;18.999;22.565;30486094;21;3.3753;-0.0020
1669856206.030;1;1161678848;1;1;10;1;0;10;0.00;0.00;0;24.82;18.999;22.565;30486094;22;3.3773;0.0000
1669856206.100;1;1161678848;1;1;10;1;0;10;0.00;0.00;0;24.82;18.999;22.565;30486094;23;3.3795;0.0010
1669856206.300;1;1161678848;1;1;10;1;0;10;0.00;0.00;0;24.82;18.999;22.565;30486094;24;3.3804;-0.0030
1669856207.000;1;1161678848;1;1;10;1;0;10;0.00;0.00;0;24.82;18.999;22.565;30486094;25;3.3815;0.0020
1669856209.000;1;1161678848;1;1;10;1;0;10;0.00;0.00;0;24.82;18.999;22.565;30486094;26;3.3825;-0.0020
1669856216.000;1;1161678848;1;1;10;1;0;10;0.00;0.00;0;24.82;18.999;22.565;30486094;27;3.3837;0.0010
1669856216.001;1;1161678848;1;1;10;1;0;10;0.00;0.00;0;24.82;18.999;22.565;30486094;28;3.3946;0.6690
1669856216.003;1;1161678848;1;1;10;1;0;10;0.00;0.00;0;24.82;18.999;22.565;30486094;29;3.4010;0.9830
1669856216.010;1;1161678848;1;1;10;1;0;10;0.00;0.00;0;24.82;18.999;22.565;30486094;30;3.4027;0.9990
1669856216.030;1;1161678848;1;1;10;1;0;10;0.00;0.00;0;24.82;18.999;22.565;30486094;31;3.4050;0.9990
1669856216.100;1;1161678848;1;1;10;1;0;10;0.00;0.00;0;24.82;18.999;22.565;30486094;32;3.4066;0.9970
1669856216.300;1;1161678848;1;1;10;1;0;10;0.00;0.00;0;24.82;18.999;22.565;30486094;33;3.4081;1.0000
1669856217.000;1;1161678848;1;1;10;1;0;10;0.00;0.00;0;24.82;18.999;22.565;30486094;34;3.4095;0.9970
1669856219.000;1;1161678848;1;1;10;1;0;10;0.00;0.00;0;24.82;18.999;22.565;30486094;35;3.4124;0.9960
1669856226.000;1;1161678848;1;1;10;1;0;10;0.00;0.00;0;24.82;18.999;22.565;30486094;36;3.4211;1.0050
1669856246.000;1;1161678848;1;1;10;1;0;10;0.00;0.00;0;24.82;18.999;22.565;30486094;37;3.4361;1.0000
1669856276.000;1;1161678848;1;1;10;1;0;10;0.00;0.00;0;24.82;18.999;22.565;30486094;38;3.4499;1.0010
1669856276.001;1;1161678848;1;1;10;1;0;10;0.00;0.00;0;24.82;18.999;22.565;30486094;39;3.4286;-0.3140
1669856276.003;1;1161678848;1;1;10;1;0;10;0.00;0.00;0;24.82;18.999;22.565;30486094;40;3.4159;-0.9350
1669856276.010;1;1161678848;1;1;10;1;0;10;0.00;0.00;0;24.82;18.999;22.565;30486094;41;3.4111;-1.0010
1669856276.030;1;1161678848;1;1;10;1;0;10;0.00;0.00;0;24.82;18.999;22.565;30486094;42;3.4078;-1.0020
1669856276.100;1;1161678848;1;1;10;1;0;10;0.00;0.00;0;24.82;18.999;22.565;30486094;43;3.4058;-0.9970
1669856276.300;1;1161678848;1;1;10;1;0;10;0.00;0.00;0;24.82;18.999;22.565;30486094;44;3.4036;-1.0010
1669856277.000;1;1161678848;1;1;10;1;0;10;0.00;0.00;0;24.82;18.999;22.565;30486094;45;3.4008;-1.0020
1669856279.000;1;1161678848;1;1;10;1;0;10;0.00;0.00;0;24.82;18.999;22.565;30486094;46;3.3961;-1.0020
1669856286.000;1;1161678848;1;1;10;1;0;10;0.00;0.00;0;24.82;18.999;22.565;30486094;47;3.3856;-0.9950
1669856306.000;1;1161678848;1;1;10;1;0;10;0.00;0.00;0;24.82;18.999;22.565;30486094;48;3.3655;-0.9990
1669856336.000;1;1161678848;1;1;10;1;0;10;0.00;0.00;0;24.82;18.999;22.565;30486094;49;3.3440;-1.0000
1669856336.001;1;1161678848;1;1;10;1;0;10;0.00;0.00;0;24.82;18.999;22.565;30486094;50;3.3556;-0.3340
1669856336.003;1;1161678848;1;1;10;1;0;10;0.00;0.00;0;24.82;18.999;22.565;30486094;51;3.3615;-0.0420
1669856336.010;1;1161678848;1;1;10;1;0;10;0.00;0.00;0;24.82;18.999;22.565;30486094;52;3.3639;-0.0020
1669856336.030;1;1161678848;1;1;10;1;0;10;0.00;0.00;0;24.82;18.999;22.565;30486094;53;3.3661;0.0030
1669856336.100;1;1161678848;1;1;10;1;0;10;0.00;0.00;0;24.82;18.999;22.565;30486094;54;3.3683;0.0070
1669856336.300;1;1161678848;1;1;10;1;0;10;0.00;0.00;0;24.82;18.999;22.565;30486094;55;3.3690;0.0020
1669856337.000;1;1161678848;1;1;10;1;0;10;0.00;0.00;0;24.82;18.999;22.565;30486094;56;3.3707;0.0040
1669856339.000;1;1161678848;1;1;10;1;0;10;0.00;0.00;0;24.82;18.999;22.565;30486094;57;3.3726;-0.0050
1669856346.000;1;1161678848;1;1;10;1;0;10;0.00;0.00;0;24.82;18.999;22.565;30486094;58;3.3770;0.0030
1669856366.000;1;1161678848;1;1;10;1;0;10;0.00;0.00;0;24.82;18.999;22.565;30486094;59;3.3815;-0.0020
1669856396.000;1;1161678848;1;1;10;1;0;10;0.00;0.00;0;24.82;18.999;22.565;30486094;60;3.3833;-0.0030
1669863750.000;1;1163630592;1;1;30;1;0;10;0.00;0.00;0;24.83;17.694;18.686;31207443;0;3.5969;0.0020
1669863750.001;1;1163630592;1;1;30;1;0;10;0.00;0.00;0;24.83;17.694;18.686;31207443;1;3.6098;0.8120
1669863750.003;1;1163630592;1;1;30;1;0;10;0.00;0.00;0;24.83;17.694;18.686;31207443;2;3.6139;0.9990
1669863750.010;1;1163630592;1;1;30;1;0;10;0.00;0.00;0;24.83;17.694;18.686;31207443;3;3.6145;0.9990
1669863750.030;1;1163630592;1;1;30;1;0;10;0.00;0.00;0;24.83;17.694;18.686;31207443;4;3.6153;1.0040
1669863750.100;1;1163630592;1;1;30;1;0;10;0.00;0.00;0;24.83;17.694;18.686;31207443;5;3.6156;1.0050
1669863750.300;1;1163630592;1;1;30;1;0;10;0.00;0.00;0;24.83;17.694;18.686;31207443;6;3.6162;1.0000
1669863751.000;1;1163630592;1;1;30;1;0;10;0.00;0.00;0;24.83;17.694;18.686;31207443;7;3.6171;0.9920
1669863753.000;1;1163630592;1;1;30;1;0;10;0.00;0.00;0;24.83;17.694;18.686;31207443;8;3.6188;1.0050
1669863760.000;1;1163630592;1;1;30;1;0;10;0.00;0.00;0;24.83;17.694;18.686;31207443;9;3.6235;0.9970
1669863760.001;1;1163630592;1;1;30;1;0;10;0.00;0.00;0;24.83;17.694;18.686;31207443;10;3.6016;-0.3240
1669863760.003;1;1163630592;1;1;30;1;0;10;0.00;0.00;0;24.83;17.694;18.686;31207443;11;3.5907;-0.9300
1669863760.010;1;1163630592;1;1;30;1;0;10;0.00;0.00;0;24.83;17.694;18.686;31207443;12;3.5871;-0.9960
1669863760.030;1;1163630592;1;1;30;1;0;10;0.00;0.00;0;24.83;17.694;18.686;31207443;13;3.5863;-1.0030
1669863760.100;1;1163630592;1;1;30;1;0;10;0.00;0.00;0;24.83;17.694;18.686;31207443;14;3.5853;-1.0010
1669863760.300;1;1163630592;1;1;30;1;0;10;0.00;0.00;0;24.83;17.694;18.686;31207443;15;3.5847;-1.0010
1669863761.000;1;1163630592;1;1;30;1;0;10;0.00;0.00;0;24.83;17.694;18.686;31207443;16;3.5828;-0.9980
1669863763.000;1;1163630592;1;1;30;1;0;10;0.00;0.00;0;24.83;17.694;18.686;31207443;17;3.5796;-1.0090
1669863770.000;1;1163630592;1;1;30;1;0;10;0.00;0.00;0;24.83;17.694;18.686;31207443;18;3.5736;-0.9970
1669863770.001;1;1163630592;1;1;30;1;0;10;0.00;0.00;0;24.83;17.694;18.686;31207443;19;3.5838;-0.3430
1669863770.003;1;1163630592;1;1;30;1;0;10;0.00;0.00;0;24.83;17.694;18.686;31207443;20;3.5904;-0.0370
1669863770.010;1;1163630592;1;1;30;1;0;10;0.00;0.00;0;24.83;17.694;18.686;31207443;21;3.5921;0.0040
1669863770.030;1;1163630592;1;1;30;1;0;10;0.00;0.00;0;24.83;17.694;18.686;31207443;22;3.5925;0.0000
1669863770.100;1;1163630592;1;1;30;1;0;10;0.00;0.00;0;24.83;17.694;18.686;31207443;23;3.5923;-0.0010
1669863770.300;1;1163630592;1;1;30;1;0;10;0.00;0.00;0;24.83;17.694;18.686;31207443;24;3.5929;0.0030
1669863771.000;1;1163630592;1;1;30;1;0;10;0.00;0.00;0;24.83;17.694;18.686;31207443;25;3.5938;0.0050
1669863773.000;1;1163630592;1;1;30;1;0;10;0.00;0.00;0;24.83;17.694;18.686;31207443;26;3.5944;0.0070
1669863780.000;1;1163630592;1;1;30;1;0;10;0.00;0.00;0;24.83;17.694;18.686;31207443;27;3.5959;-0.0050
1669863780.001;1;1163630592;1;1;30;1;0;10;0.00;0.00;0;24.83;17.694;18.686;31207443;28;3.6062;0.6580
1669863780.003;1;1163630592;1;1;30;1;0;10;0.00;0.00;0;24.83;17.694;18.686;31207443;29;3.6124;0.9880
1669863780.010;1;1163630592;1;1;30;1;0;10;0.00;0.00;0;24.83;17.694;18.686;31207443;30;3.6136;0.9950
1669863780.030;1;1163630592;1;1;30;1;0;10;0.00;0.00;0;24.83;17.694;18.686;31207443;31;3.6141;0.9920
1669863780.100;1;1163630592;1;1;30;1;0;10;0.00;0.00;0;24.83;17.694;18.686;31207443;32;3.6145;1.0040
1669863780.300;1;1163630592;1;1;30;1;0;10;0.00;0.00;0;24.83;17.694;18.686;31207443;33;3.6151;0.9960
1669863781.000;1;1163630592;1;1;30;1;0;10;0.00;0.00;0;24.83;17.694;18.686;31207443;34;3.6163;1.0100
1669863783.000;1;1163630592;1;1;30;1;0;10;0.00;0.00;0;24.83;17.694;18.686;31207443;35;3.6184;0.9940
1669863790.000;1;1163630592;1;1;30;1;0;10;0.00;0.00;0;24.83;17.694;18.686;31207443;36;3.6228;1.0030
1669863810.000;1;1163630592;1;1;30;1;0;10;0.00;0.00;0;24.83;17.694;18.686;31207443;37;3.6302;1.0000
1669863840.000;1;1163630592;1;1;30;1;0;10;0.00;0.00;0;24.83;17.694;18.686;31207443;38;3.6372;1.0020
1669863840.001;1;1163630592;1;1;30;1;0;10;0.00;0.00;0;24.83;17.694;18.686;31207443;39;3.6157;-0.3200
1669863840.003;1;1163630592;1;1;30;1;0;10;0.00;0.00;0;24.83;17.694;18.686;31207443;40;3.6038;-0.9300
1669863840.010;1;1163630592;1;1;30;1;0;10;0.00;0.00;0;24.83;17.694;18.686;31207443;41;3.6010;-0.9970
1669863840.030;1;1163630592;1;1;30;1;0;10;0.00;0.00;0;24.83;17.694;18.686;31207443;42;3.6002;-1.0030
1669863840.100;1;1163630592;1;1;30;1;0;10;0.00;0.00;0;24.83;17.694;18.686;31207443;43;3.5995;-0.9990
1669863840.300;1;1163630592;1;1;30;1;0;10;0.00;0.00;0;24.83;17.694;18.686;31207443;44;3.5983;-1.0040
1669863841.000;1;1163630592;1;1;30;1;0;10;0.00;0.00;0;24.83;17.694;18.686;31207443;45;3.5964;-0.9980
1669863843.000;1;1163630592;1;1;30;1;0;10;0.00;0.00;0;24.83;17.694;18.686;31207443;46;3.5929;-1.0010
1669863850.000;1;1163630592;1;1;30;1;0;10;0.00;0.00;0;24.83;17.694;18.686;31207443;47;3.5857;-1.0010
1669863870.000;1;1163630592;1;1;30;1;0;10;0.00;0.00;0;24.83;17.694;18.686;31207443;48;3.5745;-1.0020
1669863900.000;1;1163630592;1;1;30;1;0;10;0.00;0.00;0;24.83;17.694;18.686;31207443;49;3.5656;-0.9920
1669863900.001;1;1163630592;1;1;30;1;0;10;0.00;0.00;0;24.83;17.694;18.686;31207443;50;3.5759;-0.3460
1669863900.003;1;1163630592;1;1;30;1;0;10;0.00;0.00;0;24.83;17.694;18.686;31207443;51;3.5820;-0.0390
1669863900.010;1;1163630592;1;1;30;1;0;10;0.00;0.00;0;24.83;17.694;18.686;31207443;52;3.5834;-0.0010
1669863900.030;1;1163630592;1;1;30;1;0;10;0.00;0.00;0;24.83;17.694;18.686;31207443;53;3.5835;-0.0040
1669863900.100;1;1163630592;1;1;30;1;0;10;0.00;0.00;0;24.83;17.694;18.686;31207443;54;3.5840;-0.0030
1669863900.300;1;1163630592;1;1;30;1;0;10;0.00;0.00;0;24.83;17.694;18.686;31207443;55;3.5848;-0.0020
1669863901.000;1;1163630592;1;1;30;1;0;10;0.00;0.00;0;24.83;17.694;18.686;31207443;56;3.5858;0.0000
1669863903.000;1;1163630592;1;1;30;1;0;10;0.00;0.00;0;24.83;17.694;18.686;31207443;57;3.5873;-0.0020
1669863910.000;1;1163630592;1;1;30;1;0;10;0.00;0.00;0;24.83;17.694;18.686;31207443;58;3.5901;0.0020
1669863930.000;1;1163630592;1;1;30;1;0;10;0.00;0.00;0;24.83;17.694;18.686;31207443;59;3.5927;0.0000
1669863960.000;1;1163630592;1;1;30;1;0;10;0.00;0.00;0;24.83;17.694;18.686;31207443;60;3.5942;-0.0020
1669870928.000;1;1165482496;1;1;50;1;0;10;0.00;0.00;0;24.87;17.675;18.550;31892004;0;3.7324;0.0010
1669870928.001;1;1165482496;1;1;50;1;0;10;0.00;0.00;0;24.87;17.675;18.550;31892004;1;3.7454;0.8080
1669870928.003;1;1165482496;1;1;50;1;0;10;0.00;0.00;0;24.87;17.675;18.550;31892004;2;3.7494;0.9870
1669870928.010;1;1165482496;1;1;50;1;0;10;0.00;0.00;0;24.87;17.675;18.550;31892004;3;3.7500;0.9990
1669870928.030;1;1165482496;1;1;50;1;0;10;0.00;0.00;0;24.87;17.675;18.550;31892004;4;3.7505;1.0040
1669870928.100;1;1165482496;1;1;50;1;0;10;0.00;0.00;0;24.87;17.675;18.550;31892004;5;3.7509;1.0000
1669870928.300;1;1165482496;1;1;50;1;0;10;0.00;0.00;0;24.87;17.675;18.550;31892004;6;3.7514;1.0010
1669870929.000;1;1165482496;1;1;50;1;0;10;0.00;0.00;0;24.87;17.675;18.550;31892004;7;3.7529;1.0010
1669870931.000;1;1165482496;1;1;50;1;0;10;0.00;0.00;0;24.87;17.675;18.550;31892004;8;3.7552;0.9950
1669870938.000;1;1165482496;1;1;50;1;0;10;0.00;0.00;0;24.87;17.675;18.550;31892004;9;3.7610;0.9960
1669870938.001;1;1165482496;1;1;50;1;0;10;0.00;0.00;0;24.87;17.675;18.550;31892004;10;3.7405;-0.3300
1669870938.003;1;1165482496;1;1;50;1;0;10;0.00;0.00;0;24.87;17.675;18.550;31892004;11;3.7289;-0.9250
1669870938.010;1;1165482496;1;1;50;1;0;10;0.00;0.00;0;24.87;17.675;18.550;31892004;12;3.7260;-1.0010
1669870938.030;1;1165482496;1;1;50;1;0;10;0.00;0.00;0;24.87;17.675;18.550;31892004;13;3.7250;-0.9990
1669870938.100;1;1165482496;1;1;50;1;0;10;0.00;0.00;0;24.87;17.675;18.550;31892004;14;3.7244;-0.9980
1669870938.300;1;1165482496;1;1;50;1;0;10;0.00;0.00;0;24.87;17.675;18.550;31892004;15;3.7230;-0.9980
1669870939.000;1;1165482496;1;1;50;1;0;10;0.00;0.00;0;24.87;17.675;18.550;31892004;16;3.7208;-1.0020
1669870941.000;1;1165482496;1;1;50;1;0;10;0.00;0.00;0;24.87;17.675;18.550;31892004;17;3.7163;-1.0020
1669870948.000;1;1165482496;1;1;50;1;0;10;0.00;0.00;0;24.87;17.675;18.550;31892004;18;3.7094;-0.9980
1669870948.001;1;1165482496;1;1;50;1;0;10;0.00;0.00;0;24.87;17.675;18.550;31892004;19;3.7199;-0.3470
1669870948.003;1;1165482496;1;1;50;1;0;10;0.00;0.00;0;24.87;17.675;18.550;31892004;20;3.7257;-0.0350
1669870948.010;1;1165482496;1;1;50;1;0;10;0.00;0.00;0;24.87;17.675;18.550;31892004;21;3.7272;0.0040
1669870948.030;1;1165482496;1;1;50;1;0;10;0.00;0.00;0;24.87;17.675;18.550;31892004;22;3.7275;-0.0030
1669870948.100;1;1165482496;1;1;50;1;0;10;0.00;0.00;0;24.87;17.675;18.550;31892004;23;3.7279;0.0010
1669870948.300;1;1165482496;1;1;50;1;0;10;0.00;0.00;0;24.87;17.675;18.550;31892004;24;3.7286;-0.0010
1669870949.000;1;1165482496;1;1;50;1;0;10;0.00;0.00;0;24.87;17.675;18.550;31892004;25;3.7297;-0.0020
1669870951.000;1;1165482496;1;1;50;1;0;10;0.00;0.00;0;24.87;17.675;18.550;31892004;26;3.7303;0.0000
1669870958.000;1;1165482496;1;1;50;1;0;10;0.00;0.00;0;24.87;17.675;18.550;31892004;27;3.7316;0.0000
1669870958.001;1;1165482496;1;1;50;1;0;10;0.00;0.00;0;24.87;17.675;18.550;31892004;28;3.7418;0.6740
1669870958.003;1;1165482496;1;1;50;1;0;10;0.00;0.00;0;24.87;17.675;18.550;31892004;29;3.7480;0.9830
1669870958.010;1;1165482496;1;1;50;1;0;10;0.00;0.00;0;24.87;17.675;18.550;31892004;30;3.7487;0.9980
1669870958.030;1;1165482496;1;1;50;1;0;10;0.00;0.00;0;24.87;17.675;18.550;31892004;31;3.7492;0.9990
1669870958.100;1;1165482496;1;1;50;1;0;10;0.00;0.00;0;24.87;17.675;18.550;31892004;32;3.7497;1.0000
1669870958.300;1;1165482496;1;1;50;1;0;10;0.00;0.00;0;24.87;17.675;18.550;31892004;33;3.7503;1.0000
1669870959.000;1;1165482496;1;1;50;1;0;10;0.00;0.00;0;24.87;17.675;18.550;31892004;34;3.7522;0.9980
1669870961.000;1;1165482496;1;1;50;1;0;10;0.00;0.00;0;24.87;17.675;18.550;31892004;35;3.7547;1.0020
1669870968.000;1;1165482496;1;1;50;1;0;10;0.00;0.00;0;24.87;17.675;18.550;31892004;36;3.7610;0.9990
1669870988.000;1;1165482496;1;1;50;1;0;10;0.00;0.00;0;24.87;17.675;18.550;31892004;37;3.7716;1.0000
1669871018.000;1;1165482496;1;1;50;1;0;10;0.00;0.00;0;24.87;17.675;18.550;31892004;38;3.7820;0.9980
1669871018.001;1;1165482496;1;1;50;1;0;10;0.00;0.00;0;24.87;17.675;18.550;31892004;39;3.7613;-0.3300
1669871018.003;1;1165482496;1;1;50;1;0;10;0.00;0.00;0;24.87;17.675;18.550;31892004;40;3.7498;-0.9250
1669871018.010;1;1165482496;1;1;50;1;0;10;0.00;0.00;0;24.87;17.675;18.550;31892004;41;3.7466;-1.0000
1669871018.030;1;1165482496;1;1;50;1;0;10;0.00;0.00;0;24.87;17.675;18.550;31892004;42;3.7459;-1.0010
1669871018.100;1;1165482496;1;1;50;1;0;10;0.00;0.00;0;24.87;17.675;18.550;31892004;43;3.7453;-0.9990
1669871018.300;1;1165482496;1;1;50;1;0;10;0.00;0.00;0;24.87;17.675;18.550;31892004;44;3.7441;-1.0010
1669871019.000;1;1165482496;1;1;50;1;0;10;0.00;0.00;0;24.87;17.675;18.550;31892004;45;3.7406;-1.0010
1669871021.000;1;1165482496;1;1;50;1;0;10;0.00;0.00;0;24.87;17.675;18.550;31892004;46;3.7362;-1.0010
1669871028.000;1;1165482496;1;1;50;1;0;10;0.00;0.00;0;24.87;17.675;18.550;31892004;47;3.7260;-1.0030
1669871048.000;1;1165482496;1;1;50;1;0;10;0.00;0.00;0;24.87;17.675;18.550;31892004;48;3.7106;-1.0010
1669871078.000;1;1165482496;1;1;50;1;0;10;0.00;0.00;0;24.87;17.675;18.550;31892004;49;3.7000;-0.9990
1669871078.001;1;1165482496;1;1;50;1;0;10;0.00;0.00;0;24.87;17.675;18.550;31892004;50;3.7114;-0.3360
1669871078.003;1;1165482496;1;1;50;1;0;10;0.00;0.00;0;24.87;17.675;18.550;31892004;51;3.7169;-0.0340
1669871078.010;1;1165482496;1;1;50;1;0;10;0.00;0.00;0;24.87;17.675;18.550;31892004;52;3.7186;0.0040
1669871078.030;1;1165482496;1;1;50;1;0;10;0.00;0.00;0;24.87;17.675;18.550;31892004;53;3.7185;0.0090
1669871078.100;1;1165482496;1;1;50;1;0;10;0.00;0.00;0;24.87;17.675;18.550;31892004;54;3.7188;0.0040
1669871078.300;1;1165482496;1;1;50;1;0;10;0.00;0.00;0;24.87;17.675;18.550;31892004;55;3.7197;0.0090
1669871079.000;1;1165482496;1;1;50;1;0;10;0.00;0.00;0;24.87;17.675;18.550;31892004;56;3.7207;-0.0020
1669871081.000;1;1165482496;1;1;50;1;0;10;0.00;0.00;0;24.87;17.675;18.550;31892004;57;3.7225;-0.0050
1669871088.000;1;1165482496;1;1;50;1;0;10;0.00;0.00;0;24.87;17.675;18.550;31892004;58;3.7251;0.0030
1669871108.000;1;1165482496;1;1;50;1;0;10;0.00;0.00;0;24.87;17.675;18.550;31892004;59;3.7281;-0.0050
1669871138.000;1;1165482496;1;1;50;1;0;10;0.00;0.00;0;24.87;17.675;18.550;31892004;60;3.7302;0.0000
1669878254.000;1;1167371264;1;1;70;1;0;10;0.00;0.00;0;24.86;17.568;18.282;32590597;0;3.9302;0.0000
1669878254.001;1;1167371264;1;1;70;1;0;10;0.00;0.00;0;24.86;17.568;18.282;32590597;1;3.9433;0.8120
1669878254.003;1;1167371264;1;1;70;1;0;10;0.00;0.00;0;24.86;17.568;18.282;32590597;2;3.9473;0.9900
1669878254.010;1;1167371264;1;1;70;1;0;10;0.00;0.00;0;24.86;17.568;18.282;32590597;3;3.9477;0.9970
1669878254.030;1;1167371264;1;1;70;1;0;10;0.00;0.00;0;24.86;17.568;18.282;32590597;4;3.9486;1.0000
1669878254.100;1;1167371264;1;1;70;1;0;10;0.00;0.00;0;24.86;17.568;18.282;32590597;5;3.9485;1.0000
1669878254.300;1;1167371264;1;1;70;1;0;10;0.00;0.00;0;24.86;17.568;18.282;32590597;6;3.9493;1.0010
1669878255.000;1;1167371264;1;1;70;1;0;10;0.00;0.00;0;24.86;17.568;18.282;32590597;7;3.9510;1.0010
1669878257.000;1;1167371264;1;1;70;1;0;10;0.00;0.00;0;24.86;17.568;18.282;32590597;8;3.9525;0.9980
1669878264.000;1;1167371264;1;1;70;1;0;10;0.00;0.00;0;24.86;17.568;18.282;32590597;9;3.9558;0.9960
1669878264.001;1;1167371264;1;1;70;1;0;10;0.00;0.00;0;24.86;17.568;18.282;32590597;10;3.9352;-0.3330
1669878264.003;1;1167371264;1;1;70;1;0;10;0.00;0.00;0;24.86;17.568;18.282;32590597;11;3.9234;-0.9190
1669878264.010;1;1167371264;1;1;70;1;0;10;0.00;0.00;0;24.86;17.568;18.282;32590597;12;3.9209;-0.9970
1669878264.030;1;1167371264;1;1;70;1;0;10;0.00;0.00;0;24.86;17.568;18.282;32590597;13;3.9196;-1.0010
1669878264.100;1;1167371264;1;1;70;1;0;10;0.00;0.00;0;24.86;17.568;18.282;32590597;14;3.9188;-0.9970
