Repository: ShafayethJamil/Battery-Diagnostic-Using-LGN

# LGN Battery Diagnostics from Pulse Relaxation (HPPC)

Code and result files for the paper *"Lie Generator Networks Extract
EIS-Grade Battery Diagnostics from Pulse Relaxation Data"* (S. Jamil,
R. Kapadia). Preprint: [https://arxiv.org/abs/2605.15351].

Lie Generator Networks (LGN) extract electrochemical time constants from
~60 seconds of post-pulse voltage relaxation and reconstruct impedance-grade
diagnostics without dedicated EIS hardware. This repository contains the
reference implementation and the result files behind the paper's figures.

File: cell_plsv2_P001_1_S01_C10.csv (part 6 of 45)
timestamp_s;timestamp_origin;sd_block_id;cyc_charged;is_rt;soc_nom;age_type;age_temp;age_soc;age_chg_rate;age_dischg_rate;age_profile;t_avg_degC;r_ref_10ms_mOhm;r_ref_1s_mOhm;uptime_ticks;seq_nr;v_raw_V;i_raw_A
1669878264.300;1;1167371264;1;1;70;1;0;10;0.00;0.00;0;24.86;17.568;18.282;32590597;15;3.9177;-1.0030
1669878265.000;1;1167371264;1;1;70;1;0;10;0.00;0.00;0;24.86;17.568;18.282;32590597;16;3.9158;-1.0010
1669878267.000;1;1167371264;1;1;70;1;0;10;0.00;0.00;0;24.86;17.568;18.282;32590597;17;3.9125;-1.0030
1669878274.000;1;1167371264;1;1;70;1;0;10;0.00;0.00;0;24.86;17.568;18.282;32590597;18;3.9072;-1.0080
1669878274.001;1;1167371264;1;1;70;1;0;10;0.00;0.00;0;24.86;17.568;18.282;32590597;19;3.9183;-0.3450
1669878274.003;1;1167371264;1;1;70;1;0;10;0.00;0.00;0;24.86;17.568;18.282;32590597;20;3.9240;-0.0310
1669878274.010;1;1167371264;1;1;70;1;0;10;0.00;0.00;0;24.86;17.568;18.282;32590597;21;3.9253;-0.0030
1669878274.030;1;1167371264;1;1;70;1;0;10;0.00;0.00;0;24.86;17.568;18.282;32590597;22;3.9256;-0.0030
1669878274.100;1;1167371264;1;1;70;1;0;10;0.00;0.00;0;24.86;17.568;18.282;32590597;23;3.9261;0.0050
1669878274.300;1;1167371264;1;1;70;1;0;10;0.00;0.00;0;24.86;17.568;18.282;32590597;24;3.9267;0.0020
1669878275.000;1;1167371264;1;1;70;1;0;10;0.00;0.00;0;24.86;17.568;18.282;32590597;25;3.9277;0.0010
1669878277.000;1;1167371264;1;1;70;1;0;10;0.00;0.00;0;24.86;17.568;18.282;32590597;26;3.9284;0.0030
1669878284.000;1;1167371264;1;1;70;1;0;10;0.00;0.00;0;24.86;17.568;18.282;32590597;27;3.9294;0.0000
1669878284.001;1;1167371264;1;1;70;1;0;10;0.00;0.00;0;24.86;17.568;18.282;32590597;28;3.9399;0.6750
1669878284.003;1;1167371264;1;1;70;1;0;10;0.00;0.00;0;24.86;17.568;18.282;32590597;29;3.9455;0.9780
1669878284.010;1;1167371264;1;1;70;1;0;10;0.00;0.00;0;24.86;17.568;18.282;32590597;30;3.9473;1.0020
1669878284.030;1;1167371264;1;1;70;1;0;10;0.00;0.00;0;24.86;17.568;18.282;32590597;31;3.9470;1.0010
1669878284.100;1;1167371264;1;1;70;1;0;10;0.00;0.00;0;24.86;17.568;18.282;32590597;32;3.9477;1.0030
1669878284.300;1;1167371264;1;1;70;1;0;10;0.00;0.00;0;24.86;17.568;18.282;32590597;33;3.9483;0.9970
1669878285.000;1;1167371264;1;1;70;1;0;10;0.00;0.00;0;24.86;17.568;18.282;32590597;34;3.9501;1.0060
1669878287.000;1;1167371264;1;1;70;1;0;10;0.00;0.00;0;24.86;17.568;18.282;32590597;35;3.9519;1.0020
1669878294.000;1;1167371264;1;1;70;1;0;10;0.00;0.00;0;24.86;17.568;18.282;32590597;36;3.9563;1.0050
1669878314.000;1;1167371264;1;1;70;1;0;10;0.00;0.00;0;24.86;17.568;18.282;32590597;37;3.9624;0.9910
1669878344.000;1;1167371264;1;1;70;1;0;10;0.00;0.00;0;24.86;17.568;18.282;32590597;38;3.9689;1.0100
1669878344.001;1;1167371264;1;1;70;1;0;10;0.00;0.00;0;24.86;17.568;18.282;32590597;39;3.9477;-0.3420
1669878344.003;1;1167371264;1;1;70;1;0;10;0.00;0.00;0;24.86;17.568;18.282;32590597;40;3.9363;-0.9240
1669878344.010;1;1167371264;1;1;70;1;0;10;0.00;0.00;0;24.86;17.568;18.282;32590597;41;3.9330;-1.0060
1669878344.030;1;1167371264;1;1;70;1;0;10;0.00;0.00;0;24.86;17.568;18.282;32590597;42;3.9325;-1.0080
1669878344.100;1;1167371264;1;1;70;1;0;10;0.00;0.00;0;24.86;17.568;18.282;32590597;43;3.9317;-1.0010
1669878344.300;1;1167371264;1;1;70;1;0;10;0.00;0.00;0;24.86;17.568;18.282;32590597;44;3.9306;-0.9940
1669878345.000;1;1167371264;1;1;70;1;0;10;0.00;0.00;0;24.86;17.568;18.282;32590597;45;3.9275;-1.0080
1669878347.000;1;1167371264;1;1;70;1;0;10;0.00;0.00;0;24.86;17.568;18.282;32590597;46;3.9240;-1.0010
1669878354.000;1;1167371264;1;1;70;1;0;10;0.00;0.00;0;24.86;17.568;18.282;32590597;47;3.9181;-1.0020
1669878374.000;1;1167371264;1;1;70;1;0;10;0.00;0.00;0;24.86;17.568;18.282;32590597;48;3.9081;-0.9930
1669878404.000;1;1167371264;1;1;70;1;0;10;0.00;0.00;0;24.86;17.568;18.282;32590597;49;3.9006;-0.9960
1669878404.001;1;1167371264;1;1;70;1;0;10;0.00;0.00;0;24.86;17.568;18.282;32590597;50;3.9115;-0.3380
1669878404.003;1;1167371264;1;1;70;1;0;10;0.00;0.00;0;24.86;17.568;18.282;32590597;51;3.9167;-0.0350
1669878404.010;1;1167371264;1;1;70;1;0;10;0.00;0.00;0;24.86;17.568;18.282;32590597;52;3.9183;0.0020
1669878404.030;1;1167371264;1;1;70;1;0;10;0.00;0.00;0;24.86;17.568;18.282;32590597;53;3.9185;0.0050
1669878404.100;1;1167371264;1;1;70;1;0;10;0.00;0.00;0;24.86;17.568;18.282;32590597;54;3.9192;0.0030
1669878404.300;1;1167371264;1;1;70;1;0;10;0.00;0.00;0;24.86;17.568;18.282;32590597;55;3.9200;0.0040
1669878405.000;1;1167371264;1;1;70;1;0;10;0.00;0.00;0;24.86;17.568;18.282;32590597;56;3.9210;-0.0020
1669878407.000;1;1167371264;1;1;70;1;0;10;0.00;0.00;0;24.86;17.568;18.282;32590597;57;3.9224;0.0000
1669878414.000;1;1167371264;1;1;70;1;0;10;0.00;0.00;0;24.86;17.568;18.282;32590597;58;3.9247;0.0010
1669878434.000;1;1167371264;1;1;70;1;0;10;0.00;0.00;0;24.86;17.568;18.282;32590597;59;3.9275;-0.0010
1669878464.000;1;1167371264;1;1;70;1;0;10;0.00;0.00;0;24.86;17.568;18.282;32590597;60;3.9286;-0.0050
1669883018.000;1;1168598016;1;1;90;1;0;10;0.00;0.00;0;24.83;18.282;19.290;33045053;0;4.0820;0.0000
1669883018.001;1;1168598016;1;1;90;1;0;10;0.00;0.00;0;24.83;18.282;19.290;33045053;1;4.0953;0.8070
1669883018.003;1;1168598016;1;1;90;1;0;10;0.00;0.00;0;24.83;18.282;19.290;33045053;2;4.0993;0.9930
1669883018.010;1;1168598016;1;1;90;1;0;10;0.00;0.00;0;24.83;18.282;19.290;33045053;3;4.1002;0.9990
1669883018.030;1;1168598016;1;1;90;1;0;10;0.00;0.00;0;24.83;18.282;19.290;33045053;4;4.1010;1.0020
1669883018.100;1;1168598016;1;1;90;1;0;10;0.00;0.00;0;24.83;18.282;19.290;33045053;5;4.1012;0.9970
1669883018.300;1;1168598016;1;1;90;1;0;10;0.00;0.00;0;24.83;18.282;19.290;33045053;6;4.1020;1.0020
1669883019.000;1;1168598016;1;1;90;1;0;10;0.00;0.00;0;24.83;18.282;19.290;33045053;7;4.1031;1.0020
1669883021.000;1;1168598016;1;1;90;1;0;10;0.00;0.00;0;24.83;18.282;19.290;33045053;8;4.1053;1.0000
1669883028.000;1;1168598016;1;1;90;1;0;10;0.00;0.00;0;24.83;18.282;19.290;33045053;9;4.1082;1.0010
1669883028.001;1;1168598016;1;1;90;1;0;10;0.00;0.00;0;24.83;18.282;19.290;33045053;10;4.0874;-0.3410
1669883028.003;1;1168598016;1;1;90;1;0;10;0.00;0.00;0;24.83;18.282;19.290;33045053;11;4.0761;-0.9170
1669883028.010;1;1168598016;1;1;90;1;0;10;0.00;0.00;0;24.83;18.282;19.290;33045053;12;4.0721;-0.9950
1669883028.030;1;1168598016;1;1;90;1;0;10;0.00;0.00;0;24.83;18.282;19.290;33045053;13;4.0710;-0.9980
1669883028.100;1;1168598016;1;1;90;1;0;10;0.00;0.00;0;24.83;18.282;19.290;33045053;14;4.0700;-1.0010
1669883028.300;1;1168598016;1;1;90;1;0;10;0.00;0.00;0;24.83;18.282;19.290;33045053;15;4.0690;-1.0020
1669883029.000;1;1168598016;1;1;90;1;0;10;0.00;0.00;0;24.83;18.282;19.290;33045053;16;4.0668;-1.0040
1669883031.000;1;1168598016;1;1;90;1;0;10;0.00;0.00;0;24.83;18.282;19.290;33045053;17;4.0639;-1.0010
1669883038.000;1;1168598016;1;1;90;1;0;10;0.00;0.00;0;24.83;18.282;19.290;33045053;18;4.0595;-0.9980
1669883038.001;1;1168598016;1;1;90;1;0;10;0.00;0.00;0;24.83;18.282;19.290;33045053;19;4.0693;-0.3530
1669883038.003;1;1168598016;1;1;90;1;0;10;0.00;0.00;0;24.83;18.282;19.290;33045053;20;4.0758;-0.0290
1669883038.010;1;1168598016;1;1;90;1;0;10;0.00;0.00;0;24.83;18.282;19.290;33045053;21;4.0775;0.0020
1669883038.030;1;1168598016;1;1;90;1;0;10;0.00;0.00;0;24.83;18.282;19.290;33045053;22;4.0781;0.0010
1669883038.100;1;1168598016;1;1;90;1;0;10;0.00;0.00;0;24.83;18.282;19.290;33045053;23;4.0776;-0.0010
1669883038.300;1;1168598016;1;1;90;1;0;10;0.00;0.00;0;24.83;18.282;19.290;33045053;24;4.0787;-0.0040
1669883039.000;1;1168598016;1;1;90;1;0;10;0.00;0.00;0;24.83;18.282;19.290;33045053;25;4.0792;-0.0010
1669883041.000;1;1168598016;1;1;90;1;0;10;0.00;0.00;0;24.83;18.282;19.290;33045053;26;4.0808;0.0030
1669883048.000;1;1168598016;1;1;90;1;0;10;0.00;0.00;0;24.83;18.282;19.290;33045053;27;4.0812;0.0000
1669883048.001;1;1168598016;1;1;90;1;0;10;0.00;0.00;0;24.83;18.282;19.290;33045053;28;4.0916;0.6660
1669883048.003;1;1168598016;1;1;90;1;0;10;0.00;0.00;0;24.83;18.282;19.290;33045053;29;4.0977;0.9730
1669883048.010;1;1168598016;1;1;90;1;0;10;0.00;0.00;0;24.83;18.282;19.290;33045053;30;4.1000;1.0020
1669883048.030;1;1168598016;1;1;90;1;0;10;0.00;0.00;0;24.83;18.282;19.290;33045053;31;4.1000;1.0050
1669883048.100;1;1168598016;1;1;90;1;0;10;0.00;0.00;0;24.83;18.282;19.290;33045053;32;4.1004;0.9990
1669883048.300;1;1168598016;1;1;90;1;0;10;0.00;0.00;0;24.83;18.282;19.290;33045053;33;4.1012;1.0030
1669883049.000;1;1168598016;1;1;90;1;0;10;0.00;0.00;0;24.83;18.282;19.290;33045053;34;4.1029;0.9970
1669883051.000;1;1168598016;1;1;90;1;0;10;0.00;0.00;0;24.83;18.282;19.290;33045053;35;4.1045;1.0060
1669883058.000;1;1168598016;1;1;90;1;0;10;0.00;0.00;0;24.83;18.282;19.290;33045053;36;4.1078;0.9970
1669883078.000;1;1168598016;1;1;90;1;0;10;0.00;0.00;0;24.83;18.282;19.290;33045053;37;4.1142;0.9930
1669883108.000;1;1168598016;1;1;90;1;0;10;0.00;0.00;0;24.83;18.282;19.290;33045053;38;4.1197;1.0010
1669883108.001;1;1168598016;1;1;90;1;0;10;0.00;0.00;0;24.83;18.282;19.290;33045053;39;4.0982;-0.3390
1669883108.003;1;1168598016;1;1;90;1;0;10;0.00;0.00;0;24.83;18.282;19.290;33045053;40;4.0871;-0.9090
1669883108.010;1;1168598016;1;1;90;1;0;10;0.00;0.00;0;24.83;18.282;19.290;33045053;41;4.0829;-1.0010
1669883108.030;1;1168598016;1;1;90;1;0;10;0.00;0.00;0;24.83;18.282;19.290;33045053;42;4.0817;-1.0080
1669883108.100;1;1168598016;1;1;90;1;0;10;0.00;0.00;0;24.83;18.282;19.290;33045053;43;4.0812;-0.9950
1669883108.300;1;1168598016;1;1;90;1;0;10;0.00;0.00;0;24.83;18.282;19.290;33045053;44;4.0795;-0.9970
1669883109.000;1;1168598016;1;1;90;1;0;10;0.00;0.00;0;24.83;18.282;19.290;33045053;45;4.0772;-0.9940
1669883111.000;1;1168598016;1;1;90;1;0;10;0.00;0.00;0;24.83;18.282;19.290;33045053;46;4.0740;-0.9990
1669883118.000;1;1168598016;1;1;90;1;0;10;0.00;0.00;0;24.83;18.282;19.290;33045053;47;4.0678;-1.0030
1669883138.000;1;1168598016;1;1;90;1;0;10;0.00;0.00;0;24.83;18.282;19.290;33045053;48;4.0589;-0.9970
1669883168.000;1;1168598016;1;1;90;1;0;10;0.00;0.00;0;24.83;18.282;19.290;33045053;49;4.0523;-1.0000
1669883168.001;1;1168598016;1;1;90;1;0;10;0.00;0.00;0;24.83;18.282;19.290;33045053;50;4.0627;-0.3400
1669883168.003;1;1168598016;1;1;90;1;0;10;0.00;0.00;0;24.83;18.282;19.290;33045053;51;4.0695;-0.0280
1669883168.010;1;1168598016;1;1;90;1;0;10;0.00;0.00;0;24.83;18.282;19.290;33045053;52;4.0714;0.0020
1669883168.030;1;1168598016;1;1;90;1;0;10;0.00;0.00;0;24.83;18.282;19.290;33045053;53;4.0709;0.0020
1669883168.100;1;1168598016;1;1;90;1;0;10;0.00;0.00;0;24.83;18.282;19.290;33045053;54;4.0713;-0.0020
1669883168.300;1;1168598016;1;1;90;1;0;10;0.00;0.00;0;24.83;18.282;19.290;33045053;55;4.0727;0.0020
1669883169.000;1;1168598016;1;1;90;1;0;10;0.00;0.00;0;24.83;18.282;19.290;33045053;56;4.0739;0.0030
1669883171.000;1;1168598016;1;1;90;1;0;10;0.00;0.00;0;24.83;18.282;19.290;33045053;57;4.0746;-0.0050
1669883178.000;1;1168598016;1;1;90;1;0;10;0.00;0.00;0;24.83;18.282;19.290;33045053;58;4.0765;-0.0070
1669883198.000;1;1168598016;1;1;90;1;0;10;0.00;0.00;0;24.83;18.282;19.290;33045053;59;4.0798;-0.0040
1669883228.000;1;1168598016;1;1;90;1;0;10;0.00;0.00;0;24.83;18.282;19.290;33045053;60;4.0809;0.0020
1669918400.000;1;1177674240;0;0;90;1;0;10;0.00;0.00;0;1.60;31.377;41.306;36419507;0;4.0795;-0.0010
1669918400.001;1;1177674240;0;0;90;1;0;10;0.00;0.00;0;1.60;31.377;41.306;36419507;1;4.0959;0.7940
1669918400.003;1;1177674240;0;0;90;1;0;10;0.00;0.00;0;1.60;31.377;41.306;36419507;2;4.1048;0.9830
1669918400.010;1;1177674240;0;0;90;1;0;10;0.00;0.00;0;1.60;31.377;41.306;36419507;3;4.1109;1.0000
1669918400.030;1;1177674240;0;0;90;1;0;10;0.00;0.00;0;1.60;31.377;41.306;36419507;4;4.1153;1.0040
1669918400.100;1;1177674240;0;0;90;1;0;10;0.00;0.00;0;1.60;31.377;41.306;36419507;5;4.1208;0.9990
1669918400.300;1;1177674240;0;0;90;1;0;10;0.00;0.00;0;1.60;31.377;41.306;36419507;6;4.1245;1.0040
1669918401.000;1;1177674240;0;0;90;1;0;10;0.00;0.00;0;1.60;31.377;41.306;36419507;7;4.1266;0.9990
1669918403.000;1;1177674240;0;0;90;1;0;10;0.00;0.00;0;1.60;31.377;41.306;36419507;8;4.1298;1.0000
1669918410.000;1;1177674240;0;0;90;1;0;10;0.00;0.00;0;1.60;31.377;41.306;36419507;9;4.1364;0.9990
1669918410.001;1;1177674240;0;0;90;1;0;10;0.00;0.00;0;1.60;31.377;41.306;36419507;10;4.1096;-0.3260
1669918410.003;1;1177674240;0;0;90;1;0;10;0.00;0.00;0;1.60;31.377;41.306;36419507;11;4.0892;-0.8820
1669918410.010;1;1177674240;0;0;90;1;0;10;0.00;0.00;0;1.60;31.377;41.306;36419507;12;4.0739;-0.9940
1669918410.030;1;1177674240;0;0;90;1;0;10;0.00;0.00;0;1.60;31.377;41.306;36419507;13;4.0647;-0.9980
1669918410.100;1;1177674240;0;0;90;1;0;10;0.00;0.00;0;1.60;31.377;41.306;36419507;14;4.0532;-0.9980
1669918410.300;1;1177674240;0;0;90;1;0;10;0.00;0.00;0;1.60;31.377;41.306;36419507;15;4.0472;-1.0020
1669918411.000;1;1177674240;0;0;90;1;0;10;0.00;0.00;0;1.60;31.377;41.306;36419507;16;4.0432;-0.9980
1669918413.000;1;1177674240;0;0;90;1;0;10;0.00;0.00;0;1.60;31.377;41.306;36419507;17;4.0370;-1.0000
1669918420.000;1;1177674240;0;0;90;1;0;10;0.00;0.00;0;1.60;31.377;41.306;36419507;18;4.0279;-1.0000
1669918420.001;1;1177674240;0;0;90;1;0;10;0.00;0.00;0;1.60;31.377;41.306;36419507;19;4.0406;-0.3600
1669918420.003;1;1177674240;0;0;90;1;0;10;0.00;0.00;0;1.60;31.377;41.306;36419507;20;4.0518;-0.0450
1669918420.010;1;1177674240;0;0;90;1;0;10;0.00;0.00;0;1.60;31.377;41.306;36419507;21;4.0594;-0.0060
1669918420.030;1;1177674240;0;0;90;1;0;10;0.00;0.00;0;1.60;31.377;41.306;36419507;22;4.0636;-0.0050
1669918420.100;1;1177674240;0;0;90;1;0;10;0.00;0.00;0;1.60;31.377;41.306;36419507;23;4.0691;-0.0060
1669918420.300;1;1177674240;0;0;90;1;0;10;0.00;0.00;0;1.60;31.377;41.306;36419507;24;4.0725;-0.0040
1669918421.000;1;1177674240;0;0;90;1;0;10;0.00;0.00;0;1.60;31.377;41.306;36419507;25;4.0734;0.0020
1669918423.000;1;1177674240;0;0;90;1;0;10;0.00;0.00;0;1.60;31.377;41.306;36419507;26;4.0752;-0.0040
1669918430.000;1;1177674240;0;0;90;1;0;10;0.00;0.00;0;1.60;31.377;41.306;36419507;27;4.0771;0.0010
1669918430.001;1;1177674240;0;0;90;1;0;10;0.00;0.00;0;1.60;31.377;41.306;36419507;28;4.0915;0.6590
1669918430.003;1;1177674240;0;0;90;1;0;10;0.00;0.00;0;1.60;31.377;41.306;36419507;29;4.1025;0.9680
1669918430.010;1;1177674240;0;0;90;1;0;10;0.00;0.00;0;1.60;31.377;41.306;36419507;30;4.1092;0.9940
1669918430.030;1;1177674240;0;0;90;1;0;10;0.00;0.00;0;1.60;31.377;41.306;36419507;31;4.1139;0.9990
1669918430.100;1;1177674240;0;0;90;1;0;10;0.00;0.00;0;1.60;31.377;41.306;36419507;32;4.1194;1.0000
1669918430.300;1;1177674240;0;0;90;1;0;10;0.00;0.00;0;1.60;31.377;41.306;36419507;33;4.1219;1.0020
1669918431.000;1;1177674240;0;0;90;1;0;10;0.00;0.00;0;1.60;31.377;41.306;36419507;34;4.1245;1.0040
1669918433.000;1;1177674240;0;0;90;1;0;10;0.00;0.00;0;1.60;31.377;41.306;36419507;35;4.1286;1.0010
1669918440.000;1;1177674240;0;0;90;1;0;10;0.00;0.00;0;1.60;31.377;41.306;36419507;36;4.1359;1.0030
1669918460.000;1;1177674240;0;0;90;1;0;10;0.00;0.00;0;1.60;31.377;41.306;36419507;37;4.1467;1.0040
1669918490.000;1;1177674240;0;0;90;1;0;10;0.00;0.00;0;1.60;31.377;41.306;36419507;38;4.1554;1.0020
1669918490.001;1;1177674240;0;0;90;1;0;10;0.00;0.00;0;1.60;31.377;41.306;36419507;39;4.1283;-0.3250
1669918490.003;1;1177674240;0;0;90;1;0;10;0.00;0.00;0;1.60;31.377;41.306;36419507;40;4.1077;-0.8850
1669918490.010;1;1177674240;0;0;90;1;0;10;0.00;0.00;0;1.60;31.377;41.306;36419507;41;4.0928;-0.9930
1669918490.030;1;1177674240;0;0;90;1;0;10;0.00;0.00;0;1.60;31.377;41.306;36419507;42;4.0827;-0.9990
1669918490.100;1;1177674240;0;0;90;1;0;10;0.00;0.00;0;1.60;31.377;41.306;36419507;43;4.0724;-0.9930
1669918490.300;1;1177674240;0;0;90;1;0;10;0.00;0.00;0;1.60;31.377;41.306;36419507;44;4.0654;-1.0000
1669918491.000;1;1177674240;0;0;90;1;0;10;0.00;0.00;0;1.60;31.377;41.306;36419507;45;4.0610;-0.9950
1669918493.000;1;1177674240;0;0;90;1;0;10;0.00;0.00;0;1.60;31.377;41.306;36419507;46;4.0545;-0.9970
1669918500.000;1;1177674240;0;0;90;1;0;10;0.00;0.00;0;1.60;31.377;41.306;36419507;47;4.0426;-0.9990
1669918520.000;1;1177674240;0;0;90;1;0;10;0.00;0.00;0;1.60;31.377;41.306;36419507;48;4.0269;-0.9930
1669918550.000;1;1177674240;0;0;90;1;0;10;0.00;0.00;0;1.60;31.377;41.306;36419507;49;4.0141;-0.9930
1669918550.001;1;1177674240;0;0;90;1;0;10;0.00;0.00;0;1.60;31.377;41.306;36419507;50;4.0279;-0.3480
1669918550.003;1;1177674240;0;0;90;1;0;10;0.00;0.00;0;1.60;31.377;41.306;36419507;51;4.0391;-0.0420
1669918550.010;1;1177674240;0;0;90;1;0;10;0.00;0.00;0;1.60;31.377;41.306;36419507;52;4.0452;-0.0080
1669918550.030;1;1177674240;0;0;90;1;0;10;0.00;0.00;0;1.60;31.377;41.306;36419507;53;4.0503;0.0030
1669918550.100;1;1177674240;0;0;90;1;0;10;0.00;0.00;0;1.60;31.377;41.306;36419507;54;4.0555;0.0000
1669918550.300;1;1177674240;0;0;90;1;0;10;0.00;0.00;0;1.60;31.377;41.306;36419507;55;4.0587;-0.0020
1669918551.000;1;1177674240;0;0;90;1;0;10;0.00;0.00;0;1.60;31.377;41.306;36419507;56;4.0610;0.0000
1669918553.000;1;1177674240;0;0;90;1;0;10;0.00;0.00;0;1.60;31.377;41.306;36419507;57;4.0636;-0.0030
1669918560.000;1;1177674240;0;0;90;1;0;10;0.00;0.00;0;1.60;31.377;41.306;36419507;58;4.0680;-0.0020
1669918580.000;1;1177674240;0;0;90;1;0;10;0.00;0.00;0;1.60;31.377;41.306;36419507;59;4.0728;0.0020
1669918610.000;1;1177674240;0;0;90;1;0;10;0.00;0.00;0;1.60;31.377;41.306;36419507;60;4.0757;0.0020
1669925614.000;1;1179534848;0;0;70;1;0;10;0.00;0.00;0;1.63;31.676;37.154;37107526;0;3.9481;0.0000
1669925614.001;1;1179534848;0;0;70;1;0;10;0.00;0.00;0;1.63;31.676;37.154;37107526;1;3.9646;0.7980
1669925614.003;1;1179534848;0;0;70;1;0;10;0.00;0.00;0;1.63;31.676;37.154;37107526;2;3.9732;0.9840
1669925614.010;1;1179534848;0;0;70;1;0;10;0.00;0.00;0;1.63;31.676;37.154;37107526;3;3.9798;1.0020
1669925614.030;1;1179534848;0;0;70;1;0;10;0.00;0.00;0;1.63;31.676;37.154;37107526;4;3.9832;1.0030
1669925614.100;1;1179534848;0;0;70;1;0;10;0.00;0.00;0;1.63;31.676;37.154;37107526;5;3.9854;1.0040
1669925614.300;1;1179534848;0;0;70;1;0;10;0.00;0.00;0;1.63;31.676;37.154;37107526;6;3.9867;1.0050
1669925615.000;1;1179534848;0;0;70;1;0;10;0.00;0.00;0;1.63;31.676;37.154;37107526;7;3.9886;1.0030
1669925617.000;1;1179534848;0;0;70;1;0;10;0.00;0.00;0;1.63;31.676;37.154;37107526;8;3.9928;1.0060
1669925624.000;1;1179534848;0;0;70;1;0;10;0.00;0.00;0;1.63;31.676;37.154;37107526;9;4.0005;1.0050
1669925624.001;1;1179534848;0;0;70;1;0;10;0.00;0.00;0;1.63;31.676;37.154;37107526;10;3.9735;-0.3240
1669925624.003;1;1179534848;0;0;70;1;0;10;0.00;0.00;0;1.63;31.676;37.154;37107526;11;3.9534;-0.8950
1669925624.010;1;1179534848;0;0;70;1;0;10;0.00;0.00;0;1.63;31.676;37.154;37107526;12;3.9396;-1.0000
1669925624.030;1;1179534848;0;0;70;1;0;10;0.00;0.00;0;1.63;31.676;37.154;37107526;13;3.9317;-0.9980
1669925624.100;1;1179534848;0;0;70;1;0;10;0.00;0.00;0;1.63;31.676;37.154;37107526;14;3.9272;-0.9990
1669925624.300;1;1179534848;0;0;70;1;0;10;0.00;0.00;0;1.63;31.676;37.154;37107526;15;3.9240;-1.0010
1669925625.000;1;1179534848;0;0;70;1;0;10;0.00;0.00;0;1.63;31.676;37.154;37107526;16;3.9214;-0.9950
1669925627.000;1;1179534848;0;0;70;1;0;10;0.00;0.00;0;1.63;31.676;37.154;37107526;17;3.9150;-1.0010
1669925634.000;1;1179534848;0;0;70;1;0;10;0.00;0.00;0;1.63;31.676;37.154;37107526;18;3.9026;-1.0030
1669925634.001;1;1179534848;0;0;70;1;0;10;0.00;0.00;0;1.63;31.676;37.154;37107526;19;3.9161;-0.3560
1669925634.003;1;1179534848;0;0;70;1;0;10;0.00;0.00;0;1.63;31.676;37.154;37107526;20;3.9277;-0.0400
1669925634.010;1;1179534848;0;0;70;1;0;10;0.00;0.00;0;1.63;31.676;37.154;37107526;21;3.9337;-0.0040
1669925634.030;1;1179534848;0;0;70;1;0;10;0.00;0.00;0;1.63;31.676;37.154;37107526;22;3.9380;-0.0010
1669925634.100;1;1179534848;0;0;70;1;0;10;0.00;0.00;0;1.63;31.676;37.154;37107526;23;3.9398;0.0040
1669925634.300;1;1179534848;0;0;70;1;0;10;0.00;0.00;0;1.63;31.676;37.154;37107526;24;3.9416;0.0050
1669925635.000;1;1179534848;0;0;70;1;0;10;0.00;0.00;0;1.63;31.676;37.154;37107526;25;3.9427;-0.0010
1669925637.000;1;1179534848;0;0;70;1;0;10;0.00;0.00;0;1.63;31.676;37.154;37107526;26;3.9444;0.0030
1669925644.000;1;1179534848;0;0;70;1;0;10;0.00;0.00;0;1.63;31.676;37.154;37107526;27;3.9460;-0.0010
1669925644.001;1;1179534848;0;0;70;1;0;10;0.00;0.00;0;1.63;31.676;37.154;37107526;28;3.9605;0.6730
1669925644.003;1;1179534848;0;0;70;1;0;10;0.00;0.00;0;1.63;31.676;37.154;37107526;29;3.9705;0.9710
1669925644.010;1;1179534848;0;0;70;1;0;10;0.00;0.00;0;1.63;31.676;37.154;37107526;30;3.9770;0.9950
1669925644.030;1;1179534848;0;0;70;1;0;10;0.00;0.00;0;1.63;31.676;37.154;37107526;31;3.9808;1.0040
1669925644.100;1;1179534848;0;0;70;1;0;10;0.00;0.00;0;1.63;31.676;37.154;37107526;32;3.9837;1.0020
1669925644.300;1;1179534848;0;0;70;1;0;10;0.00;0.00;0;1.63;31.676;37.154;37107526;33;3.9847;1.0010
1669925645.000;1;1179534848;0;0;70;1;0;10;0.00;0.00;0;1.63;31.676;37.154;37107526;34;3.9870;0.9970
1669925647.000;1;1179534848;0;0;70;1;0;10;0.00;0.00;0;1.63;31.676;37.154;37107526;35;3.9911;1.0040
1669925654.000;1;1179534848;0;0;70;1;0;10;0.00;0.00;0;1.63;31.676;37.154;37107526;36;3.9997;0.9990
1669925674.000;1;1179534848;0;0;70;1;0;10;0.00;0.00;0;1.63;31.676;37.154;37107526;37;4.0126;1.0010
1669925704.000;1;1179534848;0;0;70;1;0;10;0.00;0.00;0;1.63;31.676;37.154;37107526;38;4.0219;1.0040
1669925704.001;1;1179534848;0;0;70;1;0;10;0.00;0.00;0;1.63;31.676;37.154;37107526;39;3.9950;-0.3230
1669925704.003;1;1179534848;0;0;70;1;0;10;0.00;0.00;0;1.63;31.676;37.154;37107526;40;3.9747;-0.9040
1669925704.010;1;1179534848;0;0;70;1;0;10;0.00;0.00;0;1.63;31.676;37.154;37107526;41;3.9612;-0.9940
1669925704.030;1;1179534848;0;0;70;1;0;10;0.00;0.00;0;1.63;31.676;37.154;37107526;42;3.9537;-0.9930
1669925704.100;1;1179534848;0;0;70;1;0;10;0.00;0.00;0;1.63;31.676;37.154;37107526;43;3.9481;-1.0060
1669925704.300;1;1179534848;0;0;70;1;0;10;0.00;0.00;0;1.63;31.676;37.154;37107526;44;3.9460;-1.0010
1669925705.000;1;1179534848;0;0;70;1;0;10;0.00;0.00;0;1.63;31.676;37.154;37107526;45;3.9422;-1.0110
1669925707.000;1;1179534848;0;0;70;1;0;10;0.00;0.00;0;1.63;31.676;37.154;37107526;46;3.9361;-0.9980
1669925714.000;1;1179534848;0;0;70;1;0;10;0.00;0.00;0;1.63;31.676;37.154;37107526;47;3.9233;-0.9940
1669925734.000;1;1179534848;0;0;70;1;0;10;0.00;0.00;0;1.63;31.676;37.154;37107526;48;3.9049;-0.9950
1669925764.000;1;1179534848;0;0;70;1;0;10;0.00;0.00;0;1.63;31.676;37.154;37107526;49;3.8865;-0.9970
1669925764.001;1;1179534848;0;0;70;1;0;10;0.00;0.00;0;1.63;31.676;37.154;37107526;50;3.8997;-0.3550
1669925764.003;1;1179534848;0;0;70;1;0;10;0.00;0.00;0;1.63;31.676;37.154;37107526;51;3.9107;-0.0440
1669925764.010;1;1179534848;0;0;70;1;0;10;0.00;0.00;0;1.63;31.676;37.154;37107526;52;3.9169;-0.0010
1669925764.030;1;1179534848;0;0;70;1;0;10;0.00;0.00;0;1.63;31.676;37.154;37107526;53;3.9205;0.0020
1669925764.100;1;1179534848;0;0;70;1;0;10;0.00;0.00;0;1.63;31.676;37.154;37107526;54;3.9228;0.0040
1669925764.300;1;1179534848;0;0;70;1;0;10;0.00;0.00;0;1.63;31.676;37.154;37107526;55;3.9240;-0.0020
1669925765.000;1;1179534848;0;0;70;1;0;10;0.00;0.00;0;1.63;31.676;37.154;37107526;56;3.9264;0.0000
1669925767.000;1;1179534848;0;0;70;1;0;10;0.00;0.00;0;1.63;31.676;37.154;37107526;57;3.9295;0.0040
1669925774.000;1;1179534848;0;0;70;1;0;10;0.00;0.00;0;1.63;31.676;37.154;37107526;58;3.9345;0.0020
1669925794.000;1;1179534848;0;0;70;1;0;10;0.00;0.00;0;1.63;31.676;37.154;37107526;59;3.9400;-0.0020
1669925824.000;1;1179534848;0;0;70;1;0;10;0.00;0.00;0;1.63;31.676;37.154;37107526;60;3.9439;-0.0040
1669932516.000;1;1181315584;0;0;50;1;0;10;0.00;0.00;0;1.63;30.669;35.589;37765827;0;3.7476;0.0010
1669932516.001;1;1181315584;0;0;50;1;0;10;0.00;0.00;0;1.63;30.669;35.589;37765827;1;3.7643;0.8010
1669932516.003;1;1181315584;0;0;50;1;0;10;0.00;0.00;0;1.63;30.669;35.589;37765827;2;3.7724;0.9840
1669932516.010;1;1181315584;0;0;50;1;0;10;0.00;0.00;0;1.63;30.669;35.589;37765827;3;3.7783;1.0020
1669932516.030;1;1181315584;0;0;50;1;0;10;0.00;0.00;0;1.63;30.669;35.589;37765827;4;3.7815;1.0040
1669932516.100;1;1181315584;0;0;50;1;0;10;0.00;0.00;0;1.63;30.669;35.589;37765827;5;3.7831;1.0000
1669932516.300;1;1181315584;0;0;50;1;0;10;0.00;0.00;0;1.63;30.669;35.589;37765827;6;3.7847;0.9970
1669932517.000;1;1181315584;0;0;50;1;0;10;0.00;0.00;0;1.63;30.669;35.589;37765827;7;3.7865;1.0020
1669932519.000;1;1181315584;0;0;50;1;0;10;0.00;0.00;0;1.63;30.669;35.589;37765827;8;3.7900;1.0030
1669932526.000;1;1181315584;0;0;50;1;0;10;0.00;0.00;0;1.63;30.669;35.589;37765827;9;3.7962;0.9950
1669932526.001;1;1181315584;0;0;50;1;0;10;0.00;0.00;0;1.63;30.669;35.589;37765827;10;3.7702;-0.3170
1669932526.003;1;1181315584;0;0;50;1;0;10;0.00;0.00;0;1.63;30.669;35.589;37765827;11;3.7502;-0.9020
1669932526.010;1;1181315584;0;0;50;1;0;10;0.00;0.00;0;1.63;30.669;35.589;37765827;12;3.7367;-0.9910
1669932526.030;1;1181315584;0;0;50;1;0;10;0.00;0.00;0;1.63;30.669;35.589;37765827;13;3.7296;-0.9940
1669932526.100;1;1181315584;0;0;50;1;0;10;0.00;0.00;0;1.63;30.669;35.589;37765827;14;3.7252;-1.0030
1669932526.300;1;1181315584;0;0;50;1;0;10;0.00;0.00;0;1.63;30.669;35.589;37765827;15;3.7233;-1.0030
1669932527.000;1;1181315584;0;0;50;1;0;10;0.00;0.00;0;1.63;30.669;35.589;37765827;16;3.7203;-0.9980
1669932529.000;1;1181315584;0;0;50;1;0;10;0.00;0.00;0;1.63;30.669;35.589;37765827;17;3.7147;-0.9990
1669932536.000;1;1181315584;0;0;50;1;0;10;0.00;0.00;0;1.63;30.669;35.589;37765827;18;3.7039;-1.0050
1669932536.001;1;1181315584;0;0;50;1;0;10;0.00;0.00;0;1.63;30.669;35.589;37765827;19;3.7179;-0.3530
1669932536.003;1;1181315584;0;0;50;1;0;10;0.00;0.00;0;1.63;30.669;35.589;37765827;20;3.7288;-0.0400
1669932536.010;1;1181315584;0;0;50;1;0;10;0.00;0.00;0;1.63;30.669;35.589;37765827;21;3.7349;-0.0030
1669932536.030;1;1181315584;0;0;50;1;0;10;0.00;0.00;0;1.63;30.669;35.589;37765827;22;3.7389;0.0030
1669932536.100;1;1181315584;0;0;50;1;0;10;0.00;0.00;0;1.63;30.669;35.589;37765827;23;3.7399;0.0000
1669932536.300;1;1181315584;0;0;50;1;0;10;0.00;0.00;0;1.63;30.669;35.589;37765827;24;3.7408;-0.0010
1669932537.000;1;1181315584;0;0;50;1;0;10;0.00;0.00;0;1.63;30.669;35.589;37765827;25;3.7423;-0.0020
1669932539.000;1;1181315584;0;0;50;1;0;10;0.00;0.00;0;1.63;30.669;35.589;37765827;26;3.7441;0.0030
1669932546.000;1;1181315584;0;0;50;1;0;10;0.00;0.00;0;1.63;30.669;35.589;37765827;27;3.7457;0.0000
1669932546.001;1;1181315584;0;0;50;1;0;10;0.00;0.00;0;1.63;30.669;35.589;37765827;28;3.7590;0.6670
1669932546.003;1;1181315584;0;0;50;1;0;10;0.00;0.00;0;1.63;30.669;35.589;37765827;29;3.7700;0.9720
1669932546.010;1;1181315584;0;0;50;1;0;10;0.00;0.00;0;1.63;30.669;35.589;37765827;30;3.7757;0.9960
1669932546.030;1;1181315584;0;0;50;1;0;10;0.00;0.00;0;1.63;30.669;35.589;37765827;31;3.7798;0.9990
1669932546.100;1;1181315584;0;0;50;1;0;10;0.00;0.00;0;1.63;30.669;35.589;37765827;32;3.7814;1.0010
1669932546.300;1;1181315584;0;0;50;1;0;10;0.00;0.00;0;1.63;30.669;35.589;37765827;33;3.7824;1.0030
1669932547.000;1;1181315584;0;0;50;1;0;10;0.00;0.00;0;1.63;30.669;35.589;37765827;34;3.7838;1.0000
1669932549.000;1;1181315584;0;0;50;1;0;10;0.00;0.00;0;1.63;30.669;35.589;37765827;35;3.7884;1.0040
1669932556.000;1;1181315584;0;0;50;1;0;10;0.00;0.00;0;1.63;30.669;35.589;37765827;36;3.7956;1.0010
1669932576.000;1;1181315584;0;0;50;1;0;10;0.00;0.00;0;1.63;30.669;35.589;37765827;37;3.8068;0.9990
1669932606.000;1;1181315584;0;0;50;1;0;10;0.00;0.00;0;1.63;30.669;35.589;37765827;38;3.8164;1.0020
1669932606.001;1;1181315584;0;0;50;1;0;10;0.00;0.00;0;1.63;30.669;35.589;37765827;39;3.7906;-0.3170
1669932606.003;1;1181315584;0;0;50;1;0;10;0.00;0.00;0;1.63;30.669;35.589;37765827;40;3.7703;-0.9100
1669932606.010;1;1181315584;0;0;50;1;0;10;0.00;0.00;0;1.63;30.669;35.589;37765827;41;3.7566;-0.9950
1669932606.030;1;1181315584;0;0;50;1;0;10;0.00;0.00;0;1.63;30.669;35.589;37765827;42;3.7496;-0.9970
1669932606.100;1;1181315584;0;0;50;1;0;10;0.00;0.00;0;1.63;30.669;35.589;37765827;43;3.7452;-0.9990
1669932606.300;1;1181315584;0;0;50;1;0;10;0.00;0.00;0;1.63;30.669;35.589;37765827;44;3.7438;-1.0040
1669932607.000;1;1181315584;0;0;50;1;0;10;0.00;0.00;0;1.63;30.669;35.589;37765827;45;3.7400;-1.0000
1669932609.000;1;1181315584;0;0;50;1;0;10;0.00;0.00;0;1.63;30.669;35.589;37765827;46;3.7340;-0.9990
1669932616.000;1;1181315584;0;0;50;1;0;10;0.00;0.00;0;1.63;30.669;35.589;37765827;47;3.7220;-0.9950
1669932636.000;1;1181315584;0;0;50;1;0;10;0.00;0.00;0;1.63;30.669;35.589;37765827;48;3.7034;-1.0010
1669932666.000;1;1181315584;0;0;50;1;0;10;0.00;0.00;0;1.63;30.669;35.589;37765827;49;3.6885;-0.9980
1669932666.001;1;1181315584;0;0;50;1;0;10;0.00;0.00;0;1.63;30.669;35.589;37765827;50;3.7015;-0.3490
1669932666.003;1;1181315584;0;0;50;1;0;10;0.00;0.00;0;1.63;30.669;35.589;37765827;51;3.7123;-0.0430
1669932666.010;1;1181315584;0;0;50;1;0;10;0.00;0.00;0;1.63;30.669;35.589;37765827;52;3.7189;-0.0020
1669932666.030;1;1181315584;0;0;50;1;0;10;0.00;0.00;0;1.63;30.669;35.589;37765827;53;3.7217;-0.0030
1669932666.100;1;1181315584;0;0;50;1;0;10;0.00;0.00;0;1.63;30.669;35.589;37765827;54;3.7240;-0.0020
1669932666.300;1;1181315584;0;0;50;1;0;10;0.00;0.00;0;1.63;30.669;35.589;37765827;55;3.7249;0.0010
1669932667.000;1;1181315584;0;0;50;1;0;10;0.00;0.00;0;1.63;30.669;35.589;37765827;56;3.7264;0.0020
1669932669.000;1;1181315584;0;0;50;1;0;10;0.00;0.00;0;1.63;30.669;35.589;37765827;57;3.7289;0.0000
1669932676.000;1;1181315584;0;0;50;1;0;10;0.00;0.00;0;1.63;30.669;35.589;37765827;58;3.7339;-0.0030
1669932696.000;1;1181315584;0;0;50;1;0;10;0.00;0.00;0;1.63;30.669;35.589;37765827;59;3.7391;0.0000
1669932726.000;1;1181315584;0;0;50;1;0;10;0.00;0.00;0;1.63;30.669;35.589;37765827;60;3.7419;0.0020
1669939852.000;1;1183209472;0;0;30;1;0;10;0.00;0.00;0;1.71;30.200;35.970;38465403;0;3.5933;0.0010
1669939852.001;1;1183209472;0;0;30;1;0;10;0.00;0.00;0;1.71;30.200;35.970;38465403;1;3.6095;0.7990
1669939852.003;1;1183209472;0;0;30;1;0;10;0.00;0.00;0;1.71;30.200;35.970;38465403;2;3.6178;0.9860
1669939852.010;1;1183209472;0;0;30;1;0;10;0.00;0.00;0;1.71;30.200;35.970;38465403;3;3.6233;0.9950
1669939852.030;1;1183209472;0;0;30;1;0;10;0.00;0.00;0;1.71;30.200;35.970;38465403;4;3.6267;0.9990
1669939852.100;1;1183209472;0;0;30;1;0;10;0.00;0.00;0;1.71;30.200;35.970;38465403;5;3.6292;1.0000
1669939852.300;1;1183209472;0;0;30;1;0;10;0.00;0.00;0;1.71;30.200;35.970;38465403;6;3.6306;1.0040
1669939853.000;1;1183209472;0;0;30;1;0;10;0.00;0.00;0;1.71;30.200;35.970;38465403;7;3.6318;1.0010
1669939855.000;1;1183209472;0;0;30;1;0;10;0.00;0.00;0;1.71;30.200;35.970;38465403;8;3.6349;1.0020
1669939862.000;1;1183209472;0;0;30;1;0;10;0.00;0.00;0;1.71;30.200;35.970;38465403;9;3.6420;0.9980
1669939862.001;1;1183209472;0;0;30;1;0;10;0.00;0.00;0;1.71;30.200;35.970;38465403;10;3.6154;-0.3100
1669939862.003;1;1183209472;0;0;30;1;0;10;0.00;0.00;0;1.71;30.200;35.970;38465403;11;3.5946;-0.9120
1669939862.010;1;1183209472;0;0;30;1;0;10;0.00;0.00;0;1.71;30.200;35.970;38465403;12;3.5815;-0.9970
1669939862.030;1;1183209472;0;0;30;1;0;10;0.00;0.00;0;1.71;30.200;35.970;38465403;13;3.5738;-1.0000
1669939862.100;1;1183209472;0;0;30;1;0;10;0.00;0.00;0;1.71;30.200;35.970;38465403;14;3.5689;-0.9990
1669939862.300;1;1183209472;0;0;30;1;0;10;0.00;0.00;0;1.71;30.200;35.970;38465403;15;3.5675;-0.9950
1669939863.000;1;1183209472;0;0;30;1;0;10;0.00;0.00;0;1.71;30.200;35.970;38465403;16;3.5646;-0.9980
1669939865.000;1;1183209472;0;0;30;1;0;10;0.00;0.00;0;1.71;30.200;35.970;38465403;17;3.5594;-0.9990
1669939872.000;1;1183209472;0;0;30;1;0;10;0.00;0.00;0;1.71;30.200;35.970;38465403;18;3.5497;-1.0030
1669939872.001;1;1183209472;0;0;30;1;0;10;0.00;0.00;0;1.71;30.200;35.970;38465403;19;3.5626;-0.3500
1669939872.003;1;1183209472;0;0;30;1;0;10;0.00;0.00;0;1.71;30.200;35.970;38465403;20;3.5734;-0.0460
1669939872.010;1;1183209472;0;0;30;1;0;10;0.00;0.00;0;1.71;30.200;35.970;38465403;21;3.5799;-0.0020
1669939872.030;1;1183209472;0;0;30;1;0;10;0.00;0.00;0;1.71;30.200;35.970;38465403;22;3.5839;0.0010
1669939872.100;1;1183209472;0;0;30;1;0;10;0.00;0.00;0;1.71;30.200;35.970;38465403;23;3.5860;0.0050
1669939872.300;1;1183209472;0;0;30;1;0;10;0.00;0.00;0;1.71;30.200;35.970;38465403;24;3.5865;-0.0010
1669939873.000;1;1183209472;0;0;30;1;0;10;0.00;0.00;0;1.71;30.200;35.970;38465403;25;3.5874;0.0000
1669939875.000;1;1183209472;0;0;30;1;0;10;0.00;0.00;0;1.71;30.200;35.970;38465403;26;3.5892;-0.0020
1669939882.000;1;1183209472;0;0;30;1;0;10;0.00;0.00;0;1.71;30.200;35.970;38465403;27;3.5912;-0.0020
1669939882.001;1;1183209472;0;0;30;1;0;10;0.00;0.00;0;1.71;30.200;35.970;38465403;28;3.6045;0.6620
1669939882.003;1;1183209472;0;0;30;1;0;10;0.00;0.00;0;1.71;30.200;35.970;38465403;29;3.6155;0.9660
1669939882.010;1;1183209472;0;0;30;1;0;10;0.00;0.00;0;1.71;30.200;35.970;38465403;30;3.6216;1.0000
1669939882.030;1;1183209472;0;0;30;1;0;10;0.00;0.00;0;1.71;30.200;35.970;38465403;31;3.6259;1.0050
1669939882.100;1;1183209472;0;0;30;1;0;10;0.00;0.00;0;1.71;30.200;35.970;38465403;32;3.6273;0.9970
1669939882.300;1;1183209472;0;0;30;1;0;10;0.00;0.00;0;1.71;30.200;35.970;38465403;33;3.6289;1.0040
1669939883.000;1;1183209472;0;0;30;1;0;10;0.00;0.00;0;1.71;30.200;35.970;38465403;34;3.6304;0.9980
1669939885.000;1;1183209472;0;0;30;1;0;10;0.00;0.00;0;1.71;30.200;35.970;38465403;35;3.6337;0.9970
1669939892.000;1;1183209472;0;0;30;1;0;10;0.00;0.00;0;1.71;30.200;35.970;38465403;36;3.6406;1.0000
1669939912.000;1;1183209472;0;0;30;1;0;10;0.00;0.00;0;1.71;30.200;35.970;38465403;37;3.6523;1.0020
1669939942.000;1;1183209472;0;0;30;1;0;10;0.00;0.00;0;1.71;30.200;35.970;38465403;38;3.6635;1.0060
1669939942.001;1;1183209472;0;0;30;1;0;10;0.00;0.00;0;1.71;30.200;35.970;38465403;39;3.6360;-0.3130
1669939942.003;1;1183209472;0;0;30;1;0;10;0.00;0.00;0;1.71;30.200;35.970;38465403;40;3.6159;-0.9090
1669939942.010;1;1183209472;0;0;30;1;0;10;0.00;0.00;0;1.71;30.200;35.970;38465403;41;3.6025;-0.9990
1669939942.030;1;1183209472;0;0;30;1;0;10;0.00;0.00;0;1.71;30.200;35.970;38465403;42;3.5949;-1.0000
1669939942.100;1;1183209472;0;0;30;1;0;10;0.00;0.00;0;1.71;30.200;35.970;38465403;43;3.5905;-1.0030
1669939942.300;1;1183209472;0;0;30;1;0;10;0.00;0.00;0;1.71;30.200;35.970;38465403;44;3.5886;-1.0000
1669939943.000;1;1183209472;0;0;30;1;0;10;0.00;0.00;0;1.71;30.200;35.970;38465403;45;3.5858;-1.0010
1669939945.000;1;1183209472;0;0;30;1;0;10;0.00;0.00;0;1.71;30.200;35.970;38465403;46;3.5800;-1.0050
1669939952.000;1;1183209472;0;0;30;1;0;10;0.00;0.00;0;1.71;30.200;35.970;38465403;47;3.5680;-1.0040
1669939972.000;1;1183209472;0;0;30;1;0;10;0.00;0.00;0;1.71;30.200;35.970;38465403;48;3.5512;-1.0050
1669940002.000;1;1183209472;0;0;30;1;0;10;0.00;0.00;0;1.71;30.200;35.970;38465403;49;3.5353;-1.0000
1669940002.001;1;1183209472;0;0;30;1;0;10;0.00;0.00;0;1.71;30.200;35.970;38465403;50;3.5491;-0.3490
1669940002.003;1;1183209472;0;0;30;1;0;10;0.00;0.00;0;1.71;30.200;35.970;38465403;51;3.5594;-0.0470
1669940002.010;1;1183209472;0;0;30;1;0;10;0.00;0.00;0;1.71;30.200;35.970;38465403;52;3.5666;0.0010
1669940002.030;1;1183209472;0;0;30;1;0;10;0.00;0.00;0;1.71;30.200;35.970;38465403;53;3.5703;-0.0010
1669940002.100;1;1183209472;0;0;30;1;0;10;0.00;0.00;0;1.71;30.200;35.970;38465403;54;3.5721;-0.0020
1669940002.300;1;1183209472;0;0;30;1;0;10;0.00;0.00;0;1.71;30.200;35.970;38465403;55;3.5730;-0.0030
1669940003.000;1;1183209472;0;0;30;1;0;10;0.00;0.00;0;1.71;30.200;35.970;38465403;56;3.5747;0.0000
1669940005.000;1;1183209472;0;0;30;1;0;10;0.00;0.00;0;1.71;30.200;35.970;38465403;57;3.5768;0.0000
1669940012.000;1;1183209472;0;0;30;1;0;10;0.00;0.00;0;1.71;30.200;35.970;38465403;58;3.5807;-0.0030
1669940032.000;1;1183209472;0;0;30;1;0;10;0.00;0.00;0;1.71;30.200;35.970;38465403;59;3.5858;-0.0030
1669940062.000;1;1183209472;0;0;30;1;0;10;0.00;0.00;0;1.71;30.200;35.970;38465403;60;3.5886;-0.0030
1669947188.000;1;1185103872;0;0;10;1;0;10;0.00;0.00;0;1.87;33.265;48.245;39164978;0;3.3081;0.0000
1669947188.001;1;1185103872;0;0;10;1;0;10;0.00;0.00;0;1.87;33.265;48.245;39164978;1;3.3253;0.7820
1669947188.003;1;1185103872;0;0;10;1;0;10;0.00;0.00;0;1.87;33.265;48.245;39164978;2;3.3342;0.9810
1669947188.010;1;1185103872;0;0;10;1;0;10;0.00;0.00;0;1.87;33.265;48.245;39164978;3;3.3414;1.0020
1669947188.030;1;1185103872;0;0;10;1;0;10;0.00;0.00;0;1.87;33.265;48.245;39164978;4;3.3474;1.0010
1669947188.100;1;1185103872;0;0;10;1;0;10;0.00;0.00;0;1.87;33.265;48.245;39164978;5;3.3562;0.9980
1669947188.300;1;1185103872;0;0;10;1;0;10;0.00;0.00;0;1.87;33.265;48.245;39164978;6;3.3656;1.0020
1669947189.000;1;1185103872;0;0;10;1;0;10;0.00;0.00;0;1.87;33.265;48.245;39164978;7;3.3716;1.0030
1669947191.000;1;1185103872;0;0;10;1;0;10;0.00;0.00;0;1.87;33.265;48.245;39164978;8;3.3777;1.0010
1669947198.000;1;1185103872;0;0;10;1;0;10;0.00;0.00;0;1.87;33.265;48.245;39164978;9;3.3888;0.9990
1669947198.001;1;1185103872;0;0;10;1;0;10;0.00;0.00;0;1.87;33.265;48.245;39164978;10;3.3622;-0.3000
1669947198.003;1;1185103872;0;0;10;1;0;10;0.00;0.00;0;1.87;33.265;48.245;39164978;11;3.3404;-0.9100
1669947198.010;1;1185103872;0;0;10;1;0;10;0.00;0.00;0;1.87;33.265;48.245;39164978;12;3.3239;-0.9910
1669947198.030;1;1185103872;0;0;10;1;0;10;0.00;0.00;0;1.87;33.265;48.245;39164978;13;3.3120;-1.0010
1669947198.100;1;1185103872;0;0;10;1;0;10;0.00;0.00;0;1.87;33.265;48.245;39164978;14;3.2953;-1.0000
1669947198.300;1;1185103872;0;0;10;1;0;10;0.00;0.00;0;1.87;33.265;48.245;39164978;15;3.2779;-1.0020
1669947199.000;1;1185103872;0;0;10;1;0;10;0.00;0.00;0;1.87;33.265;48.245;39164978;16;3.2632;-1.0010
1669947201.000;1;1185103872;0;0;10;1;0;10;0.00;0.00;0;1.87;33.265;48.245;39164978;17;3.2506;-0.9970
1669947208.000;1;1185103872;0;0;10;1;0;10;0.00;0.00;0;1.87;33.265;48.245;39164978;18;3.2279;-0.9960
1669947208.001;1;1185103872;0;0;10;1;0;10;0.00;0.00;0;1.87;33.265;48.245;39164978;19;3.2414;-0.3460
1669947208.003;1;1185103872;0;0;10;1;0;10;0.00;0.00;0;1.87;33.265;48.245;39164978;20;3.2522;-0.0530
1669947208.010;1;1185103872;0;0;10;1;0;10;0.00;0.00;0;1.87;33.265;48.245;39164978;21;3.2604;-0.0060
1669947208.030;1;1185103872;0;0;10;1;0;10;0.00;0.00;0;1.87;33.265;48.245;39164978;22;3.2668;0.0020
1669947208.100;1;1185103872;0;0;10;1;0;10;0.00;0.00;0;1.87;33.265;48.245;39164978;23;3.2772;0.0020
1669947208.300;1;1185103872;0;0;10;1;0;10;0.00;0.00;0;1.87;33.265;48.245;39164978;24;3.2890;-0.0010
1669947209.000;1;1185103872;0;0;10;1;0;10;0.00;0.00;0;1.87;33.265;48.245;39164978;25;3.2987;0.0020
1669947211.000;1;1185103872;0;0;10;1;0;10;0.00;0.00;0;1.87;33.265;48.245;39164978;26;3.3031;0.0040
1669947218.000;1;1185103872;0;0;10;1;0;10;0.00;0.00;0;1.87;33.265;48.245;39164978;27;3.3056;-0.0020
1669947218.001;1;1185103872;0;0;10;1;0;10;0.00;0.00;0;1.87;33.265;48.245;39164978;28;3.3199;0.6550
1669947218.003;1;1185103872;0;0;10;1;0;10;0.00;0.00;0;1.87;33.265;48.245;39164978;29;3.3313;0.9730
1669947218.010;1;1185103872;0;0;10;1;0;10;0.00;0.00;0;1.87;33.265;48.245;39164978;30;3.3389;0.9990
1669947218.030;1;1185103872;0;0;10;1;0;10;0.00;0.00;0;1.87;33.265;48.245;39164978;31;3.3449;0.9960
1669947218.100;1;1185103872;0;0;10;1;0;10;0.00;0.00;0;1.87;33.265;48.245;39164978;32;3.3543;1.0020
1669947218.300;1;1185103872;0;0;10;1;0;10;0.00;0.00;0;1.87;33.265;48.245;39164978;33;3.3633;0.9970
1669947219.000;1;1185103872;0;0;10;1;0;10;0.00;0.00;0;1.87;33.265;48.245;39164978;34;3.3704;1.0080
1669947221.000;1;1185103872;0;0;10;1;0;10;0.00;0.00;0;1.87;33.265;48.245;39164978;35;3.3754;0.9990
1669947228.000;1;1185103872;0;0;10;1;0;10;0.00;0.00;0;1.87;33.265;48.245;39164978;36;3.3883;1.0040
1669947248.000;1;1185103872;0;0;10;1;0;10;0.00;0.00;0;1.87;33.265;48.245;39164978;37;3.4124;1.0000
1669947278.000;1;1185103872;0;0;10;1;0;10;0.00;0.00;0;1.87;33.265;48.245;39164978;38;3.4387;1.0010
1669947278.001;1;1185103872;0;0;10;1;0;10;0.00;0.00;0;1.87;33.265;48.245;39164978;39;3.4113;-0.3010
1669947278.003;1;1185103872;0;0;10;1;0;10;0.00;0.00;0;1.87;33.265;48.245;39164978;40;3.3900;-0.9140
1669947278.010;1;1185103872;0;0;10;1;0;10;0.00;0.00;0;1.87;33.265;48.245;39164978;41;3.3732;-1.0000
1669947278.030;1;1185103872;0;0;10;1;0;10;0.00;0.00;0;1.87;33.265;48.245;39164978;42;3.3618;-0.9980
1669947278.100;1;1185103872;0;0;10;1;0;10;0.00;0.00;0;1.87;33.265;48.245;39164978;43;3.3469;-1.0020
1669947278.300;1;1185103872;0;0;10;1;0;10;0.00;0.00;0;1.87;33.265;48.245;39164978;44;3.3330;-1.0050
1669947279.000;1;1185103872;0;0;10;1;0;10;0.00;0.00;0;1.87;33.265;48.245;39164978;45;3.3223;-1.0020
1669947281.000;1;1185103872;0;0;10;1;0;10;0.00;0.00;0;1.87;33.265;48.245;39164978;46;3.3113;-1.0000
1669947288.000;1;1185103872;0;0;10;1;0;10;0.00;0.00;0;1.87;33.265;48.245;39164978;47;3.2894;-1.0010
1669947308.000;1;1185103872;0;0;10;1;0;10;0.00;0.00;0;1.87;33.265;48.245;39164978;48;3.2485;-1.0000
1669947338.000;1;1185103872;0;0;10;1;0;10;0.00;0.00;0;1.87;33.265;48.245;39164978;49;3.2026;-0.9960
