Repository: ShafayethJamil/Battery-Diagnostic-Using-LGN

# LGN Battery Diagnostics from Pulse Relaxation (HPPC)

Code and result files for the paper *"Lie Generator Networks Extract
EIS-Grade Battery Diagnostics from Pulse Relaxation Data"* (S. Jamil,
R. Kapadia). Preprint: [https://arxiv.org/abs/2605.15351].

Lie Generator Networks (LGN) extract electrochemical time constants from
~60 seconds of post-pulse voltage relaxation and reconstruct impedance-grade
diagnostics without dedicated EIS hardware. This repository contains the
reference implementation and the result files behind the paper's figures.

File: cell_plsv2_P001_1_S01_C10.csv (part 7 of 45)
timestamp_s;timestamp_origin;sd_block_id;cyc_charged;is_rt;soc_nom;age_type;age_temp;age_soc;age_chg_rate;age_dischg_rate;age_profile;t_avg_degC;r_ref_10ms_mOhm;r_ref_1s_mOhm;uptime_ticks;seq_nr;v_raw_V;i_raw_A
1669947338.001;1;1185103872;0;0;10;1;0;10;0.00;0.00;0;1.87;33.265;48.245;39164978;50;3.2158;-0.3440
1669947338.003;1;1185103872;0;0;10;1;0;10;0.00;0.00;0;1.87;33.265;48.245;39164978;51;3.2266;-0.0510
1669947338.010;1;1185103872;0;0;10;1;0;10;0.00;0.00;0;1.87;33.265;48.245;39164978;52;3.2343;-0.0030
1669947338.030;1;1185103872;0;0;10;1;0;10;0.00;0.00;0;1.87;33.265;48.245;39164978;53;3.2410;-0.0050
1669947338.100;1;1185103872;0;0;10;1;0;10;0.00;0.00;0;1.87;33.265;48.245;39164978;54;3.2509;-0.0020
1669947338.300;1;1185103872;0;0;10;1;0;10;0.00;0.00;0;1.87;33.265;48.245;39164978;55;3.2649;-0.0010
1669947339.000;1;1185103872;0;0;10;1;0;10;0.00;0.00;0;1.87;33.265;48.245;39164978;56;3.2775;-0.0020
1669947341.000;1;1185103872;0;0;10;1;0;10;0.00;0.00;0;1.87;33.265;48.245;39164978;57;3.2841;0.0020
1669947348.000;1;1185103872;0;0;10;1;0;10;0.00;0.00;0;1.87;33.265;48.245;39164978;58;3.2913;0.0030
1669947368.000;1;1185103872;0;0;10;1;0;10;0.00;0.00;0;1.87;33.265;48.245;39164978;59;3.2984;-0.0010
1669947398.000;1;1185103872;0;0;10;1;0;10;0.00;0.00;0;1.87;33.265;48.245;39164978;60;3.3034;-0.0020
1669981358.000;1;1193878016;0;0;90;1;0;10;0.00;0.00;0;1.63;30.748;38.072;1246044;0;4.0690;-0.0010
1669981358.001;1;1193878016;0;0;90;1;0;10;0.00;0.00;0;1.63;30.748;38.072;1246044;1;4.0862;0.7930
1669981358.003;1;1193878016;0;0;90;1;0;10;0.00;0.00;0;1.63;30.748;38.072;1246044;2;4.0943;0.9800
1669981358.010;1;1193878016;0;0;90;1;0;10;0.00;0.00;0;1.63;30.748;38.072;1246044;3;4.0998;0.9990
1669981358.030;1;1193878016;0;0;90;1;0;10;0.00;0.00;0;1.63;30.748;38.072;1246044;4;4.1035;1.0030
1669981358.100;1;1193878016;0;0;90;1;0;10;0.00;0.00;0;1.63;30.748;38.072;1246044;5;4.1072;1.0030
1669981358.300;1;1193878016;0;0;90;1;0;10;0.00;0.00;0;1.63;30.748;38.072;1246044;6;4.1083;0.9980
1669981359.000;1;1193878016;0;0;90;1;0;10;0.00;0.00;0;1.63;30.748;38.072;1246044;7;4.1106;0.9970
1669981361.000;1;1193878016;0;0;90;1;0;10;0.00;0.00;0;1.63;30.748;38.072;1246044;8;4.1144;1.0020
1669981368.000;1;1193878016;0;0;90;1;0;10;0.00;0.00;0;1.63;30.748;38.072;1246044;9;4.1208;1.0030
1669981368.001;1;1193878016;0;0;90;1;0;10;0.00;0.00;0;1.63;30.748;38.072;1246044;10;4.0941;-0.3250
1669981368.003;1;1193878016;0;0;90;1;0;10;0.00;0.00;0;1.63;30.748;38.072;1246044;11;4.0731;-0.8890
1669981368.010;1;1193878016;0;0;90;1;0;10;0.00;0.00;0;1.63;30.748;38.072;1246044;12;4.0594;-0.9990
1669981368.030;1;1193878016;0;0;90;1;0;10;0.00;0.00;0;1.63;30.748;38.072;1246044;13;4.0522;-1.0050
1669981368.100;1;1193878016;0;0;90;1;0;10;0.00;0.00;0;1.63;30.748;38.072;1246044;14;4.0461;-1.0030
1669981368.300;1;1193878016;0;0;90;1;0;10;0.00;0.00;0;1.63;30.748;38.072;1246044;15;4.0434;-0.9960
1669981369.000;1;1193878016;0;0;90;1;0;10;0.00;0.00;0;1.63;30.748;38.072;1246044;16;4.0393;-1.0010
1669981371.000;1;1193878016;0;0;90;1;0;10;0.00;0.00;0;1.63;30.748;38.072;1246044;17;4.0342;-0.9990
1669981378.000;1;1193878016;0;0;90;1;0;10;0.00;0.00;0;1.63;30.748;38.072;1246044;18;4.0244;-0.9990
1669981378.001;1;1193878016;0;0;90;1;0;10;0.00;0.00;0;1.63;30.748;38.072;1246044;19;4.0375;-0.3630
1669981378.003;1;1193878016;0;0;90;1;0;10;0.00;0.00;0;1.63;30.748;38.072;1246044;20;4.0482;-0.0380
1669981378.010;1;1193878016;0;0;90;1;0;10;0.00;0.00;0;1.63;30.748;38.072;1246044;21;4.0552;-0.0030
1669981378.030;1;1193878016;0;0;90;1;0;10;0.00;0.00;0;1.63;30.748;38.072;1246044;22;4.0585;-0.0020
1669981378.100;1;1193878016;0;0;90;1;0;10;0.00;0.00;0;1.63;30.748;38.072;1246044;23;4.0611;0.0040
1669981378.300;1;1193878016;0;0;90;1;0;10;0.00;0.00;0;1.63;30.748;38.072;1246044;24;4.0627;0.0040
1669981379.000;1;1193878016;0;0;90;1;0;10;0.00;0.00;0;1.63;30.748;38.072;1246044;25;4.0648;-0.0010
1669981381.000;1;1193878016;0;0;90;1;0;10;0.00;0.00;0;1.63;30.748;38.072;1246044;26;4.0665;-0.0020
1669981388.000;1;1193878016;0;0;90;1;0;10;0.00;0.00;0;1.63;30.748;38.072;1246044;27;4.0680;-0.0030
1669981388.001;1;1193878016;0;0;90;1;0;10;0.00;0.00;0;1.63;30.748;38.072;1246044;28;4.0818;0.6680
1669981388.003;1;1193878016;0;0;90;1;0;10;0.00;0.00;0;1.63;30.748;38.072;1246044;29;4.0930;0.9720
1669981388.010;1;1193878016;0;0;90;1;0;10;0.00;0.00;0;1.63;30.748;38.072;1246044;30;4.0984;1.0010
1669981388.030;1;1193878016;0;0;90;1;0;10;0.00;0.00;0;1.63;30.748;38.072;1246044;31;4.1020;1.0000
1669981388.100;1;1193878016;0;0;90;1;0;10;0.00;0.00;0;1.63;30.748;38.072;1246044;32;4.1057;1.0010
1669981388.300;1;1193878016;0;0;90;1;0;10;0.00;0.00;0;1.63;30.748;38.072;1246044;33;4.1073;1.0030
1669981389.000;1;1193878016;0;0;90;1;0;10;0.00;0.00;0;1.63;30.748;38.072;1246044;34;4.1089;1.0000
1669981391.000;1;1193878016;0;0;90;1;0;10;0.00;0.00;0;1.63;30.748;38.072;1246044;35;4.1123;0.9990
1669981398.000;1;1193878016;0;0;90;1;0;10;0.00;0.00;0;1.63;30.748;38.072;1246044;36;4.1199;0.9950
1669981418.000;1;1193878016;0;0;90;1;0;10;0.00;0.00;0;1.63;30.748;38.072;1246044;37;4.1310;1.0010
1669981448.000;1;1193878016;0;0;90;1;0;10;0.00;0.00;0;1.63;30.748;38.072;1246044;38;4.1410;0.9970
1669981448.001;1;1193878016;0;0;90;1;0;10;0.00;0.00;0;1.63;30.748;38.072;1246044;39;4.1147;-0.3240
1669981448.003;1;1193878016;0;0;90;1;0;10;0.00;0.00;0;1.63;30.748;38.072;1246044;40;4.0954;-0.8870
1669981448.010;1;1193878016;0;0;90;1;0;10;0.00;0.00;0;1.63;30.748;38.072;1246044;41;4.0807;-0.9970
1669981448.030;1;1193878016;0;0;90;1;0;10;0.00;0.00;0;1.63;30.748;38.072;1246044;42;4.0729;-0.9960
1669981448.100;1;1193878016;0;0;90;1;0;10;0.00;0.00;0;1.63;30.748;38.072;1246044;43;4.0658;-1.0000
1669981448.300;1;1193878016;0;0;90;1;0;10;0.00;0.00;0;1.63;30.748;38.072;1246044;44;4.0625;-1.0050
1669981449.000;1;1193878016;0;0;90;1;0;10;0.00;0.00;0;1.63;30.748;38.072;1246044;45;4.0588;-1.0030
1669981451.000;1;1193878016;0;0;90;1;0;10;0.00;0.00;0;1.63;30.748;38.072;1246044;46;4.0534;-1.0020
1669981458.000;1;1193878016;0;0;90;1;0;10;0.00;0.00;0;1.63;30.748;38.072;1246044;47;4.0410;-1.0050
1669981478.000;1;1193878016;0;0;90;1;0;10;0.00;0.00;0;1.63;30.748;38.072;1246044;48;4.0246;-1.0050
1669981508.000;1;1193878016;0;0;90;1;0;10;0.00;0.00;0;1.63;30.748;38.072;1246044;49;4.0110;-0.9990
1669981508.001;1;1193878016;0;0;90;1;0;10;0.00;0.00;0;1.63;30.748;38.072;1246044;50;4.0252;-0.3550
1669981508.003;1;1193878016;0;0;90;1;0;10;0.00;0.00;0;1.63;30.748;38.072;1246044;51;4.0351;-0.0380
1669981508.010;1;1193878016;0;0;90;1;0;10;0.00;0.00;0;1.63;30.748;38.072;1246044;52;4.0412;-0.0070
1669981508.030;1;1193878016;0;0;90;1;0;10;0.00;0.00;0;1.63;30.748;38.072;1246044;53;4.0456;0.0010
1669981508.100;1;1193878016;0;0;90;1;0;10;0.00;0.00;0;1.63;30.748;38.072;1246044;54;4.0487;0.0040
1669981508.300;1;1193878016;0;0;90;1;0;10;0.00;0.00;0;1.63;30.748;38.072;1246044;55;4.0500;0.0020
1669981509.000;1;1193878016;0;0;90;1;0;10;0.00;0.00;0;1.63;30.748;38.072;1246044;56;4.0516;-0.0040
1669981511.000;1;1193878016;0;0;90;1;0;10;0.00;0.00;0;1.63;30.748;38.072;1246044;57;4.0552;-0.0030
1669981518.000;1;1193878016;0;0;90;1;0;10;0.00;0.00;0;1.63;30.748;38.072;1246044;58;4.0589;-0.0010
1669981538.000;1;1193878016;0;0;90;1;0;10;0.00;0.00;0;1.63;30.748;38.072;1246044;59;4.0637;-0.0050
1669981568.000;1;1193878016;0;0;90;1;0;10;0.00;0.00;0;1.63;30.748;38.072;1246044;60;4.0663;-0.0040
1669987570.000;1;1195480576;0;0;70;1;0;10;0.00;0.00;0;1.64;30.113;35.399;1838453;0;3.9455;0.0000
1669987570.001;1;1195480576;0;0;70;1;0;10;0.00;0.00;0;1.64;30.113;35.399;1838453;1;3.9618;0.8030
1669987570.003;1;1195480576;0;0;70;1;0;10;0.00;0.00;0;1.64;30.113;35.399;1838453;2;3.9696;0.9810
1669987570.010;1;1195480576;0;0;70;1;0;10;0.00;0.00;0;1.64;30.113;35.399;1838453;3;3.9755;0.9990
1669987570.030;1;1195480576;0;0;70;1;0;10;0.00;0.00;0;1.64;30.113;35.399;1838453;4;3.9790;1.0010
1669987570.100;1;1195480576;0;0;70;1;0;10;0.00;0.00;0;1.64;30.113;35.399;1838453;5;3.9810;1.0030
1669987570.300;1;1195480576;0;0;70;1;0;10;0.00;0.00;0;1.64;30.113;35.399;1838453;6;3.9825;1.0020
1669987571.000;1;1195480576;0;0;70;1;0;10;0.00;0.00;0;1.64;30.113;35.399;1838453;7;3.9841;1.0000
1669987573.000;1;1195480576;0;0;70;1;0;10;0.00;0.00;0;1.64;30.113;35.399;1838453;8;3.9884;1.0070
1669987580.000;1;1195480576;0;0;70;1;0;10;0.00;0.00;0;1.64;30.113;35.399;1838453;9;3.9959;0.9950
1669987580.001;1;1195480576;0;0;70;1;0;10;0.00;0.00;0;1.64;30.113;35.399;1838453;10;3.9690;-0.3170
1669987580.003;1;1195480576;0;0;70;1;0;10;0.00;0.00;0;1.64;30.113;35.399;1838453;11;3.9489;-0.8980
1669987580.010;1;1195480576;0;0;70;1;0;10;0.00;0.00;0;1.64;30.113;35.399;1838453;12;3.9352;-0.9970
1669987580.030;1;1195480576;0;0;70;1;0;10;0.00;0.00;0;1.64;30.113;35.399;1838453;13;3.9286;-1.0050
1669987580.100;1;1195480576;0;0;70;1;0;10;0.00;0.00;0;1.64;30.113;35.399;1838453;14;3.9246;-0.9990
1669987580.300;1;1195480576;0;0;70;1;0;10;0.00;0.00;0;1.64;30.113;35.399;1838453;15;3.9226;-0.9880
1669987581.000;1;1195480576;0;0;70;1;0;10;0.00;0.00;0;1.64;30.113;35.399;1838453;16;3.9190;-1.0080
1669987583.000;1;1195480576;0;0;70;1;0;10;0.00;0.00;0;1.64;30.113;35.399;1838453;17;3.9133;-0.9920
1669987590.000;1;1195480576;0;0;70;1;0;10;0.00;0.00;0;1.64;30.113;35.399;1838453;18;3.9014;-1.0070
1669987590.001;1;1195480576;0;0;70;1;0;10;0.00;0.00;0;1.64;30.113;35.399;1838453;19;3.9148;-0.3470
1669987590.003;1;1195480576;0;0;70;1;0;10;0.00;0.00;0;1.64;30.113;35.399;1838453;20;3.9251;-0.0470
1669987590.010;1;1195480576;0;0;70;1;0;10;0.00;0.00;0;1.64;30.113;35.399;1838453;21;3.9317;0.0020
1669987590.030;1;1195480576;0;0;70;1;0;10;0.00;0.00;0;1.64;30.113;35.399;1838453;22;3.9352;0.0010
1669987590.100;1;1195480576;0;0;70;1;0;10;0.00;0.00;0;1.64;30.113;35.399;1838453;23;3.9374;-0.0010
1669987590.300;1;1195480576;0;0;70;1;0;10;0.00;0.00;0;1.64;30.113;35.399;1838453;24;3.9385;-0.0050
1669987591.000;1;1195480576;0;0;70;1;0;10;0.00;0.00;0;1.64;30.113;35.399;1838453;25;3.9396;0.0040
1669987593.000;1;1195480576;0;0;70;1;0;10;0.00;0.00;0;1.64;30.113;35.399;1838453;26;3.9416;0.0000
1669987600.000;1;1195480576;0;0;70;1;0;10;0.00;0.00;0;1.64;30.113;35.399;1838453;27;3.9431;0.0060
1669987600.001;1;1195480576;0;0;70;1;0;10;0.00;0.00;0;1.64;30.113;35.399;1838453;28;3.9571;0.6690
1669987600.003;1;1195480576;0;0;70;1;0;10;0.00;0.00;0;1.64;30.113;35.399;1838453;29;3.9672;0.9720
1669987600.010;1;1195480576;0;0;70;1;0;10;0.00;0.00;0;1.64;30.113;35.399;1838453;30;3.9732;0.9950
1669987600.030;1;1195480576;0;0;70;1;0;10;0.00;0.00;0;1.64;30.113;35.399;1838453;31;3.9767;1.0040
1669987600.100;1;1195480576;0;0;70;1;0;10;0.00;0.00;0;1.64;30.113;35.399;1838453;32;3.9790;0.9950
1669987600.300;1;1195480576;0;0;70;1;0;10;0.00;0.00;0;1.64;30.113;35.399;1838453;33;3.9801;1.0020
1669987601.000;1;1195480576;0;0;70;1;0;10;0.00;0.00;0;1.64;30.113;35.399;1838453;34;3.9826;1.0080
1669987603.000;1;1195480576;0;0;70;1;0;10;0.00;0.00;0;1.64;30.113;35.399;1838453;35;3.9869;1.0110
1669987610.000;1;1195480576;0;0;70;1;0;10;0.00;0.00;0;1.64;30.113;35.399;1838453;36;3.9949;1.0000
1669987630.000;1;1195480576;0;0;70;1;0;10;0.00;0.00;0;1.64;30.113;35.399;1838453;37;4.0069;0.9980
1669987660.000;1;1195480576;0;0;70;1;0;10;0.00;0.00;0;1.64;30.113;35.399;1838453;38;4.0161;0.9970
1669987660.001;1;1195480576;0;0;70;1;0;10;0.00;0.00;0;1.64;30.113;35.399;1838453;39;3.9895;-0.3220
1669987660.003;1;1195480576;0;0;70;1;0;10;0.00;0.00;0;1.64;30.113;35.399;1838453;40;3.9695;-0.8950
1669987660.010;1;1195480576;0;0;70;1;0;10;0.00;0.00;0;1.64;30.113;35.399;1838453;41;3.9558;-0.9940
1669987660.030;1;1195480576;0;0;70;1;0;10;0.00;0.00;0;1.64;30.113;35.399;1838453;42;3.9491;-1.0010
1669987660.100;1;1195480576;0;0;70;1;0;10;0.00;0.00;0;1.64;30.113;35.399;1838453;43;3.9448;-1.0020
1669987660.300;1;1195480576;0;0;70;1;0;10;0.00;0.00;0;1.64;30.113;35.399;1838453;44;3.9426;-0.9970
1669987661.000;1;1195480576;0;0;70;1;0;10;0.00;0.00;0;1.64;30.113;35.399;1838453;45;3.9394;-0.9930
1669987663.000;1;1195480576;0;0;70;1;0;10;0.00;0.00;0;1.64;30.113;35.399;1838453;46;3.9328;-1.0000
1669987670.000;1;1195480576;0;0;70;1;0;10;0.00;0.00;0;1.64;30.113;35.399;1838453;47;3.9201;-1.0050
1669987690.000;1;1195480576;0;0;70;1;0;10;0.00;0.00;0;1.64;30.113;35.399;1838453;48;3.9023;-0.9980
1669987720.000;1;1195480576;0;0;70;1;0;10;0.00;0.00;0;1.64;30.113;35.399;1838453;49;3.8847;-1.0050
1669987720.001;1;1195480576;0;0;70;1;0;10;0.00;0.00;0;1.64;30.113;35.399;1838453;50;3.8982;-0.3530
1669987720.003;1;1195480576;0;0;70;1;0;10;0.00;0.00;0;1.64;30.113;35.399;1838453;51;3.9089;-0.0390
1669987720.010;1;1195480576;0;0;70;1;0;10;0.00;0.00;0;1.64;30.113;35.399;1838453;52;3.9148;-0.0020
1669987720.030;1;1195480576;0;0;70;1;0;10;0.00;0.00;0;1.64;30.113;35.399;1838453;53;3.9183;-0.0010
1669987720.100;1;1195480576;0;0;70;1;0;10;0.00;0.00;0;1.64;30.113;35.399;1838453;54;3.9211;0.0020
1669987720.300;1;1195480576;0;0;70;1;0;10;0.00;0.00;0;1.64;30.113;35.399;1838453;55;3.9214;-0.0010
1669987721.000;1;1195480576;0;0;70;1;0;10;0.00;0.00;0;1.64;30.113;35.399;1838453;56;3.9233;0.0040
1669987723.000;1;1195480576;0;0;70;1;0;10;0.00;0.00;0;1.64;30.113;35.399;1838453;57;3.9263;0.0000
1669987730.000;1;1195480576;0;0;70;1;0;10;0.00;0.00;0;1.64;30.113;35.399;1838453;58;3.9310;-0.0020
1669987750.000;1;1195480576;0;0;70;1;0;10;0.00;0.00;0;1.64;30.113;35.399;1838453;59;3.9372;0.0040
1669987780.000;1;1195480576;0;0;70;1;0;10;0.00;0.00;0;1.64;30.113;35.399;1838453;60;3.9413;0.0010
1669994414.000;1;1197247488;0;0;50;1;0;10;0.00;0.00;0;1.69;29.897;35.314;2491319;0;3.7450;0.0000
1669994414.001;1;1197247488;0;0;50;1;0;10;0.00;0.00;0;1.69;29.897;35.314;2491319;1;3.7606;0.7980
1669994414.003;1;1197247488;0;0;50;1;0;10;0.00;0.00;0;1.69;29.897;35.314;2491319;2;3.7690;0.9800
1669994414.010;1;1197247488;0;0;50;1;0;10;0.00;0.00;0;1.69;29.897;35.314;2491319;3;3.7748;1.0000
1669994414.030;1;1197247488;0;0;50;1;0;10;0.00;0.00;0;1.69;29.897;35.314;2491319;4;3.7781;0.9990
1669994414.100;1;1197247488;0;0;50;1;0;10;0.00;0.00;0;1.69;29.897;35.314;2491319;5;3.7803;1.0000
1669994414.300;1;1197247488;0;0;50;1;0;10;0.00;0.00;0;1.69;29.897;35.314;2491319;6;3.7815;0.9970
1669994415.000;1;1197247488;0;0;50;1;0;10;0.00;0.00;0;1.69;29.897;35.314;2491319;7;3.7826;1.0010
1669994417.000;1;1197247488;0;0;50;1;0;10;0.00;0.00;0;1.69;29.897;35.314;2491319;8;3.7866;0.9980
1669994424.000;1;1197247488;0;0;50;1;0;10;0.00;0.00;0;1.69;29.897;35.314;2491319;9;3.7940;0.9960
1669994424.001;1;1197247488;0;0;50;1;0;10;0.00;0.00;0;1.69;29.897;35.314;2491319;10;3.7676;-0.3160
1669994424.003;1;1197247488;0;0;50;1;0;10;0.00;0.00;0;1.69;29.897;35.314;2491319;11;3.7474;-0.9020
1669994424.010;1;1197247488;0;0;50;1;0;10;0.00;0.00;0;1.69;29.897;35.314;2491319;12;3.7342;-0.9930
1669994424.030;1;1197247488;0;0;50;1;0;10;0.00;0.00;0;1.69;29.897;35.314;2491319;13;3.7267;-0.9990
1669994424.100;1;1197247488;0;0;50;1;0;10;0.00;0.00;0;1.69;29.897;35.314;2491319;14;3.7231;-0.9990
1669994424.300;1;1197247488;0;0;50;1;0;10;0.00;0.00;0;1.69;29.897;35.314;2491319;15;3.7207;-1.0020
1669994425.000;1;1197247488;0;0;50;1;0;10;0.00;0.00;0;1.69;29.897;35.314;2491319;16;3.7174;-0.9990
1669994427.000;1;1197247488;0;0;50;1;0;10;0.00;0.00;0;1.69;29.897;35.314;2491319;17;3.7128;-0.9980
1669994434.000;1;1197247488;0;0;50;1;0;10;0.00;0.00;0;1.69;29.897;35.314;2491319;18;3.7021;-0.9990
1669994434.001;1;1197247488;0;0;50;1;0;10;0.00;0.00;0;1.69;29.897;35.314;2491319;19;3.7156;-0.3520
1669994434.003;1;1197247488;0;0;50;1;0;10;0.00;0.00;0;1.69;29.897;35.314;2491319;20;3.7257;-0.0420
1669994434.010;1;1197247488;0;0;50;1;0;10;0.00;0.00;0;1.69;29.897;35.314;2491319;21;3.7323;-0.0020
1669994434.030;1;1197247488;0;0;50;1;0;10;0.00;0.00;0;1.69;29.897;35.314;2491319;22;3.7359;-0.0030
1669994434.100;1;1197247488;0;0;50;1;0;10;0.00;0.00;0;1.69;29.897;35.314;2491319;23;3.7376;-0.0010
1669994434.300;1;1197247488;0;0;50;1;0;10;0.00;0.00;0;1.69;29.897;35.314;2491319;24;3.7388;0.0020
1669994435.000;1;1197247488;0;0;50;1;0;10;0.00;0.00;0;1.69;29.897;35.314;2491319;25;3.7406;0.0010
1669994437.000;1;1197247488;0;0;50;1;0;10;0.00;0.00;0;1.69;29.897;35.314;2491319;26;3.7415;0.0010
1669994444.000;1;1197247488;0;0;50;1;0;10;0.00;0.00;0;1.69;29.897;35.314;2491319;27;3.7428;0.0000
1669994444.001;1;1197247488;0;0;50;1;0;10;0.00;0.00;0;1.69;29.897;35.314;2491319;28;3.7566;0.6690
1669994444.003;1;1197247488;0;0;50;1;0;10;0.00;0.00;0;1.69;29.897;35.314;2491319;29;3.7668;0.9740
1669994444.010;1;1197247488;0;0;50;1;0;10;0.00;0.00;0;1.69;29.897;35.314;2491319;30;3.7734;1.0030
1669994444.030;1;1197247488;0;0;50;1;0;10;0.00;0.00;0;1.69;29.897;35.314;2491319;31;3.7771;1.0020
1669994444.100;1;1197247488;0;0;50;1;0;10;0.00;0.00;0;1.69;29.897;35.314;2491319;32;3.7796;1.0010
1669994444.300;1;1197247488;0;0;50;1;0;10;0.00;0.00;0;1.69;29.897;35.314;2491319;33;3.7796;1.0000
1669994445.000;1;1197247488;0;0;50;1;0;10;0.00;0.00;0;1.69;29.897;35.314;2491319;34;3.7814;1.0010
1669994447.000;1;1197247488;0;0;50;1;0;10;0.00;0.00;0;1.69;29.897;35.314;2491319;35;3.7851;0.9970
1669994454.000;1;1197247488;0;0;50;1;0;10;0.00;0.00;0;1.69;29.897;35.314;2491319;36;3.7932;0.9960
1669994474.000;1;1197247488;0;0;50;1;0;10;0.00;0.00;0;1.69;29.897;35.314;2491319;37;3.8043;1.0060
1669994504.000;1;1197247488;0;0;50;1;0;10;0.00;0.00;0;1.69;29.897;35.314;2491319;38;3.8145;1.0050
1669994504.001;1;1197247488;0;0;50;1;0;10;0.00;0.00;0;1.69;29.897;35.314;2491319;39;3.7886;-0.3170
1669994504.003;1;1197247488;0;0;50;1;0;10;0.00;0.00;0;1.69;29.897;35.314;2491319;40;3.7683;-0.9110
1669994504.010;1;1197247488;0;0;50;1;0;10;0.00;0.00;0;1.69;29.897;35.314;2491319;41;3.7547;-0.9980
1669994504.030;1;1197247488;0;0;50;1;0;10;0.00;0.00;0;1.69;29.897;35.314;2491319;42;3.7479;-0.9990
1669994504.100;1;1197247488;0;0;50;1;0;10;0.00;0.00;0;1.69;29.897;35.314;2491319;43;3.7440;-1.0060
1669994504.300;1;1197247488;0;0;50;1;0;10;0.00;0.00;0;1.69;29.897;35.314;2491319;44;3.7428;-0.9980
1669994505.000;1;1197247488;0;0;50;1;0;10;0.00;0.00;0;1.69;29.897;35.314;2491319;45;3.7382;-1.0000
1669994507.000;1;1197247488;0;0;50;1;0;10;0.00;0.00;0;1.69;29.897;35.314;2491319;46;3.7318;-1.0060
1669994514.000;1;1197247488;0;0;50;1;0;10;0.00;0.00;0;1.69;29.897;35.314;2491319;47;3.7201;-1.0010
1669994534.000;1;1197247488;0;0;50;1;0;10;0.00;0.00;0;1.69;29.897;35.314;2491319;48;3.7019;-0.9960
1669994564.000;1;1197247488;0;0;50;1;0;10;0.00;0.00;0;1.69;29.897;35.314;2491319;49;3.6867;-1.0000
1669994564.001;1;1197247488;0;0;50;1;0;10;0.00;0.00;0;1.69;29.897;35.314;2491319;50;3.6994;-0.3510
1669994564.003;1;1197247488;0;0;50;1;0;10;0.00;0.00;0;1.69;29.897;35.314;2491319;51;3.7104;-0.0420
1669994564.010;1;1197247488;0;0;50;1;0;10;0.00;0.00;0;1.69;29.897;35.314;2491319;52;3.7171;0.0010
1669994564.030;1;1197247488;0;0;50;1;0;10;0.00;0.00;0;1.69;29.897;35.314;2491319;53;3.7202;0.0000
1669994564.100;1;1197247488;0;0;50;1;0;10;0.00;0.00;0;1.69;29.897;35.314;2491319;54;3.7224;0.0000
1669994564.300;1;1197247488;0;0;50;1;0;10;0.00;0.00;0;1.69;29.897;35.314;2491319;55;3.7231;0.0010
1669994565.000;1;1197247488;0;0;50;1;0;10;0.00;0.00;0;1.69;29.897;35.314;2491319;56;3.7246;0.0040
1669994567.000;1;1197247488;0;0;50;1;0;10;0.00;0.00;0;1.69;29.897;35.314;2491319;57;3.7274;0.0050
1669994574.000;1;1197247488;0;0;50;1;0;10;0.00;0.00;0;1.69;29.897;35.314;2491319;58;3.7318;0.0020
1669994594.000;1;1197247488;0;0;50;1;0;10;0.00;0.00;0;1.69;29.897;35.314;2491319;59;3.7376;0.0010
1669994624.000;1;1197247488;0;0;50;1;0;10;0.00;0.00;0;1.69;29.897;35.314;2491319;60;3.7402;-0.0030
1670002272.000;1;1199275008;0;0;30;1;0;10;0.00;0.00;0;1.79;30.706;36.351;3240664;0;3.5920;-0.0010
1670002272.001;1;1199275008;0;0;30;1;0;10;0.00;0.00;0;1.79;30.706;36.351;3240664;1;3.6087;0.7950
1670002272.003;1;1199275008;0;0;30;1;0;10;0.00;0.00;0;1.79;30.706;36.351;3240664;2;3.6170;0.9780
1670002272.010;1;1199275008;0;0;30;1;0;10;0.00;0.00;0;1.79;30.706;36.351;3240664;3;3.6226;0.9970
1670002272.030;1;1199275008;0;0;30;1;0;10;0.00;0.00;0;1.79;30.706;36.351;3240664;4;3.6258;0.9940
1670002272.100;1;1199275008;0;0;30;1;0;10;0.00;0.00;0;1.79;30.706;36.351;3240664;5;3.6281;0.9930
1670002272.300;1;1199275008;0;0;30;1;0;10;0.00;0.00;0;1.79;30.706;36.351;3240664;6;3.6291;0.9960
1670002273.000;1;1199275008;0;0;30;1;0;10;0.00;0.00;0;1.79;30.706;36.351;3240664;7;3.6300;0.9980
1670002275.000;1;1199275008;0;0;30;1;0;10;0.00;0.00;0;1.79;30.706;36.351;3240664;8;3.6338;0.9960
1670002282.000;1;1199275008;0;0;30;1;0;10;0.00;0.00;0;1.79;30.706;36.351;3240664;9;3.6408;1.0030
1670002282.001;1;1199275008;0;0;30;1;0;10;0.00;0.00;0;1.79;30.706;36.351;3240664;10;3.6144;-0.3130
1670002282.003;1;1199275008;0;0;30;1;0;10;0.00;0.00;0;1.79;30.706;36.351;3240664;11;3.5938;-0.9150
1670002282.010;1;1199275008;0;0;30;1;0;10;0.00;0.00;0;1.79;30.706;36.351;3240664;12;3.5804;-0.9950
1670002282.030;1;1199275008;0;0;30;1;0;10;0.00;0.00;0;1.79;30.706;36.351;3240664;13;3.5732;-0.9990
1670002282.100;1;1199275008;0;0;30;1;0;10;0.00;0.00;0;1.79;30.706;36.351;3240664;14;3.5684;-1.0010
1670002282.300;1;1199275008;0;0;30;1;0;10;0.00;0.00;0;1.79;30.706;36.351;3240664;15;3.5666;-1.0000
1670002283.000;1;1199275008;0;0;30;1;0;10;0.00;0.00;0;1.79;30.706;36.351;3240664;16;3.5636;-0.9960
1670002285.000;1;1199275008;0;0;30;1;0;10;0.00;0.00;0;1.79;30.706;36.351;3240664;17;3.5587;-0.9970
1670002292.000;1;1199275008;0;0;30;1;0;10;0.00;0.00;0;1.79;30.706;36.351;3240664;18;3.5489;-1.0010
1670002292.001;1;1199275008;0;0;30;1;0;10;0.00;0.00;0;1.79;30.706;36.351;3240664;19;3.5620;-0.3460
1670002292.003;1;1199275008;0;0;30;1;0;10;0.00;0.00;0;1.79;30.706;36.351;3240664;20;3.5721;-0.0460
1670002292.010;1;1199275008;0;0;30;1;0;10;0.00;0.00;0;1.79;30.706;36.351;3240664;21;3.5794;-0.0020
1670002292.030;1;1199275008;0;0;30;1;0;10;0.00;0.00;0;1.79;30.706;36.351;3240664;22;3.5828;-0.0010
1670002292.100;1;1199275008;0;0;30;1;0;10;0.00;0.00;0;1.79;30.706;36.351;3240664;23;3.5854;0.0000
1670002292.300;1;1199275008;0;0;30;1;0;10;0.00;0.00;0;1.79;30.706;36.351;3240664;24;3.5861;0.0010
1670002293.000;1;1199275008;0;0;30;1;0;10;0.00;0.00;0;1.79;30.706;36.351;3240664;25;3.5870;-0.0030
1670002295.000;1;1199275008;0;0;30;1;0;10;0.00;0.00;0;1.79;30.706;36.351;3240664;26;3.5884;0.0030
1670002302.000;1;1199275008;0;0;30;1;0;10;0.00;0.00;0;1.79;30.706;36.351;3240664;27;3.5904;-0.0020
1670002302.001;1;1199275008;0;0;30;1;0;10;0.00;0.00;0;1.79;30.706;36.351;3240664;28;3.6039;0.6650
1670002302.003;1;1199275008;0;0;30;1;0;10;0.00;0.00;0;1.79;30.706;36.351;3240664;29;3.6142;0.9690
1670002302.010;1;1199275008;0;0;30;1;0;10;0.00;0.00;0;1.79;30.706;36.351;3240664;30;3.6209;1.0030
1670002302.030;1;1199275008;0;0;30;1;0;10;0.00;0.00;0;1.79;30.706;36.351;3240664;31;3.6247;0.9990
1670002302.100;1;1199275008;0;0;30;1;0;10;0.00;0.00;0;1.79;30.706;36.351;3240664;32;3.6271;0.9980
1670002302.300;1;1199275008;0;0;30;1;0;10;0.00;0.00;0;1.79;30.706;36.351;3240664;33;3.6277;1.0010
1670002303.000;1;1199275008;0;0;30;1;0;10;0.00;0.00;0;1.79;30.706;36.351;3240664;34;3.6297;1.0030
1670002305.000;1;1199275008;0;0;30;1;0;10;0.00;0.00;0;1.79;30.706;36.351;3240664;35;3.6326;1.0030
1670002312.000;1;1199275008;0;0;30;1;0;10;0.00;0.00;0;1.79;30.706;36.351;3240664;36;3.6402;0.9980
1670002332.000;1;1199275008;0;0;30;1;0;10;0.00;0.00;0;1.79;30.706;36.351;3240664;37;3.6512;1.0020
1670002362.000;1;1199275008;0;0;30;1;0;10;0.00;0.00;0;1.79;30.706;36.351;3240664;38;3.6622;0.9940
1670002362.001;1;1199275008;0;0;30;1;0;10;0.00;0.00;0;1.79;30.706;36.351;3240664;39;3.6357;-0.3110
1670002362.003;1;1199275008;0;0;30;1;0;10;0.00;0.00;0;1.79;30.706;36.351;3240664;40;3.6151;-0.9150
1670002362.010;1;1199275008;0;0;30;1;0;10;0.00;0.00;0;1.79;30.706;36.351;3240664;41;3.6015;-0.9970
1670002362.030;1;1199275008;0;0;30;1;0;10;0.00;0.00;0;1.79;30.706;36.351;3240664;42;3.5939;-0.9990
1670002362.100;1;1199275008;0;0;30;1;0;10;0.00;0.00;0;1.79;30.706;36.351;3240664;43;3.5905;-0.9970
1670002362.300;1;1199275008;0;0;30;1;0;10;0.00;0.00;0;1.79;30.706;36.351;3240664;44;3.5876;-1.0000
1670002363.000;1;1199275008;0;0;30;1;0;10;0.00;0.00;0;1.79;30.706;36.351;3240664;45;3.5850;-1.0000
1670002365.000;1;1199275008;0;0;30;1;0;10;0.00;0.00;0;1.79;30.706;36.351;3240664;46;3.5785;-1.0020
1670002372.000;1;1199275008;0;0;30;1;0;10;0.00;0.00;0;1.79;30.706;36.351;3240664;47;3.5674;-1.0040
1670002392.000;1;1199275008;0;0;30;1;0;10;0.00;0.00;0;1.79;30.706;36.351;3240664;48;3.5501;-1.0040
1670002422.000;1;1199275008;0;0;30;1;0;10;0.00;0.00;0;1.79;30.706;36.351;3240664;49;3.5346;-1.0020
1670002422.001;1;1199275008;0;0;30;1;0;10;0.00;0.00;0;1.79;30.706;36.351;3240664;50;3.5477;-0.3550
1670002422.003;1;1199275008;0;0;30;1;0;10;0.00;0.00;0;1.79;30.706;36.351;3240664;51;3.5585;-0.0410
1670002422.010;1;1199275008;0;0;30;1;0;10;0.00;0.00;0;1.79;30.706;36.351;3240664;52;3.5657;-0.0010
1670002422.030;1;1199275008;0;0;30;1;0;10;0.00;0.00;0;1.79;30.706;36.351;3240664;53;3.5686;0.0000
1670002422.100;1;1199275008;0;0;30;1;0;10;0.00;0.00;0;1.79;30.706;36.351;3240664;54;3.5716;0.0010
1670002422.300;1;1199275008;0;0;30;1;0;10;0.00;0.00;0;1.79;30.706;36.351;3240664;55;3.5726;-0.0010
1670002423.000;1;1199275008;0;0;30;1;0;10;0.00;0.00;0;1.79;30.706;36.351;3240664;56;3.5734;0.0040
1670002425.000;1;1199275008;0;0;30;1;0;10;0.00;0.00;0;1.79;30.706;36.351;3240664;57;3.5762;0.0010
1670002432.000;1;1199275008;0;0;30;1;0;10;0.00;0.00;0;1.79;30.706;36.351;3240664;58;3.5799;-0.0010
1670002452.000;1;1199275008;0;0;30;1;0;10;0.00;0.00;0;1.79;30.706;36.351;3240664;59;3.5851;-0.0020
1670002482.000;1;1199275008;0;0;30;1;0;10;0.00;0.00;0;1.79;30.706;36.351;3240664;60;3.5881;0.0010
1670006940.000;1;1200483840;0;0;10;1;0;10;0.00;0.00;0;1.93;32.291;47.220;3685833;0;3.2953;0.0010
1670006940.001;1;1200483840;0;0;10;1;0;10;0.00;0.00;0;1.93;32.291;47.220;3685833;1;3.3116;0.7840
1670006940.003;1;1200483840;0;0;10;1;0;10;0.00;0.00;0;1.93;32.291;47.220;3685833;2;3.3206;0.9790
1670006940.010;1;1200483840;0;0;10;1;0;10;0.00;0.00;0;1.93;32.291;47.220;3685833;3;3.3276;1.0010
1670006940.030;1;1200483840;0;0;10;1;0;10;0.00;0.00;0;1.93;32.291;47.220;3685833;4;3.3341;1.0010
1670006940.100;1;1200483840;0;0;10;1;0;10;0.00;0.00;0;1.93;32.291;47.220;3685833;5;3.3425;1.0020
1670006940.300;1;1200483840;0;0;10;1;0;10;0.00;0.00;0;1.93;32.291;47.220;3685833;6;3.3522;1.0060
1670006941.000;1;1200483840;0;0;10;1;0;10;0.00;0.00;0;1.93;32.291;47.220;3685833;7;3.3580;1.0000
1670006943.000;1;1200483840;0;0;10;1;0;10;0.00;0.00;0;1.93;32.291;47.220;3685833;8;3.3636;1.0000
1670006950.000;1;1200483840;0;0;10;1;0;10;0.00;0.00;0;1.93;32.291;47.220;3685833;9;3.3762;1.0040
1670006950.001;1;1200483840;0;0;10;1;0;10;0.00;0.00;0;1.93;32.291;47.220;3685833;10;3.3498;-0.2910
1670006950.003;1;1200483840;0;0;10;1;0;10;0.00;0.00;0;1.93;32.291;47.220;3685833;11;3.3280;-0.9060
1670006950.010;1;1200483840;0;0;10;1;0;10;0.00;0.00;0;1.93;32.291;47.220;3685833;12;3.3118;-0.9950
1670006950.030;1;1200483840;0;0;10;1;0;10;0.00;0.00;0;1.93;32.291;47.220;3685833;13;3.2991;-1.0040
1670006950.100;1;1200483840;0;0;10;1;0;10;0.00;0.00;0;1.93;32.291;47.220;3685833;14;3.2831;-1.0000
1670006950.300;1;1200483840;0;0;10;1;0;10;0.00;0.00;0;1.93;32.291;47.220;3685833;15;3.2662;-0.9990
1670006951.000;1;1200483840;0;0;10;1;0;10;0.00;0.00;0;1.93;32.291;47.220;3685833;16;3.2511;-0.9950
1670006953.000;1;1200483840;0;0;10;1;0;10;0.00;0.00;0;1.93;32.291;47.220;3685833;17;3.2384;-1.0000
1670006960.000;1;1200483840;0;0;10;1;0;10;0.00;0.00;0;1.93;32.291;47.220;3685833;18;3.2147;-1.0010
1670006960.001;1;1200483840;0;0;10;1;0;10;0.00;0.00;0;1.93;32.291;47.220;3685833;19;3.2282;-0.3480
1670006960.003;1;1200483840;0;0;10;1;0;10;0.00;0.00;0;1.93;32.291;47.220;3685833;20;3.2396;-0.0500
1670006960.010;1;1200483840;0;0;10;1;0;10;0.00;0.00;0;1.93;32.291;47.220;3685833;21;3.2476;0.0000
1670006960.030;1;1200483840;0;0;10;1;0;10;0.00;0.00;0;1.93;32.291;47.220;3685833;22;3.2532;0.0010
1670006960.100;1;1200483840;0;0;10;1;0;10;0.00;0.00;0;1.93;32.291;47.220;3685833;23;3.2636;0.0000
1670006960.300;1;1200483840;0;0;10;1;0;10;0.00;0.00;0;1.93;32.291;47.220;3685833;24;3.2760;0.0020
1670006961.000;1;1200483840;0;0;10;1;0;10;0.00;0.00;0;1.93;32.291;47.220;3685833;25;3.2864;0.0020
1670006963.000;1;1200483840;0;0;10;1;0;10;0.00;0.00;0;1.93;32.291;47.220;3685833;26;3.2900;0.0000
1670006970.000;1;1200483840;0;0;10;1;0;10;0.00;0.00;0;1.93;32.291;47.220;3685833;27;3.2932;0.0010
1670006970.001;1;1200483840;0;0;10;1;0;10;0.00;0.00;0;1.93;32.291;47.220;3685833;28;3.3062;0.6580
1670006970.003;1;1200483840;0;0;10;1;0;10;0.00;0.00;0;1.93;32.291;47.220;3685833;29;3.3179;0.9680
1670006970.010;1;1200483840;0;0;10;1;0;10;0.00;0.00;0;1.93;32.291;47.220;3685833;30;3.3256;0.9990
1670006970.030;1;1200483840;0;0;10;1;0;10;0.00;0.00;0;1.93;32.291;47.220;3685833;31;3.3317;1.0000
1670006970.100;1;1200483840;0;0;10;1;0;10;0.00;0.00;0;1.93;32.291;47.220;3685833;32;3.3398;0.9960
1670006970.300;1;1200483840;0;0;10;1;0;10;0.00;0.00;0;1.93;32.291;47.220;3685833;33;3.3499;0.9980
1670006971.000;1;1200483840;0;0;10;1;0;10;0.00;0.00;0;1.93;32.291;47.220;3685833;34;3.3567;0.9980
1670006973.000;1;1200483840;0;0;10;1;0;10;0.00;0.00;0;1.93;32.291;47.220;3685833;35;3.3626;1.0030
1670006980.000;1;1200483840;0;0;10;1;0;10;0.00;0.00;0;1.93;32.291;47.220;3685833;36;3.3748;0.9950
1670007000.000;1;1200483840;0;0;10;1;0;10;0.00;0.00;0;1.93;32.291;47.220;3685833;37;3.4001;1.0000
1670007030.000;1;1200483840;0;0;10;1;0;10;0.00;0.00;0;1.93;32.291;47.220;3685833;38;3.4271;1.0030
1670007030.001;1;1200483840;0;0;10;1;0;10;0.00;0.00;0;1.93;32.291;47.220;3685833;39;3.4009;-0.2940
1670007030.003;1;1200483840;0;0;10;1;0;10;0.00;0.00;0;1.93;32.291;47.220;3685833;40;3.3782;-0.9120
1670007030.010;1;1200483840;0;0;10;1;0;10;0.00;0.00;0;1.93;32.291;47.220;3685833;41;3.3622;-0.9970
1670007030.030;1;1200483840;0;0;10;1;0;10;0.00;0.00;0;1.93;32.291;47.220;3685833;42;3.3508;-0.9970
1670007030.100;1;1200483840;0;0;10;1;0;10;0.00;0.00;0;1.93;32.291;47.220;3685833;43;3.3362;-1.0000
1670007030.300;1;1200483840;0;0;10;1;0;10;0.00;0.00;0;1.93;32.291;47.220;3685833;44;3.3223;-1.0010
1670007031.000;1;1200483840;0;0;10;1;0;10;0.00;0.00;0;1.93;32.291;47.220;3685833;45;3.3116;-0.9970
1670007033.000;1;1200483840;0;0;10;1;0;10;0.00;0.00;0;1.93;32.291;47.220;3685833;46;3.2999;-1.0000
1670007040.000;1;1200483840;0;0;10;1;0;10;0.00;0.00;0;1.93;32.291;47.220;3685833;47;3.2780;-1.0020
1670007060.000;1;1200483840;0;0;10;1;0;10;0.00;0.00;0;1.93;32.291;47.220;3685833;48;3.2365;-0.9980
1670007090.000;1;1200483840;0;0;10;1;0;10;0.00;0.00;0;1.93;32.291;47.220;3685833;49;3.1891;-0.9990
1670007090.001;1;1200483840;0;0;10;1;0;10;0.00;0.00;0;1.93;32.291;47.220;3685833;50;3.2030;-0.3420
1670007090.003;1;1200483840;0;0;10;1;0;10;0.00;0.00;0;1.93;32.291;47.220;3685833;51;3.2136;-0.0550
1670007090.010;1;1200483840;0;0;10;1;0;10;0.00;0.00;0;1.93;32.291;47.220;3685833;52;3.2213;-0.0030
1670007090.030;1;1200483840;0;0;10;1;0;10;0.00;0.00;0;1.93;32.291;47.220;3685833;53;3.2272;-0.0030
1670007090.100;1;1200483840;0;0;10;1;0;10;0.00;0.00;0;1.93;32.291;47.220;3685833;54;3.2373;0.0000
1670007090.300;1;1200483840;0;0;10;1;0;10;0.00;0.00;0;1.93;32.291;47.220;3685833;55;3.2514;-0.0010
1670007091.000;1;1200483840;0;0;10;1;0;10;0.00;0.00;0;1.93;32.291;47.220;3685833;56;3.2646;-0.0010
1670007093.000;1;1200483840;0;0;10;1;0;10;0.00;0.00;0;1.93;32.291;47.220;3685833;57;3.2710;0.0000
1670007100.000;1;1200483840;0;0;10;1;0;10;0.00;0.00;0;1.93;32.291;47.220;3685833;58;3.2783;0.0000
1670007120.000;1;1200483840;0;0;10;1;0;10;0.00;0.00;0;1.93;32.291;47.220;3685833;59;3.2859;-0.0010
1670007150.000;1;1200483840;0;0;10;1;0;10;0.00;0.00;0;1.93;32.291;47.220;3685833;60;3.2912;0.0010
1671664409.000;1;1626473472;1;1;10;1;0;10;0.00;0.00;0;24.87;18.774;22.626;120801710;0;3.3868;0.0000
1671664409.001;1;1626473472;1;1;10;1;0;10;0.00;0.00;0;24.87;18.774;22.626;120801710;1;3.4001;0.8010
1671664409.003;1;1626473472;1;1;10;1;0;10;0.00;0.00;0;24.87;18.774;22.626;120801710;2;3.4040;0.9910
1671664409.010;1;1626473472;1;1;10;1;0;10;0.00;0.00;0;24.87;18.774;22.626;120801710;3;3.4056;1.0030
1671664409.030;1;1626473472;1;1;10;1;0;10;0.00;0.00;0;24.87;18.774;22.626;120801710;4;3.4080;1.0020
1671664409.100;1;1626473472;1;1;10;1;0;10;0.00;0.00;0;24.87;18.774;22.626;120801710;5;3.4095;1.0020
1671664409.300;1;1626473472;1;1;10;1;0;10;0.00;0.00;0;24.87;18.774;22.626;120801710;6;3.4106;1.0030
1671664410.000;1;1626473472;1;1;10;1;0;10;0.00;0.00;0;24.87;18.774;22.626;120801710;7;3.4117;1.0040
1671664412.000;1;1626473472;1;1;10;1;0;10;0.00;0.00;0;24.87;18.774;22.626;120801710;8;3.4154;1.0010
1671664419.000;1;1626473472;1;1;10;1;0;10;0.00;0.00;0;24.87;18.774;22.626;120801710;9;3.4231;0.9980
1671664419.001;1;1626473472;1;1;10;1;0;10;0.00;0.00;0;24.87;18.774;22.626;120801710;10;3.4019;-0.3100
1671664419.003;1;1626473472;1;1;10;1;0;10;0.00;0.00;0;24.87;18.774;22.626;120801710;11;3.3883;-0.9350
1671664419.010;1;1626473472;1;1;10;1;0;10;0.00;0.00;0;24.87;18.774;22.626;120801710;12;3.3837;-0.9950
1671664419.030;1;1626473472;1;1;10;1;0;10;0.00;0.00;0;24.87;18.774;22.626;120801710;13;3.3807;-0.9990
1671664419.100;1;1626473472;1;1;10;1;0;10;0.00;0.00;0;24.87;18.774;22.626;120801710;14;3.3775;-0.9990
1671664419.300;1;1626473472;1;1;10;1;0;10;0.00;0.00;0;24.87;18.774;22.626;120801710;15;3.3755;-1.0010
1671664420.000;1;1626473472;1;1;10;1;0;10;0.00;0.00;0;24.87;18.774;22.626;120801710;16;3.3723;-0.9990
1671664422.000;1;1626473472;1;1;10;1;0;10;0.00;0.00;0;24.87;18.774;22.626;120801710;17;3.3677;-1.0010
1671664429.000;1;1626473472;1;1;10;1;0;10;0.00;0.00;0;24.87;18.774;22.626;120801710;18;3.3577;-1.0020
1671664429.001;1;1626473472;1;1;10;1;0;10;0.00;0.00;0;24.87;18.774;22.626;120801710;19;3.3686;-0.3380
1671664429.003;1;1626473472;1;1;10;1;0;10;0.00;0.00;0;24.87;18.774;22.626;120801710;20;3.3749;-0.0410
1671664429.010;1;1626473472;1;1;10;1;0;10;0.00;0.00;0;24.87;18.774;22.626;120801710;21;3.3778;0.0010
1671664429.030;1;1626473472;1;1;10;1;0;10;0.00;0.00;0;24.87;18.774;22.626;120801710;22;3.3789;0.0030
1671664429.100;1;1626473472;1;1;10;1;0;10;0.00;0.00;0;24.87;18.774;22.626;120801710;23;3.3812;0.0010
1671664429.300;1;1626473472;1;1;10;1;0;10;0.00;0.00;0;24.87;18.774;22.626;120801710;24;3.3819;0.0000
1671664430.000;1;1626473472;1;1;10;1;0;10;0.00;0.00;0;24.87;18.774;22.626;120801710;25;3.3828;-0.0010
1671664432.000;1;1626473472;1;1;10;1;0;10;0.00;0.00;0;24.87;18.774;22.626;120801710;26;3.3839;0.0010
1671664439.000;1;1626473472;1;1;10;1;0;10;0.00;0.00;0;24.87;18.774;22.626;120801710;27;3.3853;-0.0010
1671664439.001;1;1626473472;1;1;10;1;0;10;0.00;0.00;0;24.87;18.774;22.626;120801710;28;3.3958;0.6640
1671664439.003;1;1626473472;1;1;10;1;0;10;0.00;0.00;0;24.87;18.774;22.626;120801710;29;3.4023;0.9810
1671664439.010;1;1626473472;1;1;10;1;0;10;0.00;0.00;0;24.87;18.774;22.626;120801710;30;3.4047;0.9990
1671664439.030;1;1626473472;1;1;10;1;0;10;0.00;0.00;0;24.87;18.774;22.626;120801710;31;3.4066;0.9990
1671664439.100;1;1626473472;1;1;10;1;0;10;0.00;0.00;0;24.87;18.774;22.626;120801710;32;3.4077;1.0050
1671664439.300;1;1626473472;1;1;10;1;0;10;0.00;0.00;0;24.87;18.774;22.626;120801710;33;3.4091;1.0030
1671664440.000;1;1626473472;1;1;10;1;0;10;0.00;0.00;0;24.87;18.774;22.626;120801710;34;3.4109;1.0030
1671664442.000;1;1626473472;1;1;10;1;0;10;0.00;0.00;0;24.87;18.774;22.626;120801710;35;3.4143;0.9990
1671664449.000;1;1626473472;1;1;10;1;0;10;0.00;0.00;0;24.87;18.774;22.626;120801710;36;3.4216;1.0010
1671664469.000;1;1626473472;1;1;10;1;0;10;0.00;0.00;0;24.87;18.774;22.626;120801710;37;3.4371;0.9980
1671664499.000;1;1626473472;1;1;10;1;0;10;0.00;0.00;0;24.87;18.774;22.626;120801710;38;3.4514;1.0020
1671664499.001;1;1626473472;1;1;10;1;0;10;0.00;0.00;0;24.87;18.774;22.626;120801710;39;3.4301;-0.3190
1671664499.003;1;1626473472;1;1;10;1;0;10;0.00;0.00;0;24.87;18.774;22.626;120801710;40;3.4172;-0.9340
1671664499.010;1;1626473472;1;1;10;1;0;10;0.00;0.00;0;24.87;18.774;22.626;120801710;41;3.4121;-1.0000
1671664499.030;1;1626473472;1;1;10;1;0;10;0.00;0.00;0;24.87;18.774;22.626;120801710;42;3.4089;-1.0010
1671664499.100;1;1626473472;1;1;10;1;0;10;0.00;0.00;0;24.87;18.774;22.626;120801710;43;3.4075;-0.9990
1671664499.300;1;1626473472;1;1;10;1;0;10;0.00;0.00;0;24.87;18.774;22.626;120801710;44;3.4054;-0.9980
1671664500.000;1;1626473472;1;1;10;1;0;10;0.00;0.00;0;24.87;18.774;22.626;120801710;45;3.4024;-0.9980
1671664502.000;1;1626473472;1;1;10;1;0;10;0.00;0.00;0;24.87;18.774;22.626;120801710;46;3.3977;-1.0010
1671664509.000;1;1626473472;1;1;10;1;0;10;0.00;0.00;0;24.87;18.774;22.626;120801710;47;3.3867;-0.9970
1671664529.000;1;1626473472;1;1;10;1;0;10;0.00;0.00;0;24.87;18.774;22.626;120801710;48;3.3666;-1.0000
1671664559.000;1;1626473472;1;1;10;1;0;10;0.00;0.00;0;24.87;18.774;22.626;120801710;49;3.3462;-1.0040
1671664559.001;1;1626473472;1;1;10;1;0;10;0.00;0.00;0;24.87;18.774;22.626;120801710;50;3.3569;-0.3370
1671664559.003;1;1626473472;1;1;10;1;0;10;0.00;0.00;0;24.87;18.774;22.626;120801710;51;3.3638;-0.0380
1671664559.010;1;1626473472;1;1;10;1;0;10;0.00;0.00;0;24.87;18.774;22.626;120801710;52;3.3663;0.0010
1671664559.030;1;1626473472;1;1;10;1;0;10;0.00;0.00;0;24.87;18.774;22.626;120801710;53;3.3681;0.0010
1671664559.100;1;1626473472;1;1;10;1;0;10;0.00;0.00;0;24.87;18.774;22.626;120801710;54;3.3696;0.0020
1671664559.300;1;1626473472;1;1;10;1;0;10;0.00;0.00;0;24.87;18.774;22.626;120801710;55;3.3710;0.0050
1671664560.000;1;1626473472;1;1;10;1;0;10;0.00;0.00;0;24.87;18.774;22.626;120801710;56;3.3716;-0.0050
1671664562.000;1;1626473472;1;1;10;1;0;10;0.00;0.00;0;24.87;18.774;22.626;120801710;57;3.3738;-0.0040
1671664569.000;1;1626473472;1;1;10;1;0;10;0.00;0.00;0;24.87;18.774;22.626;120801710;58;3.3778;-0.0010
1671664589.000;1;1626473472;1;1;10;1;0;10;0.00;0.00;0;24.87;18.774;22.626;120801710;59;3.3823;-0.0050
1671664619.000;1;1626473472;1;1;10;1;0;10;0.00;0.00;0;24.87;18.774;22.626;120801710;60;3.3843;-0.0040
1671670773.000;1;1628116480;1;1;30;1;0;10;0.00;0.00;0;24.96;18.375;18.960;121408783;0;3.5969;-0.0010
1671670773.001;1;1628116480;1;1;30;1;0;10;0.00;0.00;0;24.96;18.375;18.960;121408783;1;3.6100;0.8060
1671670773.003;1;1628116480;1;1;30;1;0;10;0.00;0.00;0;24.96;18.375;18.960;121408783;2;3.6145;0.9950
1671670773.010;1;1628116480;1;1;30;1;0;10;0.00;0.00;0;24.96;18.375;18.960;121408783;3;3.6153;1.0010
1671670773.030;1;1628116480;1;1;30;1;0;10;0.00;0.00;0;24.96;18.375;18.960;121408783;4;3.6157;1.0060
1671670773.100;1;1628116480;1;1;30;1;0;10;0.00;0.00;0;24.96;18.375;18.960;121408783;5;3.6159;1.0030
1671670773.300;1;1628116480;1;1;30;1;0;10;0.00;0.00;0;24.96;18.375;18.960;121408783;6;3.6165;1.0000
1671670774.000;1;1628116480;1;1;30;1;0;10;0.00;0.00;0;24.96;18.375;18.960;121408783;7;3.6180;0.9990
1671670776.000;1;1628116480;1;1;30;1;0;10;0.00;0.00;0;24.96;18.375;18.960;121408783;8;3.6194;1.0000
1671670783.000;1;1628116480;1;1;30;1;0;10;0.00;0.00;0;24.96;18.375;18.960;121408783;9;3.6241;1.0000
1671670783.001;1;1628116480;1;1;30;1;0;10;0.00;0.00;0;24.96;18.375;18.960;121408783;10;3.6030;-0.3250
1671670783.003;1;1628116480;1;1;30;1;0;10;0.00;0.00;0;24.96;18.375;18.960;121408783;11;3.5910;-0.9290
1671670783.010;1;1628116480;1;1;30;1;0;10;0.00;0.00;0;24.96;18.375;18.960;121408783;12;3.5882;-0.9990
1671670783.030;1;1628116480;1;1;30;1;0;10;0.00;0.00;0;24.96;18.375;18.960;121408783;13;3.5873;-0.9990
1671670783.100;1;1628116480;1;1;30;1;0;10;0.00;0.00;0;24.96;18.375;18.960;121408783;14;3.5868;-0.9940
1671670783.300;1;1628116480;1;1;30;1;0;10;0.00;0.00;0;24.96;18.375;18.960;121408783;15;3.5857;-0.9970
1671670784.000;1;1628116480;1;1;30;1;0;10;0.00;0.00;0;24.96;18.375;18.960;121408783;16;3.5837;-0.9940
1671670786.000;1;1628116480;1;1;30;1;0;10;0.00;0.00;0;24.96;18.375;18.960;121408783;17;3.5804;-1.0010
1671670793.000;1;1628116480;1;1;30;1;0;10;0.00;0.00;0;24.96;18.375;18.960;121408783;18;3.5748;-0.9970
1671670793.001;1;1628116480;1;1;30;1;0;10;0.00;0.00;0;24.96;18.375;18.960;121408783;19;3.5853;-0.3450
1671670793.003;1;1628116480;1;1;30;1;0;10;0.00;0.00;0;24.96;18.375;18.960;121408783;20;3.5910;-0.0380
1671670793.010;1;1628116480;1;1;30;1;0;10;0.00;0.00;0;24.96;18.375;18.960;121408783;21;3.5931;0.0000
1671670793.030;1;1628116480;1;1;30;1;0;10;0.00;0.00;0;24.96;18.375;18.960;121408783;22;3.5929;0.0020
1671670793.100;1;1628116480;1;1;30;1;0;10;0.00;0.00;0;24.96;18.375;18.960;121408783;23;3.5936;0.0010
1671670793.300;1;1628116480;1;1;30;1;0;10;0.00;0.00;0;24.96;18.375;18.960;121408783;24;3.5941;0.0010
1671670794.000;1;1628116480;1;1;30;1;0;10;0.00;0.00;0;24.96;18.375;18.960;121408783;25;3.5953;0.0050
