Repository: ShafayethJamil/Battery-Diagnostic-Using-LGN

# LGN Battery Diagnostics from Pulse Relaxation (HPPC)

Code and result files for the paper *"Lie Generator Networks Extract
EIS-Grade Battery Diagnostics from Pulse Relaxation Data"* (S. Jamil,
R. Kapadia). Preprint: [https://arxiv.org/abs/2605.15351].

Lie Generator Networks (LGN) extract electrochemical time constants from
~60 seconds of post-pulse voltage relaxation and reconstruct impedance-grade
diagnostics without dedicated EIS hardware. This repository contains the
reference implementation and the result files behind the paper's figures.

File: cell_plsv2_P001_1_S01_C10.csv (part 8 of 45)
timestamp_s;timestamp_origin;sd_block_id;cyc_charged;is_rt;soc_nom;age_type;age_temp;age_soc;age_chg_rate;age_dischg_rate;age_profile;t_avg_degC;r_ref_10ms_mOhm;r_ref_1s_mOhm;uptime_ticks;seq_nr;v_raw_V;i_raw_A
1671670796.000;1;1628116480;1;1;30;1;0;10;0.00;0.00;0;24.96;18.375;18.960;121408783;26;3.5954;-0.0010
1671670803.000;1;1628116480;1;1;30;1;0;10;0.00;0.00;0;24.96;18.375;18.960;121408783;27;3.5964;-0.0010
1671670803.001;1;1628116480;1;1;30;1;0;10;0.00;0.00;0;24.96;18.375;18.960;121408783;28;3.6074;0.6690
1671670803.003;1;1628116480;1;1;30;1;0;10;0.00;0.00;0;24.96;18.375;18.960;121408783;29;3.6125;0.9800
1671670803.010;1;1628116480;1;1;30;1;0;10;0.00;0.00;0;24.96;18.375;18.960;121408783;30;3.6142;0.9990
1671670803.030;1;1628116480;1;1;30;1;0;10;0.00;0.00;0;24.96;18.375;18.960;121408783;31;3.6146;1.0030
1671670803.100;1;1628116480;1;1;30;1;0;10;0.00;0.00;0;24.96;18.375;18.960;121408783;32;3.6155;1.0070
1671670803.300;1;1628116480;1;1;30;1;0;10;0.00;0.00;0;24.96;18.375;18.960;121408783;33;3.6157;0.9900
1671670804.000;1;1628116480;1;1;30;1;0;10;0.00;0.00;0;24.96;18.375;18.960;121408783;34;3.6167;0.9950
1671670806.000;1;1628116480;1;1;30;1;0;10;0.00;0.00;0;24.96;18.375;18.960;121408783;35;3.6192;0.9990
1671670813.000;1;1628116480;1;1;30;1;0;10;0.00;0.00;0;24.96;18.375;18.960;121408783;36;3.6234;0.9970
1671670833.000;1;1628116480;1;1;30;1;0;10;0.00;0.00;0;24.96;18.375;18.960;121408783;37;3.6311;0.9990
1671670863.000;1;1628116480;1;1;30;1;0;10;0.00;0.00;0;24.96;18.375;18.960;121408783;38;3.6376;1.0030
1671670863.001;1;1628116480;1;1;30;1;0;10;0.00;0.00;0;24.96;18.375;18.960;121408783;39;3.6160;-0.3280
1671670863.003;1;1628116480;1;1;30;1;0;10;0.00;0.00;0;24.96;18.375;18.960;121408783;40;3.6047;-0.9310
1671670863.010;1;1628116480;1;1;30;1;0;10;0.00;0.00;0;24.96;18.375;18.960;121408783;41;3.6014;-0.9980
1671670863.030;1;1628116480;1;1;30;1;0;10;0.00;0.00;0;24.96;18.375;18.960;121408783;42;3.6002;-1.0030
1671670863.100;1;1628116480;1;1;30;1;0;10;0.00;0.00;0;24.96;18.375;18.960;121408783;43;3.5995;-0.9960
1671670863.300;1;1628116480;1;1;30;1;0;10;0.00;0.00;0;24.96;18.375;18.960;121408783;44;3.5991;-1.0010
1671670864.000;1;1628116480;1;1;30;1;0;10;0.00;0.00;0;24.96;18.375;18.960;121408783;45;3.5965;-0.9930
1671670866.000;1;1628116480;1;1;30;1;0;10;0.00;0.00;0;24.96;18.375;18.960;121408783;46;3.5933;-1.0000
1671670873.000;1;1628116480;1;1;30;1;0;10;0.00;0.00;0;24.96;18.375;18.960;121408783;47;3.5864;-0.9930
1671670893.000;1;1628116480;1;1;30;1;0;10;0.00;0.00;0;24.96;18.375;18.960;121408783;48;3.5750;-0.9970
1671670923.000;1;1628116480;1;1;30;1;0;10;0.00;0.00;0;24.96;18.375;18.960;121408783;49;3.5656;-0.9990
1671670923.001;1;1628116480;1;1;30;1;0;10;0.00;0.00;0;24.96;18.375;18.960;121408783;50;3.5767;-0.3450
1671670923.003;1;1628116480;1;1;30;1;0;10;0.00;0.00;0;24.96;18.375;18.960;121408783;51;3.5824;-0.0380
1671670923.010;1;1628116480;1;1;30;1;0;10;0.00;0.00;0;24.96;18.375;18.960;121408783;52;3.5837;0.0030
1671670923.030;1;1628116480;1;1;30;1;0;10;0.00;0.00;0;24.96;18.375;18.960;121408783;53;3.5842;0.0000
1671670923.100;1;1628116480;1;1;30;1;0;10;0.00;0.00;0;24.96;18.375;18.960;121408783;54;3.5849;0.0030
1671670923.300;1;1628116480;1;1;30;1;0;10;0.00;0.00;0;24.96;18.375;18.960;121408783;55;3.5853;0.0010
1671670924.000;1;1628116480;1;1;30;1;0;10;0.00;0.00;0;24.96;18.375;18.960;121408783;56;3.5863;-0.0010
1671670926.000;1;1628116480;1;1;30;1;0;10;0.00;0.00;0;24.96;18.375;18.960;121408783;57;3.5873;0.0010
1671670933.000;1;1628116480;1;1;30;1;0;10;0.00;0.00;0;24.96;18.375;18.960;121408783;58;3.5900;-0.0050
1671670953.000;1;1628116480;1;1;30;1;0;10;0.00;0.00;0;24.96;18.375;18.960;121408783;59;3.5934;-0.0020
1671670983.000;1;1628116480;1;1;30;1;0;10;0.00;0.00;0;24.96;18.375;18.960;121408783;60;3.5947;0.0050
1671678339.000;1;1630069248;1;1;50;1;0;10;0.00;0.00;0;24.90;17.877;18.737;122130344;0;3.7314;0.0000
1671678339.001;1;1630069248;1;1;50;1;0;10;0.00;0.00;0;24.90;17.877;18.737;122130344;1;3.7443;0.8060
1671678339.003;1;1630069248;1;1;50;1;0;10;0.00;0.00;0;24.90;17.877;18.737;122130344;2;3.7485;0.9960
1671678339.010;1;1630069248;1;1;50;1;0;10;0.00;0.00;0;24.90;17.877;18.737;122130344;3;3.7494;1.0020
1671678339.030;1;1630069248;1;1;50;1;0;10;0.00;0.00;0;24.90;17.877;18.737;122130344;4;3.7496;0.9970
1671678339.100;1;1630069248;1;1;50;1;0;10;0.00;0.00;0;24.90;17.877;18.737;122130344;5;3.7502;1.0000
1671678339.300;1;1630069248;1;1;50;1;0;10;0.00;0.00;0;24.90;17.877;18.737;122130344;6;3.7508;1.0010
1671678340.000;1;1630069248;1;1;50;1;0;10;0.00;0.00;0;24.90;17.877;18.737;122130344;7;3.7527;1.0040
1671678342.000;1;1630069248;1;1;50;1;0;10;0.00;0.00;0;24.90;17.877;18.737;122130344;8;3.7546;0.9980
1671678349.000;1;1630069248;1;1;50;1;0;10;0.00;0.00;0;24.90;17.877;18.737;122130344;9;3.7602;0.9970
1671678349.001;1;1630069248;1;1;50;1;0;10;0.00;0.00;0;24.90;17.877;18.737;122130344;10;3.7393;-0.3320
1671678349.003;1;1630069248;1;1;50;1;0;10;0.00;0.00;0;24.90;17.877;18.737;122130344;11;3.7275;-0.9290
1671678349.010;1;1630069248;1;1;50;1;0;10;0.00;0.00;0;24.90;17.877;18.737;122130344;12;3.7253;-0.9920
1671678349.030;1;1630069248;1;1;50;1;0;10;0.00;0.00;0;24.90;17.877;18.737;122130344;13;3.7237;-0.9950
1671678349.100;1;1630069248;1;1;50;1;0;10;0.00;0.00;0;24.90;17.877;18.737;122130344;14;3.7235;-0.9940
1671678349.300;1;1630069248;1;1;50;1;0;10;0.00;0.00;0;24.90;17.877;18.737;122130344;15;3.7220;-1.0000
1671678350.000;1;1630069248;1;1;50;1;0;10;0.00;0.00;0;24.90;17.877;18.737;122130344;16;3.7191;-1.0010
1671678352.000;1;1630069248;1;1;50;1;0;10;0.00;0.00;0;24.90;17.877;18.737;122130344;17;3.7159;-0.9980
1671678359.000;1;1630069248;1;1;50;1;0;10;0.00;0.00;0;24.90;17.877;18.737;122130344;18;3.7086;-0.9960
1671678359.001;1;1630069248;1;1;50;1;0;10;0.00;0.00;0;24.90;17.877;18.737;122130344;19;3.7189;-0.3440
1671678359.003;1;1630069248;1;1;50;1;0;10;0.00;0.00;0;24.90;17.877;18.737;122130344;20;3.7247;-0.0350
1671678359.010;1;1630069248;1;1;50;1;0;10;0.00;0.00;0;24.90;17.877;18.737;122130344;21;3.7264;-0.0040
1671678359.030;1;1630069248;1;1;50;1;0;10;0.00;0.00;0;24.90;17.877;18.737;122130344;22;3.7267;-0.0020
1671678359.100;1;1630069248;1;1;50;1;0;10;0.00;0.00;0;24.90;17.877;18.737;122130344;23;3.7273;0.0020
1671678359.300;1;1630069248;1;1;50;1;0;10;0.00;0.00;0;24.90;17.877;18.737;122130344;24;3.7275;0.0030
1671678360.000;1;1630069248;1;1;50;1;0;10;0.00;0.00;0;24.90;17.877;18.737;122130344;25;3.7282;0.0000
1671678362.000;1;1630069248;1;1;50;1;0;10;0.00;0.00;0;24.90;17.877;18.737;122130344;26;3.7297;0.0010
1671678369.000;1;1630069248;1;1;50;1;0;10;0.00;0.00;0;24.90;17.877;18.737;122130344;27;3.7301;-0.0010
1671678369.001;1;1630069248;1;1;50;1;0;10;0.00;0.00;0;24.90;17.877;18.737;122130344;28;3.7414;0.6740
1671678369.003;1;1630069248;1;1;50;1;0;10;0.00;0.00;0;24.90;17.877;18.737;122130344;29;3.7474;0.9830
1671678369.010;1;1630069248;1;1;50;1;0;10;0.00;0.00;0;24.90;17.877;18.737;122130344;30;3.7483;1.0010
1671678369.030;1;1630069248;1;1;50;1;0;10;0.00;0.00;0;24.90;17.877;18.737;122130344;31;3.7487;1.0060
1671678369.100;1;1630069248;1;1;50;1;0;10;0.00;0.00;0;24.90;17.877;18.737;122130344;32;3.7489;1.0020
1671678369.300;1;1630069248;1;1;50;1;0;10;0.00;0.00;0;24.90;17.877;18.737;122130344;33;3.7495;0.9990
1671678370.000;1;1630069248;1;1;50;1;0;10;0.00;0.00;0;24.90;17.877;18.737;122130344;34;3.7511;0.9990
1671678372.000;1;1630069248;1;1;50;1;0;10;0.00;0.00;0;24.90;17.877;18.737;122130344;35;3.7542;1.0000
1671678379.000;1;1630069248;1;1;50;1;0;10;0.00;0.00;0;24.90;17.877;18.737;122130344;36;3.7597;1.0020
1671678399.000;1;1630069248;1;1;50;1;0;10;0.00;0.00;0;24.90;17.877;18.737;122130344;37;3.7709;1.0070
1671678429.000;1;1630069248;1;1;50;1;0;10;0.00;0.00;0;24.90;17.877;18.737;122130344;38;3.7817;0.9960
1671678429.001;1;1630069248;1;1;50;1;0;10;0.00;0.00;0;24.90;17.877;18.737;122130344;39;3.7604;-0.3330
1671678429.003;1;1630069248;1;1;50;1;0;10;0.00;0.00;0;24.90;17.877;18.737;122130344;40;3.7490;-0.9220
1671678429.010;1;1630069248;1;1;50;1;0;10;0.00;0.00;0;24.90;17.877;18.737;122130344;41;3.7458;-1.0010
1671678429.030;1;1630069248;1;1;50;1;0;10;0.00;0.00;0;24.90;17.877;18.737;122130344;42;3.7451;-0.9940
1671678429.100;1;1630069248;1;1;50;1;0;10;0.00;0.00;0;24.90;17.877;18.737;122130344;43;3.7446;-1.0000
1671678429.300;1;1630069248;1;1;50;1;0;10;0.00;0.00;0;24.90;17.877;18.737;122130344;44;3.7429;-0.9920
1671678430.000;1;1630069248;1;1;50;1;0;10;0.00;0.00;0;24.90;17.877;18.737;122130344;45;3.7400;-1.0080
1671678432.000;1;1630069248;1;1;50;1;0;10;0.00;0.00;0;24.90;17.877;18.737;122130344;46;3.7349;-1.0040
1671678439.000;1;1630069248;1;1;50;1;0;10;0.00;0.00;0;24.90;17.877;18.737;122130344;47;3.7253;-1.0040
1671678459.000;1;1630069248;1;1;50;1;0;10;0.00;0.00;0;24.90;17.877;18.737;122130344;48;3.7106;-0.9970
1671678489.000;1;1630069248;1;1;50;1;0;10;0.00;0.00;0;24.90;17.877;18.737;122130344;49;3.7002;-1.0010
1671678489.001;1;1630069248;1;1;50;1;0;10;0.00;0.00;0;24.90;17.877;18.737;122130344;50;3.7104;-0.3440
1671678489.003;1;1630069248;1;1;50;1;0;10;0.00;0.00;0;24.90;17.877;18.737;122130344;51;3.7167;-0.0370
1671678489.010;1;1630069248;1;1;50;1;0;10;0.00;0.00;0;24.90;17.877;18.737;122130344;52;3.7181;-0.0030
1671678489.030;1;1630069248;1;1;50;1;0;10;0.00;0.00;0;24.90;17.877;18.737;122130344;53;3.7178;0.0010
1671678489.100;1;1630069248;1;1;50;1;0;10;0.00;0.00;0;24.90;17.877;18.737;122130344;54;3.7180;-0.0010
1671678489.300;1;1630069248;1;1;50;1;0;10;0.00;0.00;0;24.90;17.877;18.737;122130344;55;3.7186;0.0000
1671678490.000;1;1630069248;1;1;50;1;0;10;0.00;0.00;0;24.90;17.877;18.737;122130344;56;3.7203;-0.0020
1671678492.000;1;1630069248;1;1;50;1;0;10;0.00;0.00;0;24.90;17.877;18.737;122130344;57;3.7216;0.0010
1671678499.000;1;1630069248;1;1;50;1;0;10;0.00;0.00;0;24.90;17.877;18.737;122130344;58;3.7244;0.0030
1671678519.000;1;1630069248;1;1;50;1;0;10;0.00;0.00;0;24.90;17.877;18.737;122130344;59;3.7279;0.0020
1671678549.000;1;1630069248;1;1;50;1;0;10;0.00;0.00;0;24.90;17.877;18.737;122130344;60;3.7294;0.0020
1671685291.000;1;1631862272;1;1;70;1;0;10;0.00;0.00;0;24.95;18.550;19.025;122793250;0;3.9295;-0.0010
1671685291.001;1;1631862272;1;1;70;1;0;10;0.00;0.00;0;24.95;18.550;19.025;122793250;1;3.9429;0.8060
1671685291.003;1;1631862272;1;1;70;1;0;10;0.00;0.00;0;24.95;18.550;19.025;122793250;2;3.9469;0.9900
1671685291.010;1;1631862272;1;1;70;1;0;10;0.00;0.00;0;24.95;18.550;19.025;122793250;3;3.9480;0.9980
1671685291.030;1;1631862272;1;1;70;1;0;10;0.00;0.00;0;24.95;18.550;19.025;122793250;4;3.9489;1.0050
1671685291.100;1;1631862272;1;1;70;1;0;10;0.00;0.00;0;24.95;18.550;19.025;122793250;5;3.9485;0.9990
1671685291.300;1;1631862272;1;1;70;1;0;10;0.00;0.00;0;24.95;18.550;19.025;122793250;6;3.9496;1.0020
1671685292.000;1;1631862272;1;1;70;1;0;10;0.00;0.00;0;24.95;18.550;19.025;122793250;7;3.9503;0.9970
1671685294.000;1;1631862272;1;1;70;1;0;10;0.00;0.00;0;24.95;18.550;19.025;122793250;8;3.9525;1.0020
1671685301.000;1;1631862272;1;1;70;1;0;10;0.00;0.00;0;24.95;18.550;19.025;122793250;9;3.9570;0.9970
1671685301.001;1;1631862272;1;1;70;1;0;10;0.00;0.00;0;24.95;18.550;19.025;122793250;10;3.9352;-0.3340
1671685301.003;1;1631862272;1;1;70;1;0;10;0.00;0.00;0;24.95;18.550;19.025;122793250;11;3.9236;-0.9180
1671685301.010;1;1631862272;1;1;70;1;0;10;0.00;0.00;0;24.95;18.550;19.025;122793250;12;3.9205;-1.0050
1671685301.030;1;1631862272;1;1;70;1;0;10;0.00;0.00;0;24.95;18.550;19.025;122793250;13;3.9207;-0.9990
1671685301.100;1;1631862272;1;1;70;1;0;10;0.00;0.00;0;24.95;18.550;19.025;122793250;14;3.9192;-0.9930
1671685301.300;1;1631862272;1;1;70;1;0;10;0.00;0.00;0;24.95;18.550;19.025;122793250;15;3.9184;-0.9930
1671685302.000;1;1631862272;1;1;70;1;0;10;0.00;0.00;0;24.95;18.550;19.025;122793250;16;3.9161;-1.0000
1671685304.000;1;1631862272;1;1;70;1;0;10;0.00;0.00;0;24.95;18.550;19.025;122793250;17;3.9132;-1.0000
1671685311.000;1;1631862272;1;1;70;1;0;10;0.00;0.00;0;24.95;18.550;19.025;122793250;18;3.9072;-1.0010
1671685311.001;1;1631862272;1;1;70;1;0;10;0.00;0.00;0;24.95;18.550;19.025;122793250;19;3.9183;-0.3410
1671685311.003;1;1631862272;1;1;70;1;0;10;0.00;0.00;0;24.95;18.550;19.025;122793250;20;3.9236;-0.0340
1671685311.010;1;1631862272;1;1;70;1;0;10;0.00;0.00;0;24.95;18.550;19.025;122793250;21;3.9257;0.0020
1671685311.030;1;1631862272;1;1;70;1;0;10;0.00;0.00;0;24.95;18.550;19.025;122793250;22;3.9258;0.0010
1671685311.100;1;1631862272;1;1;70;1;0;10;0.00;0.00;0;24.95;18.550;19.025;122793250;23;3.9262;0.0020
1671685311.300;1;1631862272;1;1;70;1;0;10;0.00;0.00;0;24.95;18.550;19.025;122793250;24;3.9271;0.0030
1671685312.000;1;1631862272;1;1;70;1;0;10;0.00;0.00;0;24.95;18.550;19.025;122793250;25;3.9275;0.0010
1671685314.000;1;1631862272;1;1;70;1;0;10;0.00;0.00;0;24.95;18.550;19.025;122793250;26;3.9288;0.0000
1671685321.000;1;1631862272;1;1;70;1;0;10;0.00;0.00;0;24.95;18.550;19.025;122793250;27;3.9296;0.0000
1671685321.001;1;1631862272;1;1;70;1;0;10;0.00;0.00;0;24.95;18.550;19.025;122793250;28;3.9402;0.6810
1671685321.003;1;1631862272;1;1;70;1;0;10;0.00;0.00;0;24.95;18.550;19.025;122793250;29;3.9462;0.9790
1671685321.010;1;1631862272;1;1;70;1;0;10;0.00;0.00;0;24.95;18.550;19.025;122793250;30;3.9467;0.9970
1671685321.030;1;1631862272;1;1;70;1;0;10;0.00;0.00;0;24.95;18.550;19.025;122793250;31;3.9476;0.9990
1671685321.100;1;1631862272;1;1;70;1;0;10;0.00;0.00;0;24.95;18.550;19.025;122793250;32;3.9477;0.9960
1671685321.300;1;1631862272;1;1;70;1;0;10;0.00;0.00;0;24.95;18.550;19.025;122793250;33;3.9487;1.0040
1671685322.000;1;1631862272;1;1;70;1;0;10;0.00;0.00;0;24.95;18.550;19.025;122793250;34;3.9501;0.9970
1671685324.000;1;1631862272;1;1;70;1;0;10;0.00;0.00;0;24.95;18.550;19.025;122793250;35;3.9519;0.9950
1671685331.000;1;1631862272;1;1;70;1;0;10;0.00;0.00;0;24.95;18.550;19.025;122793250;36;3.9562;1.0000
1671685351.000;1;1631862272;1;1;70;1;0;10;0.00;0.00;0;24.95;18.550;19.025;122793250;37;3.9623;0.9970
1671685381.000;1;1631862272;1;1;70;1;0;10;0.00;0.00;0;24.95;18.550;19.025;122793250;38;3.9692;1.0070
1671685381.001;1;1631862272;1;1;70;1;0;10;0.00;0.00;0;24.95;18.550;19.025;122793250;39;3.9476;-0.3310
1671685381.003;1;1631862272;1;1;70;1;0;10;0.00;0.00;0;24.95;18.550;19.025;122793250;40;3.9361;-0.9240
1671685381.010;1;1631862272;1;1;70;1;0;10;0.00;0.00;0;24.95;18.550;19.025;122793250;41;3.9332;-0.9980
1671685381.030;1;1631862272;1;1;70;1;0;10;0.00;0.00;0;24.95;18.550;19.025;122793250;42;3.9330;-0.9960
1671685381.100;1;1631862272;1;1;70;1;0;10;0.00;0.00;0;24.95;18.550;19.025;122793250;43;3.9316;-1.0030
1671685381.300;1;1631862272;1;1;70;1;0;10;0.00;0.00;0;24.95;18.550;19.025;122793250;44;3.9310;-1.0010
1671685382.000;1;1631862272;1;1;70;1;0;10;0.00;0.00;0;24.95;18.550;19.025;122793250;45;3.9282;-1.0030
1671685384.000;1;1631862272;1;1;70;1;0;10;0.00;0.00;0;24.95;18.550;19.025;122793250;46;3.9245;-1.0020
1671685391.000;1;1631862272;1;1;70;1;0;10;0.00;0.00;0;24.95;18.550;19.025;122793250;47;3.9181;-1.0000
1671685411.000;1;1631862272;1;1;70;1;0;10;0.00;0.00;0;24.95;18.550;19.025;122793250;48;3.9084;-0.9990
1671685441.000;1;1631862272;1;1;70;1;0;10;0.00;0.00;0;24.95;18.550;19.025;122793250;49;3.9012;-0.9990
1671685441.001;1;1631862272;1;1;70;1;0;10;0.00;0.00;0;24.95;18.550;19.025;122793250;50;3.9109;-0.3480
1671685441.003;1;1631862272;1;1;70;1;0;10;0.00;0.00;0;24.95;18.550;19.025;122793250;51;3.9170;-0.0380
1671685441.010;1;1631862272;1;1;70;1;0;10;0.00;0.00;0;24.95;18.550;19.025;122793250;52;3.9181;-0.0040
1671685441.030;1;1631862272;1;1;70;1;0;10;0.00;0.00;0;24.95;18.550;19.025;122793250;53;3.9188;-0.0020
1671685441.100;1;1631862272;1;1;70;1;0;10;0.00;0.00;0;24.95;18.550;19.025;122793250;54;3.9190;-0.0020
1671685441.300;1;1631862272;1;1;70;1;0;10;0.00;0.00;0;24.95;18.550;19.025;122793250;55;3.9203;0.0000
1671685442.000;1;1631862272;1;1;70;1;0;10;0.00;0.00;0;24.95;18.550;19.025;122793250;56;3.9213;0.0000
1671685444.000;1;1631862272;1;1;70;1;0;10;0.00;0.00;0;24.95;18.550;19.025;122793250;57;3.9228;0.0050
1671685451.000;1;1631862272;1;1;70;1;0;10;0.00;0.00;0;24.95;18.550;19.025;122793250;58;3.9251;0.0000
1671685471.000;1;1631862272;1;1;70;1;0;10;0.00;0.00;0;24.95;18.550;19.025;122793250;59;3.9274;0.0000
1671685501.000;1;1631862272;1;1;70;1;0;10;0.00;0.00;0;24.95;18.550;19.025;122793250;60;3.9294;-0.0010
1671690033.000;1;1633084928;1;1;90;1;0;10;0.00;0.00;0;24.85;18.138;19.512;123245685;0;4.0823;0.0010
1671690033.001;1;1633084928;1;1;90;1;0;10;0.00;0.00;0;24.85;18.138;19.512;123245685;1;4.0957;0.7960
1671690033.003;1;1633084928;1;1;90;1;0;10;0.00;0.00;0;24.85;18.138;19.512;123245685;2;4.0993;0.9890
1671690033.010;1;1633084928;1;1;90;1;0;10;0.00;0.00;0;24.85;18.138;19.512;123245685;3;4.1005;1.0040
1671690033.030;1;1633084928;1;1;90;1;0;10;0.00;0.00;0;24.85;18.138;19.512;123245685;4;4.1008;1.0000
1671690033.100;1;1633084928;1;1;90;1;0;10;0.00;0.00;0;24.85;18.138;19.512;123245685;5;4.1018;1.0010
1671690033.300;1;1633084928;1;1;90;1;0;10;0.00;0.00;0;24.85;18.138;19.512;123245685;6;4.1020;0.9980
1671690034.000;1;1633084928;1;1;90;1;0;10;0.00;0.00;0;24.85;18.138;19.512;123245685;7;4.1039;1.0020
1671690036.000;1;1633084928;1;1;90;1;0;10;0.00;0.00;0;24.85;18.138;19.512;123245685;8;4.1055;0.9990
1671690043.000;1;1633084928;1;1;90;1;0;10;0.00;0.00;0;24.85;18.138;19.512;123245685;9;4.1085;1.0000
1671690043.001;1;1633084928;1;1;90;1;0;10;0.00;0.00;0;24.85;18.138;19.512;123245685;10;4.0875;-0.3330
1671690043.003;1;1633084928;1;1;90;1;0;10;0.00;0.00;0;24.85;18.138;19.512;123245685;11;4.0761;-0.9100
1671690043.010;1;1633084928;1;1;90;1;0;10;0.00;0.00;0;24.85;18.138;19.512;123245685;12;4.0722;-1.0030
1671690043.030;1;1633084928;1;1;90;1;0;10;0.00;0.00;0;24.85;18.138;19.512;123245685;13;4.0708;-0.9980
1671690043.100;1;1633084928;1;1;90;1;0;10;0.00;0.00;0;24.85;18.138;19.512;123245685;14;4.0703;-0.9990
1671690043.300;1;1633084928;1;1;90;1;0;10;0.00;0.00;0;24.85;18.138;19.512;123245685;15;4.0681;-0.9990
1671690044.000;1;1633084928;1;1;90;1;0;10;0.00;0.00;0;24.85;18.138;19.512;123245685;16;4.0669;-1.0030
1671690046.000;1;1633084928;1;1;90;1;0;10;0.00;0.00;0;24.85;18.138;19.512;123245685;17;4.0640;-1.0000
1671690053.000;1;1633084928;1;1;90;1;0;10;0.00;0.00;0;24.85;18.138;19.512;123245685;18;4.0592;-1.0050
1671690053.001;1;1633084928;1;1;90;1;0;10;0.00;0.00;0;24.85;18.138;19.512;123245685;19;4.0692;-0.3520
1671690053.003;1;1633084928;1;1;90;1;0;10;0.00;0.00;0;24.85;18.138;19.512;123245685;20;4.0758;-0.0340
1671690053.010;1;1633084928;1;1;90;1;0;10;0.00;0.00;0;24.85;18.138;19.512;123245685;21;4.0773;-0.0030
1671690053.030;1;1633084928;1;1;90;1;0;10;0.00;0.00;0;24.85;18.138;19.512;123245685;22;4.0776;0.0010
1671690053.100;1;1633084928;1;1;90;1;0;10;0.00;0.00;0;24.85;18.138;19.512;123245685;23;4.0787;0.0050
1671690053.300;1;1633084928;1;1;90;1;0;10;0.00;0.00;0;24.85;18.138;19.512;123245685;24;4.0789;0.0020
1671690054.000;1;1633084928;1;1;90;1;0;10;0.00;0.00;0;24.85;18.138;19.512;123245685;25;4.0794;0.0020
1671690056.000;1;1633084928;1;1;90;1;0;10;0.00;0.00;0;24.85;18.138;19.512;123245685;26;4.0804;0.0010
1671690063.000;1;1633084928;1;1;90;1;0;10;0.00;0.00;0;24.85;18.138;19.512;123245685;27;4.0813;0.0020
1671690063.001;1;1633084928;1;1;90;1;0;10;0.00;0.00;0;24.85;18.138;19.512;123245685;28;4.0917;0.6650
1671690063.003;1;1633084928;1;1;90;1;0;10;0.00;0.00;0;24.85;18.138;19.512;123245685;29;4.0975;0.9750
1671690063.010;1;1633084928;1;1;90;1;0;10;0.00;0.00;0;24.85;18.138;19.512;123245685;30;4.0997;1.0020
1671690063.030;1;1633084928;1;1;90;1;0;10;0.00;0.00;0;24.85;18.138;19.512;123245685;31;4.1002;0.9980
1671690063.100;1;1633084928;1;1;90;1;0;10;0.00;0.00;0;24.85;18.138;19.512;123245685;32;4.1013;1.0060
1671690063.300;1;1633084928;1;1;90;1;0;10;0.00;0.00;0;24.85;18.138;19.512;123245685;33;4.1016;0.9980
1671690064.000;1;1633084928;1;1;90;1;0;10;0.00;0.00;0;24.85;18.138;19.512;123245685;34;4.1028;1.0020
1671690066.000;1;1633084928;1;1;90;1;0;10;0.00;0.00;0;24.85;18.138;19.512;123245685;35;4.1040;0.9930
1671690073.000;1;1633084928;1;1;90;1;0;10;0.00;0.00;0;24.85;18.138;19.512;123245685;36;4.1079;1.0020
1671690093.000;1;1633084928;1;1;90;1;0;10;0.00;0.00;0;24.85;18.138;19.512;123245685;37;4.1144;1.0000
1671690123.000;1;1633084928;1;1;90;1;0;10;0.00;0.00;0;24.85;18.138;19.512;123245685;38;4.1195;1.0050
1671690123.001;1;1633084928;1;1;90;1;0;10;0.00;0.00;0;24.85;18.138;19.512;123245685;39;4.0983;-0.3360
1671690123.003;1;1633084928;1;1;90;1;0;10;0.00;0.00;0;24.85;18.138;19.512;123245685;40;4.0871;-0.9220
1671690123.010;1;1633084928;1;1;90;1;0;10;0.00;0.00;0;24.85;18.138;19.512;123245685;41;4.0829;-1.0070
1671690123.030;1;1633084928;1;1;90;1;0;10;0.00;0.00;0;24.85;18.138;19.512;123245685;42;4.0825;-0.9970
1671690123.100;1;1633084928;1;1;90;1;0;10;0.00;0.00;0;24.85;18.138;19.512;123245685;43;4.0815;-1.0040
1671690123.300;1;1633084928;1;1;90;1;0;10;0.00;0.00;0;24.85;18.138;19.512;123245685;44;4.0797;-1.0010
1671690124.000;1;1633084928;1;1;90;1;0;10;0.00;0.00;0;24.85;18.138;19.512;123245685;45;4.0776;-1.0060
1671690126.000;1;1633084928;1;1;90;1;0;10;0.00;0.00;0;24.85;18.138;19.512;123245685;46;4.0743;-1.0010
1671690133.000;1;1633084928;1;1;90;1;0;10;0.00;0.00;0;24.85;18.138;19.512;123245685;47;4.0679;-1.0000
1671690153.000;1;1633084928;1;1;90;1;0;10;0.00;0.00;0;24.85;18.138;19.512;123245685;48;4.0590;-1.0010
1671690183.000;1;1633084928;1;1;90;1;0;10;0.00;0.00;0;24.85;18.138;19.512;123245685;49;4.0526;-1.0040
1671690183.001;1;1633084928;1;1;90;1;0;10;0.00;0.00;0;24.85;18.138;19.512;123245685;50;4.0631;-0.3480
1671690183.003;1;1633084928;1;1;90;1;0;10;0.00;0.00;0;24.85;18.138;19.512;123245685;51;4.0690;-0.0310
1671690183.010;1;1633084928;1;1;90;1;0;10;0.00;0.00;0;24.85;18.138;19.512;123245685;52;4.0708;-0.0020
1671690183.030;1;1633084928;1;1;90;1;0;10;0.00;0.00;0;24.85;18.138;19.512;123245685;53;4.0716;-0.0010
1671690183.100;1;1633084928;1;1;90;1;0;10;0.00;0.00;0;24.85;18.138;19.512;123245685;54;4.0711;-0.0020
1671690183.300;1;1633084928;1;1;90;1;0;10;0.00;0.00;0;24.85;18.138;19.512;123245685;55;4.0717;0.0000
1671690184.000;1;1633084928;1;1;90;1;0;10;0.00;0.00;0;24.85;18.138;19.512;123245685;56;4.0736;-0.0010
1671690186.000;1;1633084928;1;1;90;1;0;10;0.00;0.00;0;24.85;18.138;19.512;123245685;57;4.0746;-0.0040
1671690193.000;1;1633084928;1;1;90;1;0;10;0.00;0.00;0;24.85;18.138;19.512;123245685;58;4.0773;0.0020
1671690213.000;1;1633084928;1;1;90;1;0;10;0.00;0.00;0;24.85;18.138;19.512;123245685;59;4.0794;-0.0060
1671690243.000;1;1633084928;1;1;90;1;0;10;0.00;0.00;0;24.85;18.138;19.512;123245685;60;4.0810;-0.0030
1671727265.000;1;1642634752;0;0;90;1;0;10;0.00;0.00;0;1.83;31.285;40.316;126796477;0;4.0794;0.0010
1671727265.001;1;1642634752;0;0;90;1;0;10;0.00;0.00;0;1.83;31.285;40.316;126796477;1;4.0964;0.7960
1671727265.003;1;1642634752;0;0;90;1;0;10;0.00;0.00;0;1.83;31.285;40.316;126796477;2;4.1044;0.9820
1671727265.010;1;1642634752;0;0;90;1;0;10;0.00;0.00;0;1.83;31.285;40.316;126796477;3;4.1105;0.9950
1671727265.030;1;1642634752;0;0;90;1;0;10;0.00;0.00;0;1.83;31.285;40.316;126796477;4;4.1150;1.0000
1671727265.100;1;1642634752;0;0;90;1;0;10;0.00;0.00;0;1.83;31.285;40.316;126796477;5;4.1197;0.9990
1671727265.300;1;1642634752;0;0;90;1;0;10;0.00;0.00;0;1.83;31.285;40.316;126796477;6;4.1229;0.9930
1671727266.000;1;1642634752;0;0;90;1;0;10;0.00;0.00;0;1.83;31.285;40.316;126796477;7;4.1256;1.0020
1671727268.000;1;1642634752;0;0;90;1;0;10;0.00;0.00;0;1.83;31.285;40.316;126796477;8;4.1291;0.9970
1671727275.000;1;1642634752;0;0;90;1;0;10;0.00;0.00;0;1.83;31.285;40.316;126796477;9;4.1355;1.0030
1671727275.001;1;1642634752;0;0;90;1;0;10;0.00;0.00;0;1.83;31.285;40.316;126796477;10;4.1091;-0.3200
1671727275.003;1;1642634752;0;0;90;1;0;10;0.00;0.00;0;1.83;31.285;40.316;126796477;11;4.0886;-0.8910
1671727275.010;1;1642634752;0;0;90;1;0;10;0.00;0.00;0;1.83;31.285;40.316;126796477;12;4.0742;-0.9960
1671727275.030;1;1642634752;0;0;90;1;0;10;0.00;0.00;0;1.83;31.285;40.316;126796477;13;4.0654;-1.0030
1671727275.100;1;1642634752;0;0;90;1;0;10;0.00;0.00;0;1.83;31.285;40.316;126796477;14;4.0542;-1.0020
1671727275.300;1;1642634752;0;0;90;1;0;10;0.00;0.00;0;1.83;31.285;40.316;126796477;15;4.0476;-0.9990
1671727276.000;1;1642634752;0;0;90;1;0;10;0.00;0.00;0;1.83;31.285;40.316;126796477;16;4.0439;-1.0060
1671727278.000;1;1642634752;0;0;90;1;0;10;0.00;0.00;0;1.83;31.285;40.316;126796477;17;4.0382;-1.0050
1671727285.000;1;1642634752;0;0;90;1;0;10;0.00;0.00;0;1.83;31.285;40.316;126796477;18;4.0283;-0.9990
1671727285.001;1;1642634752;0;0;90;1;0;10;0.00;0.00;0;1.83;31.285;40.316;126796477;19;4.0413;-0.3550
1671727285.003;1;1642634752;0;0;90;1;0;10;0.00;0.00;0;1.83;31.285;40.316;126796477;20;4.0530;-0.0410
1671727285.010;1;1642634752;0;0;90;1;0;10;0.00;0.00;0;1.83;31.285;40.316;126796477;21;4.0599;0.0020
1671727285.030;1;1642634752;0;0;90;1;0;10;0.00;0.00;0;1.83;31.285;40.316;126796477;22;4.0638;0.0010
1671727285.100;1;1642634752;0;0;90;1;0;10;0.00;0.00;0;1.83;31.285;40.316;126796477;23;4.0695;0.0020
1671727285.300;1;1642634752;0;0;90;1;0;10;0.00;0.00;0;1.83;31.285;40.316;126796477;24;4.0719;0.0020
1671727286.000;1;1642634752;0;0;90;1;0;10;0.00;0.00;0;1.83;31.285;40.316;126796477;25;4.0741;0.0010
1671727288.000;1;1642634752;0;0;90;1;0;10;0.00;0.00;0;1.83;31.285;40.316;126796477;26;4.0754;0.0020
1671727295.000;1;1642634752;0;0;90;1;0;10;0.00;0.00;0;1.83;31.285;40.316;126796477;27;4.0770;-0.0020
1671727295.001;1;1642634752;0;0;90;1;0;10;0.00;0.00;0;1.83;31.285;40.316;126796477;28;4.0918;0.6630
1671727295.003;1;1642634752;0;0;90;1;0;10;0.00;0.00;0;1.83;31.285;40.316;126796477;29;4.1017;0.9650
1671727295.010;1;1642634752;0;0;90;1;0;10;0.00;0.00;0;1.83;31.285;40.316;126796477;30;4.1084;0.9930
1671727295.030;1;1642634752;0;0;90;1;0;10;0.00;0.00;0;1.83;31.285;40.316;126796477;31;4.1125;1.0000
1671727295.100;1;1642634752;0;0;90;1;0;10;0.00;0.00;0;1.83;31.285;40.316;126796477;32;4.1185;0.9980
1671727295.300;1;1642634752;0;0;90;1;0;10;0.00;0.00;0;1.83;31.285;40.316;126796477;33;4.1211;0.9970
1671727296.000;1;1642634752;0;0;90;1;0;10;0.00;0.00;0;1.83;31.285;40.316;126796477;34;4.1241;0.9950
1671727298.000;1;1642634752;0;0;90;1;0;10;0.00;0.00;0;1.83;31.285;40.316;126796477;35;4.1281;1.0020
1671727305.000;1;1642634752;0;0;90;1;0;10;0.00;0.00;0;1.83;31.285;40.316;126796477;36;4.1354;1.0000
1671727325.000;1;1642634752;0;0;90;1;0;10;0.00;0.00;0;1.83;31.285;40.316;126796477;37;4.1453;0.9960
1671727355.000;1;1642634752;0;0;90;1;0;10;0.00;0.00;0;1.83;31.285;40.316;126796477;38;4.1544;1.0050
1671727355.001;1;1642634752;0;0;90;1;0;10;0.00;0.00;0;1.83;31.285;40.316;126796477;39;4.1271;-0.3260
1671727355.003;1;1642634752;0;0;90;1;0;10;0.00;0.00;0;1.83;31.285;40.316;126796477;40;4.1069;-0.8820
1671727355.010;1;1642634752;0;0;90;1;0;10;0.00;0.00;0;1.83;31.285;40.316;126796477;41;4.0925;-0.9900
1671727355.030;1;1642634752;0;0;90;1;0;10;0.00;0.00;0;1.83;31.285;40.316;126796477;42;4.0839;-0.9970
1671727355.100;1;1642634752;0;0;90;1;0;10;0.00;0.00;0;1.83;31.285;40.316;126796477;43;4.0718;-1.0010
1671727355.300;1;1642634752;0;0;90;1;0;10;0.00;0.00;0;1.83;31.285;40.316;126796477;44;4.0656;-1.0000
1671727356.000;1;1642634752;0;0;90;1;0;10;0.00;0.00;0;1.83;31.285;40.316;126796477;45;4.0616;-0.9910
1671727358.000;1;1642634752;0;0;90;1;0;10;0.00;0.00;0;1.83;31.285;40.316;126796477;46;4.0548;-0.9970
1671727365.000;1;1642634752;0;0;90;1;0;10;0.00;0.00;0;1.83;31.285;40.316;126796477;47;4.0433;-0.9980
1671727385.000;1;1642634752;0;0;90;1;0;10;0.00;0.00;0;1.83;31.285;40.316;126796477;48;4.0271;-0.9990
1671727415.000;1;1642634752;0;0;90;1;0;10;0.00;0.00;0;1.83;31.285;40.316;126796477;49;4.0152;-1.0000
1671727415.001;1;1642634752;0;0;90;1;0;10;0.00;0.00;0;1.83;31.285;40.316;126796477;50;4.0293;-0.3540
1671727415.003;1;1642634752;0;0;90;1;0;10;0.00;0.00;0;1.83;31.285;40.316;126796477;51;4.0401;-0.0410
1671727415.010;1;1642634752;0;0;90;1;0;10;0.00;0.00;0;1.83;31.285;40.316;126796477;52;4.0464;0.0020
1671727415.030;1;1642634752;0;0;90;1;0;10;0.00;0.00;0;1.83;31.285;40.316;126796477;53;4.0508;-0.0010
1671727415.100;1;1642634752;0;0;90;1;0;10;0.00;0.00;0;1.83;31.285;40.316;126796477;54;4.0564;0.0060
1671727415.300;1;1642634752;0;0;90;1;0;10;0.00;0.00;0;1.83;31.285;40.316;126796477;55;4.0589;0.0020
1671727416.000;1;1642634752;0;0;90;1;0;10;0.00;0.00;0;1.83;31.285;40.316;126796477;56;4.0609;0.0020
1671727418.000;1;1642634752;0;0;90;1;0;10;0.00;0.00;0;1.83;31.285;40.316;126796477;57;4.0639;-0.0010
1671727425.000;1;1642634752;0;0;90;1;0;10;0.00;0.00;0;1.83;31.285;40.316;126796477;58;4.0691;0.0000
1671727445.000;1;1642634752;0;0;90;1;0;10;0.00;0.00;0;1.83;31.285;40.316;126796477;59;4.0730;-0.0020
1671727475.000;1;1642634752;0;0;90;1;0;10;0.00;0.00;0;1.83;31.285;40.316;126796477;60;4.0763;0.0020
1671733665.000;1;1644285440;0;0;70;1;0;10;0.00;0.00;0;1.69;30.811;37.123;127406734;0;3.9471;-0.0010
1671733665.001;1;1644285440;0;0;70;1;0;10;0.00;0.00;0;1.69;30.811;37.123;127406734;1;3.9645;0.8020
1671733665.003;1;1644285440;0;0;70;1;0;10;0.00;0.00;0;1.69;30.811;37.123;127406734;2;3.9723;0.9810
1671733665.010;1;1644285440;0;0;70;1;0;10;0.00;0.00;0;1.69;30.811;37.123;127406734;3;3.9780;1.0020
1671733665.030;1;1644285440;0;0;70;1;0;10;0.00;0.00;0;1.69;30.811;37.123;127406734;4;3.9819;1.0000
1671733665.100;1;1644285440;0;0;70;1;0;10;0.00;0.00;0;1.69;30.811;37.123;127406734;5;3.9843;1.0020
1671733665.300;1;1644285440;0;0;70;1;0;10;0.00;0.00;0;1.69;30.811;37.123;127406734;6;3.9852;1.0040
1671733666.000;1;1644285440;0;0;70;1;0;10;0.00;0.00;0;1.69;30.811;37.123;127406734;7;3.9876;1.0010
1671733668.000;1;1644285440;0;0;70;1;0;10;0.00;0.00;0;1.69;30.811;37.123;127406734;8;3.9913;0.9980
1671733675.000;1;1644285440;0;0;70;1;0;10;0.00;0.00;0;1.69;30.811;37.123;127406734;9;3.9994;0.9990
1671733675.001;1;1644285440;0;0;70;1;0;10;0.00;0.00;0;1.69;30.811;37.123;127406734;10;3.9730;-0.3210
1671733675.003;1;1644285440;0;0;70;1;0;10;0.00;0.00;0;1.69;30.811;37.123;127406734;11;3.9521;-0.8990
1671733675.010;1;1644285440;0;0;70;1;0;10;0.00;0.00;0;1.69;30.811;37.123;127406734;12;3.9393;-0.9930
1671733675.030;1;1644285440;0;0;70;1;0;10;0.00;0.00;0;1.69;30.811;37.123;127406734;13;3.9317;-1.0000
1671733675.100;1;1644285440;0;0;70;1;0;10;0.00;0.00;0;1.69;30.811;37.123;127406734;14;3.9265;-0.9930
1671733675.300;1;1644285440;0;0;70;1;0;10;0.00;0.00;0;1.69;30.811;37.123;127406734;15;3.9237;-1.0010
1671733676.000;1;1644285440;0;0;70;1;0;10;0.00;0.00;0;1.69;30.811;37.123;127406734;16;3.9203;-1.0000
1671733678.000;1;1644285440;0;0;70;1;0;10;0.00;0.00;0;1.69;30.811;37.123;127406734;17;3.9147;-0.9960
1671733685.000;1;1644285440;0;0;70;1;0;10;0.00;0.00;0;1.69;30.811;37.123;127406734;18;3.9028;-0.9980
1671733685.001;1;1644285440;0;0;70;1;0;10;0.00;0.00;0;1.69;30.811;37.123;127406734;19;3.9166;-0.3530
1671733685.003;1;1644285440;0;0;70;1;0;10;0.00;0.00;0;1.69;30.811;37.123;127406734;20;3.9269;-0.0420
1671733685.010;1;1644285440;0;0;70;1;0;10;0.00;0.00;0;1.69;30.811;37.123;127406734;21;3.9334;-0.0030
1671733685.030;1;1644285440;0;0;70;1;0;10;0.00;0.00;0;1.69;30.811;37.123;127406734;22;3.9371;-0.0040
1671733685.100;1;1644285440;0;0;70;1;0;10;0.00;0.00;0;1.69;30.811;37.123;127406734;23;3.9395;0.0010
1671733685.300;1;1644285440;0;0;70;1;0;10;0.00;0.00;0;1.69;30.811;37.123;127406734;24;3.9406;-0.0030
1671733686.000;1;1644285440;0;0;70;1;0;10;0.00;0.00;0;1.69;30.811;37.123;127406734;25;3.9420;-0.0010
1671733688.000;1;1644285440;0;0;70;1;0;10;0.00;0.00;0;1.69;30.811;37.123;127406734;26;3.9433;-0.0010
1671733695.000;1;1644285440;0;0;70;1;0;10;0.00;0.00;0;1.69;30.811;37.123;127406734;27;3.9456;-0.0010
1671733695.001;1;1644285440;0;0;70;1;0;10;0.00;0.00;0;1.69;30.811;37.123;127406734;28;3.9590;0.6720
1671733695.003;1;1644285440;0;0;70;1;0;10;0.00;0.00;0;1.69;30.811;37.123;127406734;29;3.9698;0.9680
1671733695.010;1;1644285440;0;0;70;1;0;10;0.00;0.00;0;1.69;30.811;37.123;127406734;30;3.9757;0.9960
1671733695.030;1;1644285440;0;0;70;1;0;10;0.00;0.00;0;1.69;30.811;37.123;127406734;31;3.9794;1.0030
1671733695.100;1;1644285440;0;0;70;1;0;10;0.00;0.00;0;1.69;30.811;37.123;127406734;32;3.9824;1.0040
1671733695.300;1;1644285440;0;0;70;1;0;10;0.00;0.00;0;1.69;30.811;37.123;127406734;33;3.9829;0.9980
1671733696.000;1;1644285440;0;0;70;1;0;10;0.00;0.00;0;1.69;30.811;37.123;127406734;34;3.9857;0.9940
1671733698.000;1;1644285440;0;0;70;1;0;10;0.00;0.00;0;1.69;30.811;37.123;127406734;35;3.9895;1.0030
1671733705.000;1;1644285440;0;0;70;1;0;10;0.00;0.00;0;1.69;30.811;37.123;127406734;36;3.9983;0.9940
1671733725.000;1;1644285440;0;0;70;1;0;10;0.00;0.00;0;1.69;30.811;37.123;127406734;37;4.0112;1.0030
1671733755.000;1;1644285440;0;0;70;1;0;10;0.00;0.00;0;1.69;30.811;37.123;127406734;38;4.0203;1.0040
1671733755.001;1;1644285440;0;0;70;1;0;10;0.00;0.00;0;1.69;30.811;37.123;127406734;39;3.9939;-0.3200
1671733755.003;1;1644285440;0;0;70;1;0;10;0.00;0.00;0;1.69;30.811;37.123;127406734;40;3.9740;-0.8920
1671733755.010;1;1644285440;0;0;70;1;0;10;0.00;0.00;0;1.69;30.811;37.123;127406734;41;3.9607;-0.9950
1671733755.030;1;1644285440;0;0;70;1;0;10;0.00;0.00;0;1.69;30.811;37.123;127406734;42;3.9532;-0.9980
1671733755.100;1;1644285440;0;0;70;1;0;10;0.00;0.00;0;1.69;30.811;37.123;127406734;43;3.9475;-0.9970
1671733755.300;1;1644285440;0;0;70;1;0;10;0.00;0.00;0;1.69;30.811;37.123;127406734;44;3.9451;-0.9980
1671733756.000;1;1644285440;0;0;70;1;0;10;0.00;0.00;0;1.69;30.811;37.123;127406734;45;3.9421;-1.0060
1671733758.000;1;1644285440;0;0;70;1;0;10;0.00;0.00;0;1.69;30.811;37.123;127406734;46;3.9348;-1.0020
1671733765.000;1;1644285440;0;0;70;1;0;10;0.00;0.00;0;1.69;30.811;37.123;127406734;47;3.9225;-1.0030
1671733785.000;1;1644285440;0;0;70;1;0;10;0.00;0.00;0;1.69;30.811;37.123;127406734;48;3.9041;-0.9990
1671733815.000;1;1644285440;0;0;70;1;0;10;0.00;0.00;0;1.69;30.811;37.123;127406734;49;3.8864;-0.9940
1671733815.001;1;1644285440;0;0;70;1;0;10;0.00;0.00;0;1.69;30.811;37.123;127406734;50;3.8996;-0.3500
1671733815.003;1;1644285440;0;0;70;1;0;10;0.00;0.00;0;1.69;30.811;37.123;127406734;51;3.9098;-0.0410
1671733815.010;1;1644285440;0;0;70;1;0;10;0.00;0.00;0;1.69;30.811;37.123;127406734;52;3.9164;0.0000
1671733815.030;1;1644285440;0;0;70;1;0;10;0.00;0.00;0;1.69;30.811;37.123;127406734;53;3.9199;0.0000
1671733815.100;1;1644285440;0;0;70;1;0;10;0.00;0.00;0;1.69;30.811;37.123;127406734;54;3.9223;-0.0030
1671733815.300;1;1644285440;0;0;70;1;0;10;0.00;0.00;0;1.69;30.811;37.123;127406734;55;3.9234;-0.0010
1671733816.000;1;1644285440;0;0;70;1;0;10;0.00;0.00;0;1.69;30.811;37.123;127406734;56;3.9258;0.0030
1671733818.000;1;1644285440;0;0;70;1;0;10;0.00;0.00;0;1.69;30.811;37.123;127406734;57;3.9285;-0.0020
1671733825.000;1;1644285440;0;0;70;1;0;10;0.00;0.00;0;1.69;30.811;37.123;127406734;58;3.9335;0.0010
1671733845.000;1;1644285440;0;0;70;1;0;10;0.00;0.00;0;1.69;30.811;37.123;127406734;59;3.9392;0.0010
1671733875.000;1;1644285440;0;0;70;1;0;10;0.00;0.00;0;1.69;30.811;37.123;127406734;60;3.9429;-0.0020
1671740557.000;1;1646063616;0;0;50;1;0;10;0.00;0.00;0;1.72;29.238;35.829;128064120;0;3.7476;0.0000
1671740557.001;1;1646063616;0;0;50;1;0;10;0.00;0.00;0;1.72;29.238;35.829;128064120;1;3.7637;0.8010
1671740557.003;1;1646063616;0;0;50;1;0;10;0.00;0.00;0;1.72;29.238;35.829;128064120;2;3.7721;0.9890
1671740557.010;1;1646063616;0;0;50;1;0;10;0.00;0.00;0;1.72;29.238;35.829;128064120;3;3.7769;1.0010
1671740557.030;1;1646063616;0;0;50;1;0;10;0.00;0.00;0;1.72;29.238;35.829;128064120;4;3.7803;1.0020
1671740557.100;1;1646063616;0;0;50;1;0;10;0.00;0.00;0;1.72;29.238;35.829;128064120;5;3.7836;1.0050
1671740557.300;1;1646063616;0;0;50;1;0;10;0.00;0.00;0;1.72;29.238;35.829;128064120;6;3.7838;1.0030
1671740558.000;1;1646063616;0;0;50;1;0;10;0.00;0.00;0;1.72;29.238;35.829;128064120;7;3.7860;1.0050
1671740560.000;1;1646063616;0;0;50;1;0;10;0.00;0.00;0;1.72;29.238;35.829;128064120;8;3.7889;1.0000
1671740567.000;1;1646063616;0;0;50;1;0;10;0.00;0.00;0;1.72;29.238;35.829;128064120;9;3.7963;1.0020
1671740567.001;1;1646063616;0;0;50;1;0;10;0.00;0.00;0;1.72;29.238;35.829;128064120;10;3.7693;-0.3210
1671740567.003;1;1646063616;0;0;50;1;0;10;0.00;0.00;0;1.72;29.238;35.829;128064120;11;3.7496;-0.9000
1671740567.010;1;1646063616;0;0;50;1;0;10;0.00;0.00;0;1.72;29.238;35.829;128064120;12;3.7365;-0.9940
1671740567.030;1;1646063616;0;0;50;1;0;10;0.00;0.00;0;1.72;29.238;35.829;128064120;13;3.7294;-0.9980
1671740567.100;1;1646063616;0;0;50;1;0;10;0.00;0.00;0;1.72;29.238;35.829;128064120;14;3.7253;-1.0030
1671740567.300;1;1646063616;0;0;50;1;0;10;0.00;0.00;0;1.72;29.238;35.829;128064120;15;3.7231;-1.0040
1671740568.000;1;1646063616;0;0;50;1;0;10;0.00;0.00;0;1.72;29.238;35.829;128064120;16;3.7198;-1.0020
1671740570.000;1;1646063616;0;0;50;1;0;10;0.00;0.00;0;1.72;29.238;35.829;128064120;17;3.7147;-0.9990
1671740577.000;1;1646063616;0;0;50;1;0;10;0.00;0.00;0;1.72;29.238;35.829;128064120;18;3.7047;-0.9940
1671740577.001;1;1646063616;0;0;50;1;0;10;0.00;0.00;0;1.72;29.238;35.829;128064120;19;3.7174;-0.3490
1671740577.003;1;1646063616;0;0;50;1;0;10;0.00;0.00;0;1.72;29.238;35.829;128064120;20;3.7281;-0.0420
1671740577.010;1;1646063616;0;0;50;1;0;10;0.00;0.00;0;1.72;29.238;35.829;128064120;21;3.7347;0.0010
1671740577.030;1;1646063616;0;0;50;1;0;10;0.00;0.00;0;1.72;29.238;35.829;128064120;22;3.7382;0.0010
1671740577.100;1;1646063616;0;0;50;1;0;10;0.00;0.00;0;1.72;29.238;35.829;128064120;23;3.7399;-0.0020
1671740577.300;1;1646063616;0;0;50;1;0;10;0.00;0.00;0;1.72;29.238;35.829;128064120;24;3.7415;0.0000
1671740578.000;1;1646063616;0;0;50;1;0;10;0.00;0.00;0;1.72;29.238;35.829;128064120;25;3.7417;-0.0030
1671740580.000;1;1646063616;0;0;50;1;0;10;0.00;0.00;0;1.72;29.238;35.829;128064120;26;3.7435;-0.0020
1671740587.000;1;1646063616;0;0;50;1;0;10;0.00;0.00;0;1.72;29.238;35.829;128064120;27;3.7457;0.0010
1671740587.001;1;1646063616;0;0;50;1;0;10;0.00;0.00;0;1.72;29.238;35.829;128064120;28;3.7585;0.6650
1671740587.003;1;1646063616;0;0;50;1;0;10;0.00;0.00;0;1.72;29.238;35.829;128064120;29;3.7692;0.9780
1671740587.010;1;1646063616;0;0;50;1;0;10;0.00;0.00;0;1.72;29.238;35.829;128064120;30;3.7752;1.0010
1671740587.030;1;1646063616;0;0;50;1;0;10;0.00;0.00;0;1.72;29.238;35.829;128064120;31;3.7785;1.0040
1671740587.100;1;1646063616;0;0;50;1;0;10;0.00;0.00;0;1.72;29.238;35.829;128064120;32;3.7804;0.9960
1671740587.300;1;1646063616;0;0;50;1;0;10;0.00;0.00;0;1.72;29.238;35.829;128064120;33;3.7814;0.9990
1671740588.000;1;1646063616;0;0;50;1;0;10;0.00;0.00;0;1.72;29.238;35.829;128064120;34;3.7838;1.0040
1671740590.000;1;1646063616;0;0;50;1;0;10;0.00;0.00;0;1.72;29.238;35.829;128064120;35;3.7875;1.0030
1671740597.000;1;1646063616;0;0;50;1;0;10;0.00;0.00;0;1.72;29.238;35.829;128064120;36;3.7951;1.0000
1671740617.000;1;1646063616;0;0;50;1;0;10;0.00;0.00;0;1.72;29.238;35.829;128064120;37;3.8064;0.9970
1671740647.000;1;1646063616;0;0;50;1;0;10;0.00;0.00;0;1.72;29.238;35.829;128064120;38;3.8162;0.9990
1671740647.001;1;1646063616;0;0;50;1;0;10;0.00;0.00;0;1.72;29.238;35.829;128064120;39;3.7902;-0.3190
1671740647.003;1;1646063616;0;0;50;1;0;10;0.00;0.00;0;1.72;29.238;35.829;128064120;40;3.7693;-0.9090
1671740647.010;1;1646063616;0;0;50;1;0;10;0.00;0.00;0;1.72;29.238;35.829;128064120;41;3.7568;-0.9980
1671740647.030;1;1646063616;0;0;50;1;0;10;0.00;0.00;0;1.72;29.238;35.829;128064120;42;3.7498;-1.0010
1671740647.100;1;1646063616;0;0;50;1;0;10;0.00;0.00;0;1.72;29.238;35.829;128064120;43;3.7459;-1.0020
1671740647.300;1;1646063616;0;0;50;1;0;10;0.00;0.00;0;1.72;29.238;35.829;128064120;44;3.7435;-0.9980
1671740648.000;1;1646063616;0;0;50;1;0;10;0.00;0.00;0;1.72;29.238;35.829;128064120;45;3.7405;-0.9990
1671740650.000;1;1646063616;0;0;50;1;0;10;0.00;0.00;0;1.72;29.238;35.829;128064120;46;3.7343;-0.9930
1671740657.000;1;1646063616;0;0;50;1;0;10;0.00;0.00;0;1.72;29.238;35.829;128064120;47;3.7218;-0.9980
1671740677.000;1;1646063616;0;0;50;1;0;10;0.00;0.00;0;1.72;29.238;35.829;128064120;48;3.7040;-0.9980
1671740707.000;1;1646063616;0;0;50;1;0;10;0.00;0.00;0;1.72;29.238;35.829;128064120;49;3.6886;-0.9950
1671740707.001;1;1646063616;0;0;50;1;0;10;0.00;0.00;0;1.72;29.238;35.829;128064120;50;3.7023;-0.3480
1671740707.003;1;1646063616;0;0;50;1;0;10;0.00;0.00;0;1.72;29.238;35.829;128064120;51;3.7123;-0.0440
1671740707.010;1;1646063616;0;0;50;1;0;10;0.00;0.00;0;1.72;29.238;35.829;128064120;52;3.7189;0.0030
1671740707.030;1;1646063616;0;0;50;1;0;10;0.00;0.00;0;1.72;29.238;35.829;128064120;53;3.7224;0.0040
1671740707.100;1;1646063616;0;0;50;1;0;10;0.00;0.00;0;1.72;29.238;35.829;128064120;54;3.7239;-0.0050
1671740707.300;1;1646063616;0;0;50;1;0;10;0.00;0.00;0;1.72;29.238;35.829;128064120;55;3.7248;0.0020
