Repository: ShafayethJamil/Battery-Diagnostic-Using-LGN

# LGN Battery Diagnostics from Pulse Relaxation (HPPC)

Code and result files for the paper *"Lie Generator Networks Extract
EIS-Grade Battery Diagnostics from Pulse Relaxation Data"* (S. Jamil,
R. Kapadia). Preprint: [https://arxiv.org/abs/2605.15351].

Lie Generator Networks (LGN) extract electrochemical time constants from
~60 seconds of post-pulse voltage relaxation and reconstruct impedance-grade
diagnostics without dedicated EIS hardware. This repository contains the
reference implementation and the result files behind the paper's figures.

File: cell_plsv2_P001_1_S01_C10.csv (part 9 of 45)
timestamp_s;timestamp_origin;sd_block_id;cyc_charged;is_rt;soc_nom;age_type;age_temp;age_soc;age_chg_rate;age_dischg_rate;age_profile;t_avg_degC;r_ref_10ms_mOhm;r_ref_1s_mOhm;uptime_ticks;seq_nr;v_raw_V;i_raw_A
1671740708.000;1;1646063616;0;0;50;1;0;10;0.00;0.00;0;1.72;29.238;35.829;128064120;56;3.7269;0.0020
1671740710.000;1;1646063616;0;0;50;1;0;10;0.00;0.00;0;1.72;29.238;35.829;128064120;57;3.7294;-0.0020
1671740717.000;1;1646063616;0;0;50;1;0;10;0.00;0.00;0;1.72;29.238;35.829;128064120;58;3.7338;0.0040
1671740737.000;1;1646063616;0;0;50;1;0;10;0.00;0.00;0;1.72;29.238;35.829;128064120;59;3.7389;-0.0060
1671740767.000;1;1646063616;0;0;50;1;0;10;0.00;0.00;0;1.72;29.238;35.829;128064120;60;3.7420;0.0010
1671747425.000;1;1647837696;0;0;30;1;0;10;0.00;0.00;0;1.78;30.024;35.660;128719045;0;3.5922;0.0000
1671747425.001;1;1647837696;0;0;30;1;0;10;0.00;0.00;0;1.78;30.024;35.660;128719045;1;3.6087;0.8040
1671747425.003;1;1647837696;0;0;30;1;0;10;0.00;0.00;0;1.78;30.024;35.660;128719045;2;3.6167;0.9820
1671747425.010;1;1647837696;0;0;30;1;0;10;0.00;0.00;0;1.78;30.024;35.660;128719045;3;3.6220;0.9930
1671747425.030;1;1647837696;0;0;30;1;0;10;0.00;0.00;0;1.78;30.024;35.660;128719045;4;3.6258;1.0020
1671747425.100;1;1647837696;0;0;30;1;0;10;0.00;0.00;0;1.78;30.024;35.660;128719045;5;3.6276;0.9940
1671747425.300;1;1647837696;0;0;30;1;0;10;0.00;0.00;0;1.78;30.024;35.660;128719045;6;3.6293;1.0010
1671747426.000;1;1647837696;0;0;30;1;0;10;0.00;0.00;0;1.78;30.024;35.660;128719045;7;3.6310;0.9960
1671747428.000;1;1647837696;0;0;30;1;0;10;0.00;0.00;0;1.78;30.024;35.660;128719045;8;3.6337;0.9990
1671747435.000;1;1647837696;0;0;30;1;0;10;0.00;0.00;0;1.78;30.024;35.660;128719045;9;3.6398;1.0020
1671747435.001;1;1647837696;0;0;30;1;0;10;0.00;0.00;0;1.78;30.024;35.660;128719045;10;3.6141;-0.3110
1671747435.003;1;1647837696;0;0;30;1;0;10;0.00;0.00;0;1.78;30.024;35.660;128719045;11;3.5935;-0.9100
1671747435.010;1;1647837696;0;0;30;1;0;10;0.00;0.00;0;1.78;30.024;35.660;128719045;12;3.5802;-0.9980
1671747435.030;1;1647837696;0;0;30;1;0;10;0.00;0.00;0;1.78;30.024;35.660;128719045;13;3.5727;-0.9980
1671747435.100;1;1647837696;0;0;30;1;0;10;0.00;0.00;0;1.78;30.024;35.660;128719045;14;3.5686;-1.0000
1671747435.300;1;1647837696;0;0;30;1;0;10;0.00;0.00;0;1.78;30.024;35.660;128719045;15;3.5664;-1.0000
1671747436.000;1;1647837696;0;0;30;1;0;10;0.00;0.00;0;1.78;30.024;35.660;128719045;16;3.5639;-0.9990
1671747438.000;1;1647837696;0;0;30;1;0;10;0.00;0.00;0;1.78;30.024;35.660;128719045;17;3.5587;-1.0030
1671747445.000;1;1647837696;0;0;30;1;0;10;0.00;0.00;0;1.78;30.024;35.660;128719045;18;3.5489;-0.9950
1671747445.001;1;1647837696;0;0;30;1;0;10;0.00;0.00;0;1.78;30.024;35.660;128719045;19;3.5629;-0.3510
1671747445.003;1;1647837696;0;0;30;1;0;10;0.00;0.00;0;1.78;30.024;35.660;128719045;20;3.5729;-0.0430
1671747445.010;1;1647837696;0;0;30;1;0;10;0.00;0.00;0;1.78;30.024;35.660;128719045;21;3.5796;-0.0010
1671747445.030;1;1647837696;0;0;30;1;0;10;0.00;0.00;0;1.78;30.024;35.660;128719045;22;3.5833;0.0000
1671747445.100;1;1647837696;0;0;30;1;0;10;0.00;0.00;0;1.78;30.024;35.660;128719045;23;3.5853;0.0020
1671747445.300;1;1647837696;0;0;30;1;0;10;0.00;0.00;0;1.78;30.024;35.660;128719045;24;3.5864;0.0010
1671747446.000;1;1647837696;0;0;30;1;0;10;0.00;0.00;0;1.78;30.024;35.660;128719045;25;3.5871;0.0000
1671747448.000;1;1647837696;0;0;30;1;0;10;0.00;0.00;0;1.78;30.024;35.660;128719045;26;3.5882;-0.0010
1671747455.000;1;1647837696;0;0;30;1;0;10;0.00;0.00;0;1.78;30.024;35.660;128719045;27;3.5904;-0.0030
1671747455.001;1;1647837696;0;0;30;1;0;10;0.00;0.00;0;1.78;30.024;35.660;128719045;28;3.6035;0.6640
1671747455.003;1;1647837696;0;0;30;1;0;10;0.00;0.00;0;1.78;30.024;35.660;128719045;29;3.6144;0.9680
1671747455.010;1;1647837696;0;0;30;1;0;10;0.00;0.00;0;1.78;30.024;35.660;128719045;30;3.6203;0.9990
1671747455.030;1;1647837696;0;0;30;1;0;10;0.00;0.00;0;1.78;30.024;35.660;128719045;31;3.6245;0.9990
1671747455.100;1;1647837696;0;0;30;1;0;10;0.00;0.00;0;1.78;30.024;35.660;128719045;32;3.6262;1.0030
1671747455.300;1;1647837696;0;0;30;1;0;10;0.00;0.00;0;1.78;30.024;35.660;128719045;33;3.6272;0.9950
1671747456.000;1;1647837696;0;0;30;1;0;10;0.00;0.00;0;1.78;30.024;35.660;128719045;34;3.6290;1.0020
1671747458.000;1;1647837696;0;0;30;1;0;10;0.00;0.00;0;1.78;30.024;35.660;128719045;35;3.6323;0.9990
1671747465.000;1;1647837696;0;0;30;1;0;10;0.00;0.00;0;1.78;30.024;35.660;128719045;36;3.6395;1.0040
1671747485.000;1;1647837696;0;0;30;1;0;10;0.00;0.00;0;1.78;30.024;35.660;128719045;37;3.6503;1.0000
1671747515.000;1;1647837696;0;0;30;1;0;10;0.00;0.00;0;1.78;30.024;35.660;128719045;38;3.6615;1.0080
1671747515.001;1;1647837696;0;0;30;1;0;10;0.00;0.00;0;1.78;30.024;35.660;128719045;39;3.6354;-0.3060
1671747515.003;1;1647837696;0;0;30;1;0;10;0.00;0.00;0;1.78;30.024;35.660;128719045;40;3.6146;-0.9160
1671747515.010;1;1647837696;0;0;30;1;0;10;0.00;0.00;0;1.78;30.024;35.660;128719045;41;3.6013;-0.9840
1671747515.030;1;1647837696;0;0;30;1;0;10;0.00;0.00;0;1.78;30.024;35.660;128719045;42;3.5940;-0.9910
1671747515.100;1;1647837696;0;0;30;1;0;10;0.00;0.00;0;1.78;30.024;35.660;128719045;43;3.5895;-1.0070
1671747515.300;1;1647837696;0;0;30;1;0;10;0.00;0.00;0;1.78;30.024;35.660;128719045;44;3.5879;-1.0030
1671747516.000;1;1647837696;0;0;30;1;0;10;0.00;0.00;0;1.78;30.024;35.660;128719045;45;3.5846;-1.0080
1671747518.000;1;1647837696;0;0;30;1;0;10;0.00;0.00;0;1.78;30.024;35.660;128719045;46;3.5790;-0.9970
1671747525.000;1;1647837696;0;0;30;1;0;10;0.00;0.00;0;1.78;30.024;35.660;128719045;47;3.5679;-1.0020
1671747545.000;1;1647837696;0;0;30;1;0;10;0.00;0.00;0;1.78;30.024;35.660;128719045;48;3.5509;-0.9970
1671747575.000;1;1647837696;0;0;30;1;0;10;0.00;0.00;0;1.78;30.024;35.660;128719045;49;3.5357;-1.0030
1671747575.001;1;1647837696;0;0;30;1;0;10;0.00;0.00;0;1.78;30.024;35.660;128719045;50;3.5491;-0.3510
1671747575.003;1;1647837696;0;0;30;1;0;10;0.00;0.00;0;1.78;30.024;35.660;128719045;51;3.5590;-0.0410
1671747575.010;1;1647837696;0;0;30;1;0;10;0.00;0.00;0;1.78;30.024;35.660;128719045;52;3.5660;0.0010
1671747575.030;1;1647837696;0;0;30;1;0;10;0.00;0.00;0;1.78;30.024;35.660;128719045;53;3.5696;-0.0030
1671747575.100;1;1647837696;0;0;30;1;0;10;0.00;0.00;0;1.78;30.024;35.660;128719045;54;3.5715;0.0010
1671747575.300;1;1647837696;0;0;30;1;0;10;0.00;0.00;0;1.78;30.024;35.660;128719045;55;3.5725;0.0020
1671747576.000;1;1647837696;0;0;30;1;0;10;0.00;0.00;0;1.78;30.024;35.660;128719045;56;3.5741;0.0040
1671747578.000;1;1647837696;0;0;30;1;0;10;0.00;0.00;0;1.78;30.024;35.660;128719045;57;3.5765;0.0060
1671747585.000;1;1647837696;0;0;30;1;0;10;0.00;0.00;0;1.78;30.024;35.660;128719045;58;3.5800;-0.0010
1671747605.000;1;1647837696;0;0;30;1;0;10;0.00;0.00;0;1.78;30.024;35.660;128719045;59;3.5853;-0.0020
1671747635.000;1;1647837696;0;0;30;1;0;10;0.00;0.00;0;1.78;30.024;35.660;128719045;60;3.5877;0.0000
1671754543.000;1;1649676288;0;0;10;1;0;10;0.00;0.00;0;1.94;33.046;47.244;129398007;0;3.3062;-0.0010
1671754543.001;1;1649676288;0;0;10;1;0;10;0.00;0.00;0;1.94;33.046;47.244;129398007;1;3.3234;0.7860
1671754543.003;1;1649676288;0;0;10;1;0;10;0.00;0.00;0;1.94;33.046;47.244;129398007;2;3.3321;0.9840
1671754543.010;1;1649676288;0;0;10;1;0;10;0.00;0.00;0;1.94;33.046;47.244;129398007;3;3.3391;0.9950
1671754543.030;1;1649676288;0;0;10;1;0;10;0.00;0.00;0;1.94;33.046;47.244;129398007;4;3.3453;1.0040
1671754543.100;1;1649676288;0;0;10;1;0;10;0.00;0.00;0;1.94;33.046;47.244;129398007;5;3.3536;1.0020
1671754543.300;1;1649676288;0;0;10;1;0;10;0.00;0.00;0;1.94;33.046;47.244;129398007;6;3.3629;1.0020
1671754544.000;1;1649676288;0;0;10;1;0;10;0.00;0.00;0;1.94;33.046;47.244;129398007;7;3.3688;1.0020
1671754546.000;1;1649676288;0;0;10;1;0;10;0.00;0.00;0;1.94;33.046;47.244;129398007;8;3.3747;0.9970
1671754553.000;1;1649676288;0;0;10;1;0;10;0.00;0.00;0;1.94;33.046;47.244;129398007;9;3.3863;1.0040
1671754553.001;1;1649676288;0;0;10;1;0;10;0.00;0.00;0;1.94;33.046;47.244;129398007;10;3.3603;-0.2960
1671754553.003;1;1649676288;0;0;10;1;0;10;0.00;0.00;0;1.94;33.046;47.244;129398007;11;3.3381;-0.9140
1671754553.010;1;1649676288;0;0;10;1;0;10;0.00;0.00;0;1.94;33.046;47.244;129398007;12;3.3221;-0.9970
1671754553.030;1;1649676288;0;0;10;1;0;10;0.00;0.00;0;1.94;33.046;47.244;129398007;13;3.3105;-0.9960
1671754553.100;1;1649676288;0;0;10;1;0;10;0.00;0.00;0;1.94;33.046;47.244;129398007;14;3.2944;-1.0050
1671754553.300;1;1649676288;0;0;10;1;0;10;0.00;0.00;0;1.94;33.046;47.244;129398007;15;3.2769;-1.0060
1671754554.000;1;1649676288;0;0;10;1;0;10;0.00;0.00;0;1.94;33.046;47.244;129398007;16;3.2631;-0.9990
1671754556.000;1;1649676288;0;0;10;1;0;10;0.00;0.00;0;1.94;33.046;47.244;129398007;17;3.2498;-1.0030
1671754563.000;1;1649676288;0;0;10;1;0;10;0.00;0.00;0;1.94;33.046;47.244;129398007;18;3.2281;-1.0010
1671754563.001;1;1649676288;0;0;10;1;0;10;0.00;0.00;0;1.94;33.046;47.244;129398007;19;3.2417;-0.3480
1671754563.003;1;1649676288;0;0;10;1;0;10;0.00;0.00;0;1.94;33.046;47.244;129398007;20;3.2525;-0.0480
1671754563.010;1;1649676288;0;0;10;1;0;10;0.00;0.00;0;1.94;33.046;47.244;129398007;21;3.2602;0.0000
1671754563.030;1;1649676288;0;0;10;1;0;10;0.00;0.00;0;1.94;33.046;47.244;129398007;22;3.2661;-0.0030
1671754563.100;1;1649676288;0;0;10;1;0;10;0.00;0.00;0;1.94;33.046;47.244;129398007;23;3.2756;-0.0020
1671754563.300;1;1649676288;0;0;10;1;0;10;0.00;0.00;0;1.94;33.046;47.244;129398007;24;3.2883;-0.0020
1671754564.000;1;1649676288;0;0;10;1;0;10;0.00;0.00;0;1.94;33.046;47.244;129398007;25;3.2982;0.0040
1671754566.000;1;1649676288;0;0;10;1;0;10;0.00;0.00;0;1.94;33.046;47.244;129398007;26;3.3017;0.0000
1671754573.000;1;1649676288;0;0;10;1;0;10;0.00;0.00;0;1.94;33.046;47.244;129398007;27;3.3043;-0.0020
1671754573.001;1;1649676288;0;0;10;1;0;10;0.00;0.00;0;1.94;33.046;47.244;129398007;28;3.3179;0.6610
1671754573.003;1;1649676288;0;0;10;1;0;10;0.00;0.00;0;1.94;33.046;47.244;129398007;29;3.3293;0.9720
1671754573.010;1;1649676288;0;0;10;1;0;10;0.00;0.00;0;1.94;33.046;47.244;129398007;30;3.3368;0.9990
1671754573.030;1;1649676288;0;0;10;1;0;10;0.00;0.00;0;1.94;33.046;47.244;129398007;31;3.3425;0.9980
1671754573.100;1;1649676288;0;0;10;1;0;10;0.00;0.00;0;1.94;33.046;47.244;129398007;32;3.3517;0.9970
1671754573.300;1;1649676288;0;0;10;1;0;10;0.00;0.00;0;1.94;33.046;47.244;129398007;33;3.3604;0.9980
1671754574.000;1;1649676288;0;0;10;1;0;10;0.00;0.00;0;1.94;33.046;47.244;129398007;34;3.3672;1.0000
1671754576.000;1;1649676288;0;0;10;1;0;10;0.00;0.00;0;1.94;33.046;47.244;129398007;35;3.3731;1.0050
1671754583.000;1;1649676288;0;0;10;1;0;10;0.00;0.00;0;1.94;33.046;47.244;129398007;36;3.3860;1.0020
1671754603.000;1;1649676288;0;0;10;1;0;10;0.00;0.00;0;1.94;33.046;47.244;129398007;37;3.4093;0.9960
1671754633.000;1;1649676288;0;0;10;1;0;10;0.00;0.00;0;1.94;33.046;47.244;129398007;38;3.4357;1.0010
1671754633.001;1;1649676288;0;0;10;1;0;10;0.00;0.00;0;1.94;33.046;47.244;129398007;39;3.4097;-0.2960
1671754633.003;1;1649676288;0;0;10;1;0;10;0.00;0.00;0;1.94;33.046;47.244;129398007;40;3.3879;-0.9070
1671754633.010;1;1649676288;0;0;10;1;0;10;0.00;0.00;0;1.94;33.046;47.244;129398007;41;3.3718;-0.9950
1671754633.030;1;1649676288;0;0;10;1;0;10;0.00;0.00;0;1.94;33.046;47.244;129398007;42;3.3612;-0.9950
1671754633.100;1;1649676288;0;0;10;1;0;10;0.00;0.00;0;1.94;33.046;47.244;129398007;43;3.3459;-0.9980
1671754633.300;1;1649676288;0;0;10;1;0;10;0.00;0.00;0;1.94;33.046;47.244;129398007;44;3.3326;-1.0050
1671754634.000;1;1649676288;0;0;10;1;0;10;0.00;0.00;0;1.94;33.046;47.244;129398007;45;3.3221;-1.0020
1671754636.000;1;1649676288;0;0;10;1;0;10;0.00;0.00;0;1.94;33.046;47.244;129398007;46;3.3106;-0.9950
1671754643.000;1;1649676288;0;0;10;1;0;10;0.00;0.00;0;1.94;33.046;47.244;129398007;47;3.2892;-0.9980
1671754663.000;1;1649676288;0;0;10;1;0;10;0.00;0.00;0;1.94;33.046;47.244;129398007;48;3.2485;-1.0000
1671754693.000;1;1649676288;0;0;10;1;0;10;0.00;0.00;0;1.94;33.046;47.244;129398007;49;3.2031;-0.9960
1671754693.001;1;1649676288;0;0;10;1;0;10;0.00;0.00;0;1.94;33.046;47.244;129398007;50;3.2167;-0.3430
1671754693.003;1;1649676288;0;0;10;1;0;10;0.00;0.00;0;1.94;33.046;47.244;129398007;51;3.2275;-0.0520
1671754693.010;1;1649676288;0;0;10;1;0;10;0.00;0.00;0;1.94;33.046;47.244;129398007;52;3.2351;-0.0010
1671754693.030;1;1649676288;0;0;10;1;0;10;0.00;0.00;0;1.94;33.046;47.244;129398007;53;3.2404;-0.0010
1671754693.100;1;1649676288;0;0;10;1;0;10;0.00;0.00;0;1.94;33.046;47.244;129398007;54;3.2509;0.0010
1671754693.300;1;1649676288;0;0;10;1;0;10;0.00;0.00;0;1.94;33.046;47.244;129398007;55;3.2646;0.0010
1671754694.000;1;1649676288;0;0;10;1;0;10;0.00;0.00;0;1.94;33.046;47.244;129398007;56;3.2761;0.0010
1671754696.000;1;1649676288;0;0;10;1;0;10;0.00;0.00;0;1.94;33.046;47.244;129398007;57;3.2827;0.0000
1671754703.000;1;1649676288;0;0;10;1;0;10;0.00;0.00;0;1.94;33.046;47.244;129398007;58;3.2900;0.0010
1671754723.000;1;1649676288;0;0;10;1;0;10;0.00;0.00;0;1.94;33.046;47.244;129398007;59;3.2974;-0.0050
1671754753.000;1;1649676288;0;0;10;1;0;10;0.00;0.00;0;1.94;33.046;47.244;129398007;60;3.3021;0.0030
1673476777.000;1;2091636736;1;1;10;1;0;10;0.00;0.00;0;25.00;18.982;22.329;293648773;0;3.3891;0.0010
1673476777.001;1;2091636736;1;1;10;1;0;10;0.00;0.00;0;25.00;18.982;22.329;293648773;1;3.4018;0.8040
1673476777.003;1;2091636736;1;1;10;1;0;10;0.00;0.00;0;25.00;18.982;22.329;293648773;2;3.4062;0.9920
1673476777.010;1;2091636736;1;1;10;1;0;10;0.00;0.00;0;25.00;18.982;22.329;293648773;3;3.4080;1.0000
1673476777.030;1;2091636736;1;1;10;1;0;10;0.00;0.00;0;25.00;18.982;22.329;293648773;4;3.4101;1.0000
1673476777.100;1;2091636736;1;1;10;1;0;10;0.00;0.00;0;25.00;18.982;22.329;293648773;5;3.4114;1.0010
1673476777.300;1;2091636736;1;1;10;1;0;10;0.00;0.00;0;25.00;18.982;22.329;293648773;6;3.4126;0.9980
1673476778.000;1;2091636736;1;1;10;1;0;10;0.00;0.00;0;25.00;18.982;22.329;293648773;7;3.4143;1.0000
1673476780.000;1;2091636736;1;1;10;1;0;10;0.00;0.00;0;25.00;18.982;22.329;293648773;8;3.4172;1.0000
1673476787.000;1;2091636736;1;1;10;1;0;10;0.00;0.00;0;25.00;18.982;22.329;293648773;9;3.4244;0.9990
1673476787.001;1;2091636736;1;1;10;1;0;10;0.00;0.00;0;25.00;18.982;22.329;293648773;10;3.4036;-0.3130
1673476787.003;1;2091636736;1;1;10;1;0;10;0.00;0.00;0;25.00;18.982;22.329;293648773;11;3.3908;-0.9310
1673476787.010;1;2091636736;1;1;10;1;0;10;0.00;0.00;0;25.00;18.982;22.329;293648773;12;3.3857;-0.9950
1673476787.030;1;2091636736;1;1;10;1;0;10;0.00;0.00;0;25.00;18.982;22.329;293648773;13;3.3831;-0.9990
1673476787.100;1;2091636736;1;1;10;1;0;10;0.00;0.00;0;25.00;18.982;22.329;293648773;14;3.3799;-1.0010
1673476787.300;1;2091636736;1;1;10;1;0;10;0.00;0.00;0;25.00;18.982;22.329;293648773;15;3.3781;-0.9980
1673476788.000;1;2091636736;1;1;10;1;0;10;0.00;0.00;0;25.00;18.982;22.329;293648773;16;3.3751;-0.9990
1673476790.000;1;2091636736;1;1;10;1;0;10;0.00;0.00;0;25.00;18.982;22.329;293648773;17;3.3705;-1.0010
1673476797.000;1;2091636736;1;1;10;1;0;10;0.00;0.00;0;25.00;18.982;22.329;293648773;18;3.3602;-0.9970
1673476797.001;1;2091636736;1;1;10;1;0;10;0.00;0.00;0;25.00;18.982;22.329;293648773;19;3.3709;-0.3410
1673476797.003;1;2091636736;1;1;10;1;0;10;0.00;0.00;0;25.00;18.982;22.329;293648773;20;3.3769;-0.0380
1673476797.010;1;2091636736;1;1;10;1;0;10;0.00;0.00;0;25.00;18.982;22.329;293648773;21;3.3800;0.0020
1673476797.030;1;2091636736;1;1;10;1;0;10;0.00;0.00;0;25.00;18.982;22.329;293648773;22;3.3812;-0.0010
1673476797.100;1;2091636736;1;1;10;1;0;10;0.00;0.00;0;25.00;18.982;22.329;293648773;23;3.3832;-0.0030
1673476797.300;1;2091636736;1;1;10;1;0;10;0.00;0.00;0;25.00;18.982;22.329;293648773;24;3.3837;0.0030
1673476798.000;1;2091636736;1;1;10;1;0;10;0.00;0.00;0;25.00;18.982;22.329;293648773;25;3.3852;0.0030
1673476800.000;1;2091636736;1;1;10;1;0;10;0.00;0.00;0;25.00;18.982;22.329;293648773;26;3.3861;0.0000
1673476807.000;1;2091636736;1;1;10;1;0;10;0.00;0.00;0;25.00;18.982;22.329;293648773;27;3.3872;0.0010
1673476807.001;1;2091636736;1;1;10;1;0;10;0.00;0.00;0;25.00;18.982;22.329;293648773;28;3.3982;0.6660
1673476807.003;1;2091636736;1;1;10;1;0;10;0.00;0.00;0;25.00;18.982;22.329;293648773;29;3.4047;0.9840
1673476807.010;1;2091636736;1;1;10;1;0;10;0.00;0.00;0;25.00;18.982;22.329;293648773;30;3.4072;1.0010
1673476807.030;1;2091636736;1;1;10;1;0;10;0.00;0.00;0;25.00;18.982;22.329;293648773;31;3.4084;1.0000
1673476807.100;1;2091636736;1;1;10;1;0;10;0.00;0.00;0;25.00;18.982;22.329;293648773;32;3.4098;0.9980
1673476807.300;1;2091636736;1;1;10;1;0;10;0.00;0.00;0;25.00;18.982;22.329;293648773;33;3.4108;1.0020
1673476808.000;1;2091636736;1;1;10;1;0;10;0.00;0.00;0;25.00;18.982;22.329;293648773;34;3.4127;1.0010
1673476810.000;1;2091636736;1;1;10;1;0;10;0.00;0.00;0;25.00;18.982;22.329;293648773;35;3.4161;1.0040
1673476817.000;1;2091636736;1;1;10;1;0;10;0.00;0.00;0;25.00;18.982;22.329;293648773;36;3.4241;1.0050
1673476837.000;1;2091636736;1;1;10;1;0;10;0.00;0.00;0;25.00;18.982;22.329;293648773;37;3.4382;0.9960
1673476867.000;1;2091636736;1;1;10;1;0;10;0.00;0.00;0;25.00;18.982;22.329;293648773;38;3.4523;1.0010
1673476867.001;1;2091636736;1;1;10;1;0;10;0.00;0.00;0;25.00;18.982;22.329;293648773;39;3.4315;-0.3150
1673476867.003;1;2091636736;1;1;10;1;0;10;0.00;0.00;0;25.00;18.982;22.329;293648773;40;3.4187;-0.9340
1673476867.010;1;2091636736;1;1;10;1;0;10;0.00;0.00;0;25.00;18.982;22.329;293648773;41;3.4139;-0.9980
1673476867.030;1;2091636736;1;1;10;1;0;10;0.00;0.00;0;25.00;18.982;22.329;293648773;42;3.4112;-0.9960
1673476867.100;1;2091636736;1;1;10;1;0;10;0.00;0.00;0;25.00;18.982;22.329;293648773;43;3.4083;-0.9980
1673476867.300;1;2091636736;1;1;10;1;0;10;0.00;0.00;0;25.00;18.982;22.329;293648773;44;3.4068;-0.9980
1673476868.000;1;2091636736;1;1;10;1;0;10;0.00;0.00;0;25.00;18.982;22.329;293648773;45;3.4042;-0.9930
1673476870.000;1;2091636736;1;1;10;1;0;10;0.00;0.00;0;25.00;18.982;22.329;293648773;46;3.3992;-0.9990
1673476877.000;1;2091636736;1;1;10;1;0;10;0.00;0.00;0;25.00;18.982;22.329;293648773;47;3.3887;-1.0010
1673476897.000;1;2091636736;1;1;10;1;0;10;0.00;0.00;0;25.00;18.982;22.329;293648773;48;3.3694;-1.0030
1673476927.000;1;2091636736;1;1;10;1;0;10;0.00;0.00;0;25.00;18.982;22.329;293648773;49;3.3486;-0.9950
1673476927.001;1;2091636736;1;1;10;1;0;10;0.00;0.00;0;25.00;18.982;22.329;293648773;50;3.3596;-0.3390
1673476927.003;1;2091636736;1;1;10;1;0;10;0.00;0.00;0;25.00;18.982;22.329;293648773;51;3.3659;-0.0440
1673476927.010;1;2091636736;1;1;10;1;0;10;0.00;0.00;0;25.00;18.982;22.329;293648773;52;3.3684;0.0090
1673476927.030;1;2091636736;1;1;10;1;0;10;0.00;0.00;0;25.00;18.982;22.329;293648773;53;3.3696;0.0030
1673476927.100;1;2091636736;1;1;10;1;0;10;0.00;0.00;0;25.00;18.982;22.329;293648773;54;3.3719;-0.0010
1673476927.300;1;2091636736;1;1;10;1;0;10;0.00;0.00;0;25.00;18.982;22.329;293648773;55;3.3727;-0.0010
1673476928.000;1;2091636736;1;1;10;1;0;10;0.00;0.00;0;25.00;18.982;22.329;293648773;56;3.3740;-0.0020
1673476930.000;1;2091636736;1;1;10;1;0;10;0.00;0.00;0;25.00;18.982;22.329;293648773;57;3.3763;0.0010
1673476937.000;1;2091636736;1;1;10;1;0;10;0.00;0.00;0;25.00;18.982;22.329;293648773;58;3.3799;-0.0040
1673476957.000;1;2091636736;1;1;10;1;0;10;0.00;0.00;0;25.00;18.982;22.329;293648773;59;3.3845;0.0010
1673476987.000;1;2091636736;1;1;10;1;0;10;0.00;0.00;0;25.00;18.982;22.329;293648773;60;3.3863;0.0040
1673481738.000;1;2092916736;1;1;30;1;0;10;0.00;0.00;0;25.11;17.750;18.668;294121745;0;3.5985;0.0000
1673481738.001;1;2092916736;1;1;30;1;0;10;0.00;0.00;0;25.11;17.750;18.668;294121745;1;3.6118;0.7990
1673481738.003;1;2092916736;1;1;30;1;0;10;0.00;0.00;0;25.11;17.750;18.668;294121745;2;3.6151;0.9910
1673481738.010;1;2092916736;1;1;30;1;0;10;0.00;0.00;0;25.11;17.750;18.668;294121745;3;3.6162;0.9980
1673481738.030;1;2092916736;1;1;30;1;0;10;0.00;0.00;0;25.11;17.750;18.668;294121745;4;3.6170;1.0000
1673481738.100;1;2092916736;1;1;30;1;0;10;0.00;0.00;0;25.11;17.750;18.668;294121745;5;3.6172;1.0010
1673481738.300;1;2092916736;1;1;30;1;0;10;0.00;0.00;0;25.11;17.750;18.668;294121745;6;3.6180;0.9990
1673481739.000;1;2092916736;1;1;30;1;0;10;0.00;0.00;0;25.11;17.750;18.668;294121745;7;3.6188;0.9950
1673481741.000;1;2092916736;1;1;30;1;0;10;0.00;0.00;0;25.11;17.750;18.668;294121745;8;3.6204;0.9980
1673481748.000;1;2092916736;1;1;30;1;0;10;0.00;0.00;0;25.11;17.750;18.668;294121745;9;3.6251;1.0010
1673481748.001;1;2092916736;1;1;30;1;0;10;0.00;0.00;0;25.11;17.750;18.668;294121745;10;3.6043;-0.3210
1673481748.003;1;2092916736;1;1;30;1;0;10;0.00;0.00;0;25.11;17.750;18.668;294121745;11;3.5920;-0.9330
1673481748.010;1;2092916736;1;1;30;1;0;10;0.00;0.00;0;25.11;17.750;18.668;294121745;12;3.5892;-0.9980
1673481748.030;1;2092916736;1;1;30;1;0;10;0.00;0.00;0;25.11;17.750;18.668;294121745;13;3.5885;-1.0000
1673481748.100;1;2092916736;1;1;30;1;0;10;0.00;0.00;0;25.11;17.750;18.668;294121745;14;3.5880;-0.9990
1673481748.300;1;2092916736;1;1;30;1;0;10;0.00;0.00;0;25.11;17.750;18.668;294121745;15;3.5866;-0.9990
1673481749.000;1;2092916736;1;1;30;1;0;10;0.00;0.00;0;25.11;17.750;18.668;294121745;16;3.5844;-1.0020
1673481751.000;1;2092916736;1;1;30;1;0;10;0.00;0.00;0;25.11;17.750;18.668;294121745;17;3.5809;-0.9940
1673481758.000;1;2092916736;1;1;30;1;0;10;0.00;0.00;0;25.11;17.750;18.668;294121745;18;3.5760;-1.0050
1673481758.001;1;2092916736;1;1;30;1;0;10;0.00;0.00;0;25.11;17.750;18.668;294121745;19;3.5865;-0.3480
1673481758.003;1;2092916736;1;1;30;1;0;10;0.00;0.00;0;25.11;17.750;18.668;294121745;20;3.5923;-0.0320
1673481758.010;1;2092916736;1;1;30;1;0;10;0.00;0.00;0;25.11;17.750;18.668;294121745;21;3.5936;-0.0040
1673481758.030;1;2092916736;1;1;30;1;0;10;0.00;0.00;0;25.11;17.750;18.668;294121745;22;3.5942;-0.0010
1673481758.100;1;2092916736;1;1;30;1;0;10;0.00;0.00;0;25.11;17.750;18.668;294121745;23;3.5949;0.0060
1673481758.300;1;2092916736;1;1;30;1;0;10;0.00;0.00;0;25.11;17.750;18.668;294121745;24;3.5947;-0.0010
1673481759.000;1;2092916736;1;1;30;1;0;10;0.00;0.00;0;25.11;17.750;18.668;294121745;25;3.5961;0.0040
1673481761.000;1;2092916736;1;1;30;1;0;10;0.00;0.00;0;25.11;17.750;18.668;294121745;26;3.5968;0.0000
1673481768.000;1;2092916736;1;1;30;1;0;10;0.00;0.00;0;25.11;17.750;18.668;294121745;27;3.5978;-0.0020
1673481768.001;1;2092916736;1;1;30;1;0;10;0.00;0.00;0;25.11;17.750;18.668;294121745;28;3.6085;0.6680
1673481768.003;1;2092916736;1;1;30;1;0;10;0.00;0.00;0;25.11;17.750;18.668;294121745;29;3.6140;0.9810
1673481768.010;1;2092916736;1;1;30;1;0;10;0.00;0.00;0;25.11;17.750;18.668;294121745;30;3.6151;0.9940
1673481768.030;1;2092916736;1;1;30;1;0;10;0.00;0.00;0;25.11;17.750;18.668;294121745;31;3.6155;1.0030
1673481768.100;1;2092916736;1;1;30;1;0;10;0.00;0.00;0;25.11;17.750;18.668;294121745;32;3.6162;1.0030
1673481768.300;1;2092916736;1;1;30;1;0;10;0.00;0.00;0;25.11;17.750;18.668;294121745;33;3.6164;0.9980
1673481769.000;1;2092916736;1;1;30;1;0;10;0.00;0.00;0;25.11;17.750;18.668;294121745;34;3.6181;1.0010
1673481771.000;1;2092916736;1;1;30;1;0;10;0.00;0.00;0;25.11;17.750;18.668;294121745;35;3.6205;0.9990
1673481778.000;1;2092916736;1;1;30;1;0;10;0.00;0.00;0;25.11;17.750;18.668;294121745;36;3.6244;0.9960
1673481798.000;1;2092916736;1;1;30;1;0;10;0.00;0.00;0;25.11;17.750;18.668;294121745;37;3.6322;0.9980
1673481828.000;1;2092916736;1;1;30;1;0;10;0.00;0.00;0;25.11;17.750;18.668;294121745;38;3.6373;1.0040
1673481828.001;1;2092916736;1;1;30;1;0;10;0.00;0.00;0;25.11;17.750;18.668;294121745;39;3.6172;-0.3280
1673481828.003;1;2092916736;1;1;30;1;0;10;0.00;0.00;0;25.11;17.750;18.668;294121745;40;3.6049;-0.9330
1673481828.010;1;2092916736;1;1;30;1;0;10;0.00;0.00;0;25.11;17.750;18.668;294121745;41;3.6021;-1.0040
1673481828.030;1;2092916736;1;1;30;1;0;10;0.00;0.00;0;25.11;17.750;18.668;294121745;42;3.6017;-1.0020
1673481828.100;1;2092916736;1;1;30;1;0;10;0.00;0.00;0;25.11;17.750;18.668;294121745;43;3.6006;-1.0030
1673481828.300;1;2092916736;1;1;30;1;0;10;0.00;0.00;0;25.11;17.750;18.668;294121745;44;3.5999;-1.0040
1673481829.000;1;2092916736;1;1;30;1;0;10;0.00;0.00;0;25.11;17.750;18.668;294121745;45;3.5975;-0.9920
1673481831.000;1;2092916736;1;1;30;1;0;10;0.00;0.00;0;25.11;17.750;18.668;294121745;46;3.5939;-0.9950
1673481838.000;1;2092916736;1;1;30;1;0;10;0.00;0.00;0;25.11;17.750;18.668;294121745;47;3.5871;-1.0030
1673481858.000;1;2092916736;1;1;30;1;0;10;0.00;0.00;0;25.11;17.750;18.668;294121745;48;3.5758;-1.0030
1673481888.000;1;2092916736;1;1;30;1;0;10;0.00;0.00;0;25.11;17.750;18.668;294121745;49;3.5662;-1.0030
1673481888.001;1;2092916736;1;1;30;1;0;10;0.00;0.00;0;25.11;17.750;18.668;294121745;50;3.5777;-0.3400
1673481888.003;1;2092916736;1;1;30;1;0;10;0.00;0.00;0;25.11;17.750;18.668;294121745;51;3.5831;-0.0400
1673481888.010;1;2092916736;1;1;30;1;0;10;0.00;0.00;0;25.11;17.750;18.668;294121745;52;3.5844;-0.0030
1673481888.030;1;2092916736;1;1;30;1;0;10;0.00;0.00;0;25.11;17.750;18.668;294121745;53;3.5850;0.0000
1673481888.100;1;2092916736;1;1;30;1;0;10;0.00;0.00;0;25.11;17.750;18.668;294121745;54;3.5855;0.0000
1673481888.300;1;2092916736;1;1;30;1;0;10;0.00;0.00;0;25.11;17.750;18.668;294121745;55;3.5863;0.0010
1673481889.000;1;2092916736;1;1;30;1;0;10;0.00;0.00;0;25.11;17.750;18.668;294121745;56;3.5871;-0.0030
1673481891.000;1;2092916736;1;1;30;1;0;10;0.00;0.00;0;25.11;17.750;18.668;294121745;57;3.5883;0.0000
1673481898.000;1;2092916736;1;1;30;1;0;10;0.00;0.00;0;25.11;17.750;18.668;294121745;58;3.5908;-0.0040
1673481918.000;1;2092916736;1;1;30;1;0;10;0.00;0.00;0;25.11;17.750;18.668;294121745;59;3.5942;-0.0020
1673481948.000;1;2092916736;1;1;30;1;0;10;0.00;0.00;0;25.11;17.750;18.668;294121745;60;3.5952;0.0000
1673487310.000;1;2094354944;1;1;50;1;0;10;0.00;0.00;0;24.92;18.425;18.737;294653325;0;3.7323;0.0000
1673487310.001;1;2094354944;1;1;50;1;0;10;0.00;0.00;0;24.92;18.425;18.737;294653325;1;3.7447;0.8070
1673487310.003;1;2094354944;1;1;50;1;0;10;0.00;0.00;0;24.92;18.425;18.737;294653325;2;3.7492;0.9930
1673487310.010;1;2094354944;1;1;50;1;0;10;0.00;0.00;0;24.92;18.425;18.737;294653325;3;3.7507;1.0030
1673487310.030;1;2094354944;1;1;50;1;0;10;0.00;0.00;0;24.92;18.425;18.737;294653325;4;3.7500;1.0000
1673487310.100;1;2094354944;1;1;50;1;0;10;0.00;0.00;0;24.92;18.425;18.737;294653325;5;3.7510;1.0010
1673487310.300;1;2094354944;1;1;50;1;0;10;0.00;0.00;0;24.92;18.425;18.737;294653325;6;3.7516;0.9990
1673487311.000;1;2094354944;1;1;50;1;0;10;0.00;0.00;0;24.92;18.425;18.737;294653325;7;3.7524;1.0050
1673487313.000;1;2094354944;1;1;50;1;0;10;0.00;0.00;0;24.92;18.425;18.737;294653325;8;3.7560;1.0060
1673487320.000;1;2094354944;1;1;50;1;0;10;0.00;0.00;0;24.92;18.425;18.737;294653325;9;3.7612;0.9980
1673487320.001;1;2094354944;1;1;50;1;0;10;0.00;0.00;0;24.92;18.425;18.737;294653325;10;3.7404;-0.3220
1673487320.003;1;2094354944;1;1;50;1;0;10;0.00;0.00;0;24.92;18.425;18.737;294653325;11;3.7287;-0.9270
1673487320.010;1;2094354944;1;1;50;1;0;10;0.00;0.00;0;24.92;18.425;18.737;294653325;12;3.7264;-0.9980
1673487320.030;1;2094354944;1;1;50;1;0;10;0.00;0.00;0;24.92;18.425;18.737;294653325;13;3.7252;-0.9980
1673487320.100;1;2094354944;1;1;50;1;0;10;0.00;0.00;0;24.92;18.425;18.737;294653325;14;3.7246;-1.0030
1673487320.300;1;2094354944;1;1;50;1;0;10;0.00;0.00;0;24.92;18.425;18.737;294653325;15;3.7229;-1.0000
1673487321.000;1;2094354944;1;1;50;1;0;10;0.00;0.00;0;24.92;18.425;18.737;294653325;16;3.7205;-1.0000
1673487323.000;1;2094354944;1;1;50;1;0;10;0.00;0.00;0;24.92;18.425;18.737;294653325;17;3.7163;-1.0010
1673487330.000;1;2094354944;1;1;50;1;0;10;0.00;0.00;0;24.92;18.425;18.737;294653325;18;3.7092;-1.0010
1673487330.001;1;2094354944;1;1;50;1;0;10;0.00;0.00;0;24.92;18.425;18.737;294653325;19;3.7200;-0.3440
1673487330.003;1;2094354944;1;1;50;1;0;10;0.00;0.00;0;24.92;18.425;18.737;294653325;20;3.7260;-0.0310
1673487330.010;1;2094354944;1;1;50;1;0;10;0.00;0.00;0;24.92;18.425;18.737;294653325;21;3.7270;-0.0020
1673487330.030;1;2094354944;1;1;50;1;0;10;0.00;0.00;0;24.92;18.425;18.737;294653325;22;3.7281;0.0020
1673487330.100;1;2094354944;1;1;50;1;0;10;0.00;0.00;0;24.92;18.425;18.737;294653325;23;3.7278;0.0010
1673487330.300;1;2094354944;1;1;50;1;0;10;0.00;0.00;0;24.92;18.425;18.737;294653325;24;3.7286;0.0030
1673487331.000;1;2094354944;1;1;50;1;0;10;0.00;0.00;0;24.92;18.425;18.737;294653325;25;3.7290;0.0020
1673487333.000;1;2094354944;1;1;50;1;0;10;0.00;0.00;0;24.92;18.425;18.737;294653325;26;3.7310;0.0050
1673487340.000;1;2094354944;1;1;50;1;0;10;0.00;0.00;0;24.92;18.425;18.737;294653325;27;3.7314;-0.0010
1673487340.001;1;2094354944;1;1;50;1;0;10;0.00;0.00;0;24.92;18.425;18.737;294653325;28;3.7420;0.6710
1673487340.003;1;2094354944;1;1;50;1;0;10;0.00;0.00;0;24.92;18.425;18.737;294653325;29;3.7478;0.9800
1673487340.010;1;2094354944;1;1;50;1;0;10;0.00;0.00;0;24.92;18.425;18.737;294653325;30;3.7490;0.9990
1673487340.030;1;2094354944;1;1;50;1;0;10;0.00;0.00;0;24.92;18.425;18.737;294653325;31;3.7494;1.0030
1673487340.100;1;2094354944;1;1;50;1;0;10;0.00;0.00;0;24.92;18.425;18.737;294653325;32;3.7492;1.0040
1673487340.300;1;2094354944;1;1;50;1;0;10;0.00;0.00;0;24.92;18.425;18.737;294653325;33;3.7500;0.9990
1673487341.000;1;2094354944;1;1;50;1;0;10;0.00;0.00;0;24.92;18.425;18.737;294653325;34;3.7518;0.9990
1673487343.000;1;2094354944;1;1;50;1;0;10;0.00;0.00;0;24.92;18.425;18.737;294653325;35;3.7545;0.9980
1673487350.000;1;2094354944;1;1;50;1;0;10;0.00;0.00;0;24.92;18.425;18.737;294653325;36;3.7603;1.0060
1673487370.000;1;2094354944;1;1;50;1;0;10;0.00;0.00;0;24.92;18.425;18.737;294653325;37;3.7715;0.9980
1673487400.000;1;2094354944;1;1;50;1;0;10;0.00;0.00;0;24.92;18.425;18.737;294653325;38;3.7822;0.9990
1673487400.001;1;2094354944;1;1;50;1;0;10;0.00;0.00;0;24.92;18.425;18.737;294653325;39;3.7606;-0.3330
1673487400.003;1;2094354944;1;1;50;1;0;10;0.00;0.00;0;24.92;18.425;18.737;294653325;40;3.7496;-0.9300
1673487400.010;1;2094354944;1;1;50;1;0;10;0.00;0.00;0;24.92;18.425;18.737;294653325;41;3.7465;-0.9990
1673487400.030;1;2094354944;1;1;50;1;0;10;0.00;0.00;0;24.92;18.425;18.737;294653325;42;3.7459;-1.0080
1673487400.100;1;2094354944;1;1;50;1;0;10;0.00;0.00;0;24.92;18.425;18.737;294653325;43;3.7450;-1.0030
1673487400.300;1;2094354944;1;1;50;1;0;10;0.00;0.00;0;24.92;18.425;18.737;294653325;44;3.7438;-1.0010
1673487401.000;1;2094354944;1;1;50;1;0;10;0.00;0.00;0;24.92;18.425;18.737;294653325;45;3.7411;-0.9990
1673487403.000;1;2094354944;1;1;50;1;0;10;0.00;0.00;0;24.92;18.425;18.737;294653325;46;3.7358;-1.0020
1673487410.000;1;2094354944;1;1;50;1;0;10;0.00;0.00;0;24.92;18.425;18.737;294653325;47;3.7256;-0.9960
1673487430.000;1;2094354944;1;1;50;1;0;10;0.00;0.00;0;24.92;18.425;18.737;294653325;48;3.7112;-0.9990
1673487460.000;1;2094354944;1;1;50;1;0;10;0.00;0.00;0;24.92;18.425;18.737;294653325;49;3.7006;-0.9980
1673487460.001;1;2094354944;1;1;50;1;0;10;0.00;0.00;0;24.92;18.425;18.737;294653325;50;3.7110;-0.3390
1673487460.003;1;2094354944;1;1;50;1;0;10;0.00;0.00;0;24.92;18.425;18.737;294653325;51;3.7170;-0.0390
1673487460.010;1;2094354944;1;1;50;1;0;10;0.00;0.00;0;24.92;18.425;18.737;294653325;52;3.7185;0.0050
1673487460.030;1;2094354944;1;1;50;1;0;10;0.00;0.00;0;24.92;18.425;18.737;294653325;53;3.7181;0.0000
1673487460.100;1;2094354944;1;1;50;1;0;10;0.00;0.00;0;24.92;18.425;18.737;294653325;54;3.7189;-0.0010
1673487460.300;1;2094354944;1;1;50;1;0;10;0.00;0.00;0;24.92;18.425;18.737;294653325;55;3.7196;0.0030
1673487461.000;1;2094354944;1;1;50;1;0;10;0.00;0.00;0;24.92;18.425;18.737;294653325;56;3.7205;-0.0020
1673487463.000;1;2094354944;1;1;50;1;0;10;0.00;0.00;0;24.92;18.425;18.737;294653325;57;3.7225;0.0010
1673487470.000;1;2094354944;1;1;50;1;0;10;0.00;0.00;0;24.92;18.425;18.737;294653325;58;3.7246;-0.0050
1673487490.000;1;2094354944;1;1;50;1;0;10;0.00;0.00;0;24.92;18.425;18.737;294653325;59;3.7283;0.0010
1673487520.000;1;2094354944;1;1;50;1;0;10;0.00;0.00;0;24.92;18.425;18.737;294653325;60;3.7299;-0.0010
1673491917.000;1;2095543296;1;1;70;1;0;10;0.00;0.00;0;25.09;17.320;17.868;295092535;0;3.9314;0.0010
1673491917.001;1;2095543296;1;1;70;1;0;10;0.00;0.00;0;25.09;17.320;17.868;295092535;1;3.9444;0.8090
1673491917.003;1;2095543296;1;1;70;1;0;10;0.00;0.00;0;25.09;17.320;17.868;295092535;2;3.9477;0.9920
1673491917.010;1;2095543296;1;1;70;1;0;10;0.00;0.00;0;25.09;17.320;17.868;295092535;3;3.9487;1.0010
1673491917.030;1;2095543296;1;1;70;1;0;10;0.00;0.00;0;25.09;17.320;17.868;295092535;4;3.9492;0.9990
1673491917.100;1;2095543296;1;1;70;1;0;10;0.00;0.00;0;25.09;17.320;17.868;295092535;5;3.9492;0.9970
1673491917.300;1;2095543296;1;1;70;1;0;10;0.00;0.00;0;25.09;17.320;17.868;295092535;6;3.9503;0.9990
1673491918.000;1;2095543296;1;1;70;1;0;10;0.00;0.00;0;25.09;17.320;17.868;295092535;7;3.9519;1.0030
1673491920.000;1;2095543296;1;1;70;1;0;10;0.00;0.00;0;25.09;17.320;17.868;295092535;8;3.9532;0.9990
1673491927.000;1;2095543296;1;1;70;1;0;10;0.00;0.00;0;25.09;17.320;17.868;295092535;9;3.9571;1.0050
1673491927.001;1;2095543296;1;1;70;1;0;10;0.00;0.00;0;25.09;17.320;17.868;295092535;10;3.9360;-0.3350
1673491927.003;1;2095543296;1;1;70;1;0;10;0.00;0.00;0;25.09;17.320;17.868;295092535;11;3.9247;-0.9240
1673491927.010;1;2095543296;1;1;70;1;0;10;0.00;0.00;0;25.09;17.320;17.868;295092535;12;3.9225;-0.9960
1673491927.030;1;2095543296;1;1;70;1;0;10;0.00;0.00;0;25.09;17.320;17.868;295092535;13;3.9218;-0.9980
1673491927.100;1;2095543296;1;1;70;1;0;10;0.00;0.00;0;25.09;17.320;17.868;295092535;14;3.9210;-1.0070
1673491927.300;1;2095543296;1;1;70;1;0;10;0.00;0.00;0;25.09;17.320;17.868;295092535;15;3.9194;-1.0000
1673491928.000;1;2095543296;1;1;70;1;0;10;0.00;0.00;0;25.09;17.320;17.868;295092535;16;3.9170;-0.9990
1673491930.000;1;2095543296;1;1;70;1;0;10;0.00;0.00;0;25.09;17.320;17.868;295092535;17;3.9139;-0.9970
1673491937.000;1;2095543296;1;1;70;1;0;10;0.00;0.00;0;25.09;17.320;17.868;295092535;18;3.9090;-1.0070
1673491937.001;1;2095543296;1;1;70;1;0;10;0.00;0.00;0;25.09;17.320;17.868;295092535;19;3.9189;-0.3450
1673491937.003;1;2095543296;1;1;70;1;0;10;0.00;0.00;0;25.09;17.320;17.868;295092535;20;3.9252;-0.0390
1673491937.010;1;2095543296;1;1;70;1;0;10;0.00;0.00;0;25.09;17.320;17.868;295092535;21;3.9262;0.0020
1673491937.030;1;2095543296;1;1;70;1;0;10;0.00;0.00;0;25.09;17.320;17.868;295092535;22;3.9272;-0.0030
1673491937.100;1;2095543296;1;1;70;1;0;10;0.00;0.00;0;25.09;17.320;17.868;295092535;23;3.9269;0.0000
1673491937.300;1;2095543296;1;1;70;1;0;10;0.00;0.00;0;25.09;17.320;17.868;295092535;24;3.9280;-0.0040
1673491938.000;1;2095543296;1;1;70;1;0;10;0.00;0.00;0;25.09;17.320;17.868;295092535;25;3.9286;-0.0010
1673491940.000;1;2095543296;1;1;70;1;0;10;0.00;0.00;0;25.09;17.320;17.868;295092535;26;3.9295;0.0030
1673491947.000;1;2095543296;1;1;70;1;0;10;0.00;0.00;0;25.09;17.320;17.868;295092535;27;3.9302;0.0000
1673491947.001;1;2095543296;1;1;70;1;0;10;0.00;0.00;0;25.09;17.320;17.868;295092535;28;3.9414;0.6870
1673491947.003;1;2095543296;1;1;70;1;0;10;0.00;0.00;0;25.09;17.320;17.868;295092535;29;3.9464;0.9790
1673491947.010;1;2095543296;1;1;70;1;0;10;0.00;0.00;0;25.09;17.320;17.868;295092535;30;3.9479;0.9990
1673491947.030;1;2095543296;1;1;70;1;0;10;0.00;0.00;0;25.09;17.320;17.868;295092535;31;3.9478;1.0060
1673491947.100;1;2095543296;1;1;70;1;0;10;0.00;0.00;0;25.09;17.320;17.868;295092535;32;3.9485;0.9960
1673491947.300;1;2095543296;1;1;70;1;0;10;0.00;0.00;0;25.09;17.320;17.868;295092535;33;3.9493;0.9980
1673491948.000;1;2095543296;1;1;70;1;0;10;0.00;0.00;0;25.09;17.320;17.868;295092535;34;3.9510;0.9950
1673491950.000;1;2095543296;1;1;70;1;0;10;0.00;0.00;0;25.09;17.320;17.868;295092535;35;3.9528;1.0020
1673491957.000;1;2095543296;1;1;70;1;0;10;0.00;0.00;0;25.09;17.320;17.868;295092535;36;3.9568;0.9940
1673491977.000;1;2095543296;1;1;70;1;0;10;0.00;0.00;0;25.09;17.320;17.868;295092535;37;3.9640;0.9980
1673492007.000;1;2095543296;1;1;70;1;0;10;0.00;0.00;0;25.09;17.320;17.868;295092535;38;3.9700;1.0060
1673492007.001;1;2095543296;1;1;70;1;0;10;0.00;0.00;0;25.09;17.320;17.868;295092535;39;3.9482;-0.3350
1673492007.003;1;2095543296;1;1;70;1;0;10;0.00;0.00;0;25.09;17.320;17.868;295092535;40;3.9373;-0.9270
1673492007.010;1;2095543296;1;1;70;1;0;10;0.00;0.00;0;25.09;17.320;17.868;295092535;41;3.9339;-1.0060
1673492007.030;1;2095543296;1;1;70;1;0;10;0.00;0.00;0;25.09;17.320;17.868;295092535;42;3.9342;-0.9950
1673492007.100;1;2095543296;1;1;70;1;0;10;0.00;0.00;0;25.09;17.320;17.868;295092535;43;3.9330;-0.9970
1673492007.300;1;2095543296;1;1;70;1;0;10;0.00;0.00;0;25.09;17.320;17.868;295092535;44;3.9319;-0.9980
1673492008.000;1;2095543296;1;1;70;1;0;10;0.00;0.00;0;25.09;17.320;17.868;295092535;45;3.9296;-0.9990
1673492010.000;1;2095543296;1;1;70;1;0;10;0.00;0.00;0;25.09;17.320;17.868;295092535;46;3.9260;-0.9970
1673492017.000;1;2095543296;1;1;70;1;0;10;0.00;0.00;0;25.09;17.320;17.868;295092535;47;3.9190;-0.9980
1673492037.000;1;2095543296;1;1;70;1;0;10;0.00;0.00;0;25.09;17.320;17.868;295092535;48;3.9098;-0.9970
1673492067.000;1;2095543296;1;1;70;1;0;10;0.00;0.00;0;25.09;17.320;17.868;295092535;49;3.9015;-1.0010
1673492067.001;1;2095543296;1;1;70;1;0;10;0.00;0.00;0;25.09;17.320;17.868;295092535;50;3.9125;-0.3460
1673492067.003;1;2095543296;1;1;70;1;0;10;0.00;0.00;0;25.09;17.320;17.868;295092535;51;3.9185;-0.0320
1673492067.010;1;2095543296;1;1;70;1;0;10;0.00;0.00;0;25.09;17.320;17.868;295092535;52;3.9194;0.0000
1673492067.030;1;2095543296;1;1;70;1;0;10;0.00;0.00;0;25.09;17.320;17.868;295092535;53;3.9197;-0.0020
1673492067.100;1;2095543296;1;1;70;1;0;10;0.00;0.00;0;25.09;17.320;17.868;295092535;54;3.9201;-0.0020
1673492067.300;1;2095543296;1;1;70;1;0;10;0.00;0.00;0;25.09;17.320;17.868;295092535;55;3.9209;0.0000
1673492068.000;1;2095543296;1;1;70;1;0;10;0.00;0.00;0;25.09;17.320;17.868;295092535;56;3.9218;0.0020
1673492070.000;1;2095543296;1;1;70;1;0;10;0.00;0.00;0;25.09;17.320;17.868;295092535;57;3.9237;-0.0010
1673492077.000;1;2095543296;1;1;70;1;0;10;0.00;0.00;0;25.09;17.320;17.868;295092535;58;3.9258;0.0000
1673492097.000;1;2095543296;1;1;70;1;0;10;0.00;0.00;0;25.09;17.320;17.868;295092535;59;3.9289;0.0040
1673492127.000;1;2095543296;1;1;70;1;0;10;0.00;0.00;0;25.09;17.320;17.868;295092535;60;3.9299;0.0000
1673497103.000;1;2096878592;1;1;90;1;0;10;0.00;0.00;0;24.96;18.132;19.211;295587198;0;4.0819;0.0000
1673497103.001;1;2096878592;1;1;90;1;0;10;0.00;0.00;0;24.96;18.132;19.211;295587198;1;4.0947;0.7920
1673497103.003;1;2096878592;1;1;90;1;0;10;0.00;0.00;0;24.96;18.132;19.211;295587198;2;4.0987;0.9880
1673497103.010;1;2096878592;1;1;90;1;0;10;0.00;0.00;0;24.96;18.132;19.211;295587198;3;4.1000;0.9990
1673497103.030;1;2096878592;1;1;90;1;0;10;0.00;0.00;0;24.96;18.132;19.211;295587198;4;4.1003;1.0010
1673497103.100;1;2096878592;1;1;90;1;0;10;0.00;0.00;0;24.96;18.132;19.211;295587198;5;4.1011;1.0010
1673497103.300;1;2096878592;1;1;90;1;0;10;0.00;0.00;0;24.96;18.132;19.211;295587198;6;4.1016;1.0030
1673497104.000;1;2096878592;1;1;90;1;0;10;0.00;0.00;0;24.96;18.132;19.211;295587198;7;4.1034;1.0050
1673497106.000;1;2096878592;1;1;90;1;0;10;0.00;0.00;0;24.96;18.132;19.211;295587198;8;4.1054;1.0070
1673497113.000;1;2096878592;1;1;90;1;0;10;0.00;0.00;0;24.96;18.132;19.211;295587198;9;4.1083;0.9970
1673497113.001;1;2096878592;1;1;90;1;0;10;0.00;0.00;0;24.96;18.132;19.211;295587198;10;4.0873;-0.3430
1673497113.003;1;2096878592;1;1;90;1;0;10;0.00;0.00;0;24.96;18.132;19.211;295587198;11;4.0755;-0.9160
1673497113.010;1;2096878592;1;1;90;1;0;10;0.00;0.00;0;24.96;18.132;19.211;295587198;12;4.0722;-1.0000
1673497113.030;1;2096878592;1;1;90;1;0;10;0.00;0.00;0;24.96;18.132;19.211;295587198;13;4.0707;-1.0060
1673497113.100;1;2096878592;1;1;90;1;0;10;0.00;0.00;0;24.96;18.132;19.211;295587198;14;4.0699;-1.0010
1673497113.300;1;2096878592;1;1;90;1;0;10;0.00;0.00;0;24.96;18.132;19.211;295587198;15;4.0687;-1.0000
1673497114.000;1;2096878592;1;1;90;1;0;10;0.00;0.00;0;24.96;18.132;19.211;295587198;16;4.0667;-0.9990
1673497116.000;1;2096878592;1;1;90;1;0;10;0.00;0.00;0;24.96;18.132;19.211;295587198;17;4.0637;-0.9990
1673497123.000;1;2096878592;1;1;90;1;0;10;0.00;0.00;0;24.96;18.132;19.211;295587198;18;4.0590;-0.9970
1673497123.001;1;2096878592;1;1;90;1;0;10;0.00;0.00;0;24.96;18.132;19.211;295587198;19;4.0690;-0.3500
1673497123.003;1;2096878592;1;1;90;1;0;10;0.00;0.00;0;24.96;18.132;19.211;295587198;20;4.0755;-0.0280
1673497123.010;1;2096878592;1;1;90;1;0;10;0.00;0.00;0;24.96;18.132;19.211;295587198;21;4.0771;0.0010
1673497123.030;1;2096878592;1;1;90;1;0;10;0.00;0.00;0;24.96;18.132;19.211;295587198;22;4.0774;-0.0020
1673497123.100;1;2096878592;1;1;90;1;0;10;0.00;0.00;0;24.96;18.132;19.211;295587198;23;4.0783;-0.0030
1673497123.300;1;2096878592;1;1;90;1;0;10;0.00;0.00;0;24.96;18.132;19.211;295587198;24;4.0785;-0.0010
