Repository: ShafayethJamil/Battery-Diagnostic-Using-LGN

# LGN Battery Diagnostics from Pulse Relaxation (HPPC)

Code and result files for the paper *"Lie Generator Networks Extract
EIS-Grade Battery Diagnostics from Pulse Relaxation Data"* (S. Jamil,
R. Kapadia). Preprint: [https://arxiv.org/abs/2605.15351].

Lie Generator Networks (LGN) extract electrochemical time constants from
~60 seconds of post-pulse voltage relaxation and reconstruct impedance-grade
diagnostics without dedicated EIS hardware. This repository contains the
reference implementation and the result files behind the paper's figures.

File: cell_plsv2_P001_1_S01_C10.csv (part 10 of 45)
timestamp_s;timestamp_origin;sd_block_id;cyc_charged;is_rt;soc_nom;age_type;age_temp;age_soc;age_chg_rate;age_dischg_rate;age_profile;t_avg_degC;r_ref_10ms_mOhm;r_ref_1s_mOhm;uptime_ticks;seq_nr;v_raw_V;i_raw_A
1673497124.000;1;2096878592;1;1;90;1;0;10;0.00;0.00;0;24.96;18.132;19.211;295587198;25;4.0794;0.0010
1673497126.000;1;2096878592;1;1;90;1;0;10;0.00;0.00;0;24.96;18.132;19.211;295587198;26;4.0803;0.0010
1673497133.000;1;2096878592;1;1;90;1;0;10;0.00;0.00;0;24.96;18.132;19.211;295587198;27;4.0809;0.0000
1673497133.001;1;2096878592;1;1;90;1;0;10;0.00;0.00;0;24.96;18.132;19.211;295587198;28;4.0921;0.6700
1673497133.003;1;2096878592;1;1;90;1;0;10;0.00;0.00;0;24.96;18.132;19.211;295587198;29;4.0977;0.9790
1673497133.010;1;2096878592;1;1;90;1;0;10;0.00;0.00;0;24.96;18.132;19.211;295587198;30;4.0987;0.9930
1673497133.030;1;2096878592;1;1;90;1;0;10;0.00;0.00;0;24.96;18.132;19.211;295587198;31;4.0998;1.0010
1673497133.100;1;2096878592;1;1;90;1;0;10;0.00;0.00;0;24.96;18.132;19.211;295587198;32;4.1000;0.9960
1673497133.300;1;2096878592;1;1;90;1;0;10;0.00;0.00;0;24.96;18.132;19.211;295587198;33;4.1009;1.0030
1673497134.000;1;2096878592;1;1;90;1;0;10;0.00;0.00;0;24.96;18.132;19.211;295587198;34;4.1022;1.0020
1673497136.000;1;2096878592;1;1;90;1;0;10;0.00;0.00;0;24.96;18.132;19.211;295587198;35;4.1044;0.9980
1673497143.000;1;2096878592;1;1;90;1;0;10;0.00;0.00;0;24.96;18.132;19.211;295587198;36;4.1077;0.9960
1673497163.000;1;2096878592;1;1;90;1;0;10;0.00;0.00;0;24.96;18.132;19.211;295587198;37;4.1139;1.0040
1673497193.000;1;2096878592;1;1;90;1;0;10;0.00;0.00;0;24.96;18.132;19.211;295587198;38;4.1198;1.0010
1673497193.001;1;2096878592;1;1;90;1;0;10;0.00;0.00;0;24.96;18.132;19.211;295587198;39;4.0980;-0.3400
1673497193.003;1;2096878592;1;1;90;1;0;10;0.00;0.00;0;24.96;18.132;19.211;295587198;40;4.0865;-0.9140
1673497193.010;1;2096878592;1;1;90;1;0;10;0.00;0.00;0;24.96;18.132;19.211;295587198;41;4.0824;-1.0020
1673497193.030;1;2096878592;1;1;90;1;0;10;0.00;0.00;0;24.96;18.132;19.211;295587198;42;4.0820;-1.0030
1673497193.100;1;2096878592;1;1;90;1;0;10;0.00;0.00;0;24.96;18.132;19.211;295587198;43;4.0805;-1.0020
1673497193.300;1;2096878592;1;1;90;1;0;10;0.00;0.00;0;24.96;18.132;19.211;295587198;44;4.0794;-0.9950
1673497194.000;1;2096878592;1;1;90;1;0;10;0.00;0.00;0;24.96;18.132;19.211;295587198;45;4.0763;-1.0020
1673497196.000;1;2096878592;1;1;90;1;0;10;0.00;0.00;0;24.96;18.132;19.211;295587198;46;4.0730;-1.0040
1673497203.000;1;2096878592;1;1;90;1;0;10;0.00;0.00;0;24.96;18.132;19.211;295587198;47;4.0675;-0.9980
1673497223.000;1;2096878592;1;1;90;1;0;10;0.00;0.00;0;24.96;18.132;19.211;295587198;48;4.0586;-1.0000
1673497253.000;1;2096878592;1;1;90;1;0;10;0.00;0.00;0;24.96;18.132;19.211;295587198;49;4.0531;-0.9910
1673497253.001;1;2096878592;1;1;90;1;0;10;0.00;0.00;0;24.96;18.132;19.211;295587198;50;4.0625;-0.3520
1673497253.003;1;2096878592;1;1;90;1;0;10;0.00;0.00;0;24.96;18.132;19.211;295587198;51;4.0688;-0.0350
1673497253.010;1;2096878592;1;1;90;1;0;10;0.00;0.00;0;24.96;18.132;19.211;295587198;52;4.0704;0.0020
1673497253.030;1;2096878592;1;1;90;1;0;10;0.00;0.00;0;24.96;18.132;19.211;295587198;53;4.0713;-0.0040
1673497253.100;1;2096878592;1;1;90;1;0;10;0.00;0.00;0;24.96;18.132;19.211;295587198;54;4.0718;0.0070
1673497253.300;1;2096878592;1;1;90;1;0;10;0.00;0.00;0;24.96;18.132;19.211;295587198;55;4.0719;-0.0040
1673497254.000;1;2096878592;1;1;90;1;0;10;0.00;0.00;0;24.96;18.132;19.211;295587198;56;4.0733;0.0040
1673497256.000;1;2096878592;1;1;90;1;0;10;0.00;0.00;0;24.96;18.132;19.211;295587198;57;4.0746;0.0040
1673497263.000;1;2096878592;1;1;90;1;0;10;0.00;0.00;0;24.96;18.132;19.211;295587198;58;4.0772;0.0080
1673497283.000;1;2096878592;1;1;90;1;0;10;0.00;0.00;0;24.96;18.132;19.211;295587198;59;4.0792;-0.0010
1673497313.000;1;2096878592;1;1;90;1;0;10;0.00;0.00;0;24.96;18.132;19.211;295587198;60;4.0802;-0.0050
1673534061.000;1;2106357248;0;0;90;1;0;10;0.00;0.00;0;1.99;30.832;41.512;299111951;0;4.0791;0.0000
1673534061.001;1;2106357248;0;0;90;1;0;10;0.00;0.00;0;1.99;30.832;41.512;299111951;1;4.0958;0.7900
1673534061.003;1;2106357248;0;0;90;1;0;10;0.00;0.00;0;1.99;30.832;41.512;299111951;2;4.1046;0.9870
1673534061.010;1;2106357248;0;0;90;1;0;10;0.00;0.00;0;1.99;30.832;41.512;299111951;3;4.1100;1.0020
1673534061.030;1;2106357248;0;0;90;1;0;10;0.00;0.00;0;1.99;30.832;41.512;299111951;4;4.1144;0.9950
1673534061.100;1;2106357248;0;0;90;1;0;10;0.00;0.00;0;1.99;30.832;41.512;299111951;5;4.1206;0.9990
1673534061.300;1;2106357248;0;0;90;1;0;10;0.00;0.00;0;1.99;30.832;41.512;299111951;6;4.1235;0.9970
1673534062.000;1;2106357248;0;0;90;1;0;10;0.00;0.00;0;1.99;30.832;41.512;299111951;7;4.1259;1.0030
1673534064.000;1;2106357248;0;0;90;1;0;10;0.00;0.00;0;1.99;30.832;41.512;299111951;8;4.1296;1.0040
1673534071.000;1;2106357248;0;0;90;1;0;10;0.00;0.00;0;1.99;30.832;41.512;299111951;9;4.1361;0.9930
1673534071.001;1;2106357248;0;0;90;1;0;10;0.00;0.00;0;1.99;30.832;41.512;299111951;10;4.1094;-0.3290
1673534071.003;1;2106357248;0;0;90;1;0;10;0.00;0.00;0;1.99;30.832;41.512;299111951;11;4.0888;-0.8810
1673534071.010;1;2106357248;0;0;90;1;0;10;0.00;0.00;0;1.99;30.832;41.512;299111951;12;4.0747;-0.9950
1673534071.030;1;2106357248;0;0;90;1;0;10;0.00;0.00;0;1.99;30.832;41.512;299111951;13;4.0656;-0.9960
1673534071.100;1;2106357248;0;0;90;1;0;10;0.00;0.00;0;1.99;30.832;41.512;299111951;14;4.0551;-0.9930
1673534071.300;1;2106357248;0;0;90;1;0;10;0.00;0.00;0;1.99;30.832;41.512;299111951;15;4.0482;-0.9960
1673534072.000;1;2106357248;0;0;90;1;0;10;0.00;0.00;0;1.99;30.832;41.512;299111951;16;4.0437;-0.9960
1673534074.000;1;2106357248;0;0;90;1;0;10;0.00;0.00;0;1.99;30.832;41.512;299111951;17;4.0376;-1.0020
1673534081.000;1;2106357248;0;0;90;1;0;10;0.00;0.00;0;1.99;30.832;41.512;299111951;18;4.0285;-1.0000
1673534081.001;1;2106357248;0;0;90;1;0;10;0.00;0.00;0;1.99;30.832;41.512;299111951;19;4.0413;-0.3600
1673534081.003;1;2106357248;0;0;90;1;0;10;0.00;0.00;0;1.99;30.832;41.512;299111951;20;4.0525;-0.0430
1673534081.010;1;2106357248;0;0;90;1;0;10;0.00;0.00;0;1.99;30.832;41.512;299111951;21;4.0588;-0.0060
1673534081.030;1;2106357248;0;0;90;1;0;10;0.00;0.00;0;1.99;30.832;41.512;299111951;22;4.0640;-0.0020
1673534081.100;1;2106357248;0;0;90;1;0;10;0.00;0.00;0;1.99;30.832;41.512;299111951;23;4.0689;-0.0030
1673534081.300;1;2106357248;0;0;90;1;0;10;0.00;0.00;0;1.99;30.832;41.512;299111951;24;4.0723;-0.0040
1673534082.000;1;2106357248;0;0;90;1;0;10;0.00;0.00;0;1.99;30.832;41.512;299111951;25;4.0735;0.0010
1673534084.000;1;2106357248;0;0;90;1;0;10;0.00;0.00;0;1.99;30.832;41.512;299111951;26;4.0757;0.0000
1673534091.000;1;2106357248;0;0;90;1;0;10;0.00;0.00;0;1.99;30.832;41.512;299111951;27;4.0781;0.0060
1673534091.001;1;2106357248;0;0;90;1;0;10;0.00;0.00;0;1.99;30.832;41.512;299111951;28;4.0917;0.6660
1673534091.003;1;2106357248;0;0;90;1;0;10;0.00;0.00;0;1.99;30.832;41.512;299111951;29;4.1023;0.9620
1673534091.010;1;2106357248;0;0;90;1;0;10;0.00;0.00;0;1.99;30.832;41.512;299111951;30;4.1088;0.9960
1673534091.030;1;2106357248;0;0;90;1;0;10;0.00;0.00;0;1.99;30.832;41.512;299111951;31;4.1131;0.9980
1673534091.100;1;2106357248;0;0;90;1;0;10;0.00;0.00;0;1.99;30.832;41.512;299111951;32;4.1186;0.9970
1673534091.300;1;2106357248;0;0;90;1;0;10;0.00;0.00;0;1.99;30.832;41.512;299111951;33;4.1217;0.9990
1673534092.000;1;2106357248;0;0;90;1;0;10;0.00;0.00;0;1.99;30.832;41.512;299111951;34;4.1245;0.9950
1673534094.000;1;2106357248;0;0;90;1;0;10;0.00;0.00;0;1.99;30.832;41.512;299111951;35;4.1285;0.9990
1673534101.000;1;2106357248;0;0;90;1;0;10;0.00;0.00;0;1.99;30.832;41.512;299111951;36;4.1351;0.9980
1673534121.000;1;2106357248;0;0;90;1;0;10;0.00;0.00;0;1.99;30.832;41.512;299111951;37;4.1452;0.9980
1673534151.000;1;2106357248;0;0;90;1;0;10;0.00;0.00;0;1.99;30.832;41.512;299111951;38;4.1542;1.0000
1673534151.001;1;2106357248;0;0;90;1;0;10;0.00;0.00;0;1.99;30.832;41.512;299111951;39;4.1274;-0.3280
1673534151.003;1;2106357248;0;0;90;1;0;10;0.00;0.00;0;1.99;30.832;41.512;299111951;40;4.1072;-0.8880
1673534151.010;1;2106357248;0;0;90;1;0;10;0.00;0.00;0;1.99;30.832;41.512;299111951;41;4.0928;-0.9990
1673534151.030;1;2106357248;0;0;90;1;0;10;0.00;0.00;0;1.99;30.832;41.512;299111951;42;4.0840;-1.0020
1673534151.100;1;2106357248;0;0;90;1;0;10;0.00;0.00;0;1.99;30.832;41.512;299111951;43;4.0729;-1.0010
1673534151.300;1;2106357248;0;0;90;1;0;10;0.00;0.00;0;1.99;30.832;41.512;299111951;44;4.0654;-1.0000
1673534152.000;1;2106357248;0;0;90;1;0;10;0.00;0.00;0;1.99;30.832;41.512;299111951;45;4.0608;-1.0000
1673534154.000;1;2106357248;0;0;90;1;0;10;0.00;0.00;0;1.99;30.832;41.512;299111951;46;4.0542;-1.0000
1673534161.000;1;2106357248;0;0;90;1;0;10;0.00;0.00;0;1.99;30.832;41.512;299111951;47;4.0427;-0.9960
1673534181.000;1;2106357248;0;0;90;1;0;10;0.00;0.00;0;1.99;30.832;41.512;299111951;48;4.0272;-1.0010
1673534211.000;1;2106357248;0;0;90;1;0;10;0.00;0.00;0;1.99;30.832;41.512;299111951;49;4.0157;-0.9960
1673534211.001;1;2106357248;0;0;90;1;0;10;0.00;0.00;0;1.99;30.832;41.512;299111951;50;4.0285;-0.3600
1673534211.003;1;2106357248;0;0;90;1;0;10;0.00;0.00;0;1.99;30.832;41.512;299111951;51;4.0393;-0.0480
1673534211.010;1;2106357248;0;0;90;1;0;10;0.00;0.00;0;1.99;30.832;41.512;299111951;52;4.0457;-0.0020
1673534211.030;1;2106357248;0;0;90;1;0;10;0.00;0.00;0;1.99;30.832;41.512;299111951;53;4.0504;0.0030
1673534211.100;1;2106357248;0;0;90;1;0;10;0.00;0.00;0;1.99;30.832;41.512;299111951;54;4.0559;-0.0010
1673534211.300;1;2106357248;0;0;90;1;0;10;0.00;0.00;0;1.99;30.832;41.512;299111951;55;4.0587;0.0020
1673534212.000;1;2106357248;0;0;90;1;0;10;0.00;0.00;0;1.99;30.832;41.512;299111951;56;4.0608;0.0030
1673534214.000;1;2106357248;0;0;90;1;0;10;0.00;0.00;0;1.99;30.832;41.512;299111951;57;4.0643;0.0010
1673534221.000;1;2106357248;0;0;90;1;0;10;0.00;0.00;0;1.99;30.832;41.512;299111951;58;4.0684;-0.0010
1673534241.000;1;2106357248;0;0;90;1;0;10;0.00;0.00;0;1.99;30.832;41.512;299111951;59;4.0732;-0.0080
1673534271.000;1;2106357248;0;0;90;1;0;10;0.00;0.00;0;1.99;30.832;41.512;299111951;60;4.0759;0.0010
1673539963.000;1;2107878912;0;0;70;1;0;10;0.00;0.00;0;2.03;30.647;35.680;299674842;0;3.9470;-0.0010
1673539963.001;1;2107878912;0;0;70;1;0;10;0.00;0.00;0;2.03;30.647;35.680;299674842;1;3.9639;0.8080
1673539963.003;1;2107878912;0;0;70;1;0;10;0.00;0.00;0;2.03;30.647;35.680;299674842;2;3.9714;0.9860
1673539963.010;1;2107878912;0;0;70;1;0;10;0.00;0.00;0;2.03;30.647;35.680;299674842;3;3.9775;0.9960
1673539963.030;1;2107878912;0;0;70;1;0;10;0.00;0.00;0;2.03;30.647;35.680;299674842;4;3.9806;0.9950
1673539963.100;1;2107878912;0;0;70;1;0;10;0.00;0.00;0;2.03;30.647;35.680;299674842;5;3.9828;1.0040
1673539963.300;1;2107878912;0;0;70;1;0;10;0.00;0.00;0;2.03;30.647;35.680;299674842;6;3.9843;0.9980
1673539964.000;1;2107878912;0;0;70;1;0;10;0.00;0.00;0;2.03;30.647;35.680;299674842;7;3.9868;0.9960
1673539966.000;1;2107878912;0;0;70;1;0;10;0.00;0.00;0;2.03;30.647;35.680;299674842;8;3.9903;1.0000
1673539973.000;1;2107878912;0;0;70;1;0;10;0.00;0.00;0;2.03;30.647;35.680;299674842;9;3.9980;0.9980
1673539973.001;1;2107878912;0;0;70;1;0;10;0.00;0.00;0;2.03;30.647;35.680;299674842;10;3.9722;-0.3270
1673539973.003;1;2107878912;0;0;70;1;0;10;0.00;0.00;0;2.03;30.647;35.680;299674842;11;3.9521;-0.8970
1673539973.010;1;2107878912;0;0;70;1;0;10;0.00;0.00;0;2.03;30.647;35.680;299674842;12;3.9385;-0.9970
1673539973.030;1;2107878912;0;0;70;1;0;10;0.00;0.00;0;2.03;30.647;35.680;299674842;13;3.9313;-1.0000
1673539973.100;1;2107878912;0;0;70;1;0;10;0.00;0.00;0;2.03;30.647;35.680;299674842;14;3.9267;-0.9960
1673539973.300;1;2107878912;0;0;70;1;0;10;0.00;0.00;0;2.03;30.647;35.680;299674842;15;3.9240;-0.9950
1673539974.000;1;2107878912;0;0;70;1;0;10;0.00;0.00;0;2.03;30.647;35.680;299674842;16;3.9207;-0.9960
1673539976.000;1;2107878912;0;0;70;1;0;10;0.00;0.00;0;2.03;30.647;35.680;299674842;17;3.9143;-1.0000
1673539983.000;1;2107878912;0;0;70;1;0;10;0.00;0.00;0;2.03;30.647;35.680;299674842;18;3.9031;-0.9990
1673539983.001;1;2107878912;0;0;70;1;0;10;0.00;0.00;0;2.03;30.647;35.680;299674842;19;3.9162;-0.3570
1673539983.003;1;2107878912;0;0;70;1;0;10;0.00;0.00;0;2.03;30.647;35.680;299674842;20;3.9273;-0.0400
1673539983.010;1;2107878912;0;0;70;1;0;10;0.00;0.00;0;2.03;30.647;35.680;299674842;21;3.9325;-0.0070
1673539983.030;1;2107878912;0;0;70;1;0;10;0.00;0.00;0;2.03;30.647;35.680;299674842;22;3.9364;-0.0010
1673539983.100;1;2107878912;0;0;70;1;0;10;0.00;0.00;0;2.03;30.647;35.680;299674842;23;3.9390;-0.0030
1673539983.300;1;2107878912;0;0;70;1;0;10;0.00;0.00;0;2.03;30.647;35.680;299674842;24;3.9403;-0.0010
1673539984.000;1;2107878912;0;0;70;1;0;10;0.00;0.00;0;2.03;30.647;35.680;299674842;25;3.9418;-0.0030
1673539986.000;1;2107878912;0;0;70;1;0;10;0.00;0.00;0;2.03;30.647;35.680;299674842;26;3.9438;0.0020
1673539993.000;1;2107878912;0;0;70;1;0;10;0.00;0.00;0;2.03;30.647;35.680;299674842;27;3.9453;0.0050
1673539993.001;1;2107878912;0;0;70;1;0;10;0.00;0.00;0;2.03;30.647;35.680;299674842;28;3.9589;0.6740
1673539993.003;1;2107878912;0;0;70;1;0;10;0.00;0.00;0;2.03;30.647;35.680;299674842;29;3.9692;0.9660
1673539993.010;1;2107878912;0;0;70;1;0;10;0.00;0.00;0;2.03;30.647;35.680;299674842;30;3.9748;0.9950
1673539993.030;1;2107878912;0;0;70;1;0;10;0.00;0.00;0;2.03;30.647;35.680;299674842;31;3.9786;0.9960
1673539993.100;1;2107878912;0;0;70;1;0;10;0.00;0.00;0;2.03;30.647;35.680;299674842;32;3.9812;1.0010
1673539993.300;1;2107878912;0;0;70;1;0;10;0.00;0.00;0;2.03;30.647;35.680;299674842;33;3.9814;0.9930
1673539994.000;1;2107878912;0;0;70;1;0;10;0.00;0.00;0;2.03;30.647;35.680;299674842;34;3.9849;0.9970
1673539996.000;1;2107878912;0;0;70;1;0;10;0.00;0.00;0;2.03;30.647;35.680;299674842;35;3.9884;0.9980
1673540003.000;1;2107878912;0;0;70;1;0;10;0.00;0.00;0;2.03;30.647;35.680;299674842;36;3.9974;1.0020
1673540023.000;1;2107878912;0;0;70;1;0;10;0.00;0.00;0;2.03;30.647;35.680;299674842;37;4.0090;1.0010
1673540053.000;1;2107878912;0;0;70;1;0;10;0.00;0.00;0;2.03;30.647;35.680;299674842;38;4.0194;0.9990
1673540053.001;1;2107878912;0;0;70;1;0;10;0.00;0.00;0;2.03;30.647;35.680;299674842;39;3.9932;-0.3280
1673540053.003;1;2107878912;0;0;70;1;0;10;0.00;0.00;0;2.03;30.647;35.680;299674842;40;3.9727;-0.8960
1673540053.010;1;2107878912;0;0;70;1;0;10;0.00;0.00;0;2.03;30.647;35.680;299674842;41;3.9595;-0.9910
1673540053.030;1;2107878912;0;0;70;1;0;10;0.00;0.00;0;2.03;30.647;35.680;299674842;42;3.9525;-1.0020
1673540053.100;1;2107878912;0;0;70;1;0;10;0.00;0.00;0;2.03;30.647;35.680;299674842;43;3.9476;-0.9970
1673540053.300;1;2107878912;0;0;70;1;0;10;0.00;0.00;0;2.03;30.647;35.680;299674842;44;3.9447;-0.9980
1673540054.000;1;2107878912;0;0;70;1;0;10;0.00;0.00;0;2.03;30.647;35.680;299674842;45;3.9416;-0.9960
1673540056.000;1;2107878912;0;0;70;1;0;10;0.00;0.00;0;2.03;30.647;35.680;299674842;46;3.9348;-1.0050
1673540063.000;1;2107878912;0;0;70;1;0;10;0.00;0.00;0;2.03;30.647;35.680;299674842;47;3.9229;-1.0010
1673540083.000;1;2107878912;0;0;70;1;0;10;0.00;0.00;0;2.03;30.647;35.680;299674842;48;3.9050;-0.9970
1673540113.000;1;2107878912;0;0;70;1;0;10;0.00;0.00;0;2.03;30.647;35.680;299674842;49;3.8868;-1.0000
1673540113.001;1;2107878912;0;0;70;1;0;10;0.00;0.00;0;2.03;30.647;35.680;299674842;50;3.8995;-0.3510
1673540113.003;1;2107878912;0;0;70;1;0;10;0.00;0.00;0;2.03;30.647;35.680;299674842;51;3.9097;-0.0390
1673540113.010;1;2107878912;0;0;70;1;0;10;0.00;0.00;0;2.03;30.647;35.680;299674842;52;3.9162;0.0000
1673540113.030;1;2107878912;0;0;70;1;0;10;0.00;0.00;0;2.03;30.647;35.680;299674842;53;3.9198;0.0010
1673540113.100;1;2107878912;0;0;70;1;0;10;0.00;0.00;0;2.03;30.647;35.680;299674842;54;3.9218;0.0040
1673540113.300;1;2107878912;0;0;70;1;0;10;0.00;0.00;0;2.03;30.647;35.680;299674842;55;3.9230;0.0010
1673540114.000;1;2107878912;0;0;70;1;0;10;0.00;0.00;0;2.03;30.647;35.680;299674842;56;3.9253;0.0010
1673540116.000;1;2107878912;0;0;70;1;0;10;0.00;0.00;0;2.03;30.647;35.680;299674842;57;3.9279;0.0020
1673540123.000;1;2107878912;0;0;70;1;0;10;0.00;0.00;0;2.03;30.647;35.680;299674842;58;3.9332;0.0000
1673540143.000;1;2107878912;0;0;70;1;0;10;0.00;0.00;0;2.03;30.647;35.680;299674842;59;3.9387;-0.0050
1673540173.000;1;2107878912;0;0;70;1;0;10;0.00;0.00;0;2.03;30.647;35.680;299674842;60;3.9429;0.0030
1673545228.000;1;2109236736;0;0;50;1;0;10;0.00;0.00;0;2.07;29.237;34.229;300176970;0;3.7459;0.0000
1673545228.001;1;2109236736;0;0;50;1;0;10;0.00;0.00;0;2.07;29.237;34.229;300176970;1;3.7621;0.8090
1673545228.003;1;2109236736;0;0;50;1;0;10;0.00;0.00;0;2.07;29.237;34.229;300176970;2;3.7698;0.9810
1673545228.010;1;2109236736;0;0;50;1;0;10;0.00;0.00;0;2.07;29.237;34.229;300176970;3;3.7752;1.0030
1673545228.030;1;2109236736;0;0;50;1;0;10;0.00;0.00;0;2.07;29.237;34.229;300176970;4;3.7787;1.0010
1673545228.100;1;2109236736;0;0;50;1;0;10;0.00;0.00;0;2.07;29.237;34.229;300176970;5;3.7801;0.9970
1673545228.300;1;2109236736;0;0;50;1;0;10;0.00;0.00;0;2.07;29.237;34.229;300176970;6;3.7812;1.0010
1673545229.000;1;2109236736;0;0;50;1;0;10;0.00;0.00;0;2.07;29.237;34.229;300176970;7;3.7833;1.0050
1673545231.000;1;2109236736;0;0;50;1;0;10;0.00;0.00;0;2.07;29.237;34.229;300176970;8;3.7866;1.0010
1673545238.000;1;2109236736;0;0;50;1;0;10;0.00;0.00;0;2.07;29.237;34.229;300176970;9;3.7929;1.0010
1673545238.001;1;2109236736;0;0;50;1;0;10;0.00;0.00;0;2.07;29.237;34.229;300176970;10;3.7673;-0.3100
1673545238.003;1;2109236736;0;0;50;1;0;10;0.00;0.00;0;2.07;29.237;34.229;300176970;11;3.7474;-0.9030
1673545238.010;1;2109236736;0;0;50;1;0;10;0.00;0.00;0;2.07;29.237;34.229;300176970;12;3.7347;-0.9920
1673545238.030;1;2109236736;0;0;50;1;0;10;0.00;0.00;0;2.07;29.237;34.229;300176970;13;3.7282;-0.9980
1673545238.100;1;2109236736;0;0;50;1;0;10;0.00;0.00;0;2.07;29.237;34.229;300176970;14;3.7248;-1.0000
1673545238.300;1;2109236736;0;0;50;1;0;10;0.00;0.00;0;2.07;29.237;34.229;300176970;15;3.7224;-0.9980
1673545239.000;1;2109236736;0;0;50;1;0;10;0.00;0.00;0;2.07;29.237;34.229;300176970;16;3.7196;-0.9980
1673545241.000;1;2109236736;0;0;50;1;0;10;0.00;0.00;0;2.07;29.237;34.229;300176970;17;3.7143;-0.9980
1673545248.000;1;2109236736;0;0;50;1;0;10;0.00;0.00;0;2.07;29.237;34.229;300176970;18;3.7040;-1.0080
1673545248.001;1;2109236736;0;0;50;1;0;10;0.00;0.00;0;2.07;29.237;34.229;300176970;19;3.7178;-0.3460
1673545248.003;1;2109236736;0;0;50;1;0;10;0.00;0.00;0;2.07;29.237;34.229;300176970;20;3.7275;-0.0430
1673545248.010;1;2109236736;0;0;50;1;0;10;0.00;0.00;0;2.07;29.237;34.229;300176970;21;3.7336;-0.0020
1673545248.030;1;2109236736;0;0;50;1;0;10;0.00;0.00;0;2.07;29.237;34.229;300176970;22;3.7368;0.0030
1673545248.100;1;2109236736;0;0;50;1;0;10;0.00;0.00;0;2.07;29.237;34.229;300176970;23;3.7393;0.0010
1673545248.300;1;2109236736;0;0;50;1;0;10;0.00;0.00;0;2.07;29.237;34.229;300176970;24;3.7391;-0.0010
1673545249.000;1;2109236736;0;0;50;1;0;10;0.00;0.00;0;2.07;29.237;34.229;300176970;25;3.7404;0.0020
1673545251.000;1;2109236736;0;0;50;1;0;10;0.00;0.00;0;2.07;29.237;34.229;300176970;26;3.7427;0.0020
1673545258.000;1;2109236736;0;0;50;1;0;10;0.00;0.00;0;2.07;29.237;34.229;300176970;27;3.7437;0.0000
1673545258.001;1;2109236736;0;0;50;1;0;10;0.00;0.00;0;2.07;29.237;34.229;300176970;28;3.7578;0.6690
1673545258.003;1;2109236736;0;0;50;1;0;10;0.00;0.00;0;2.07;29.237;34.229;300176970;29;3.7671;0.9700
1673545258.010;1;2109236736;0;0;50;1;0;10;0.00;0.00;0;2.07;29.237;34.229;300176970;30;3.7736;1.0010
1673545258.030;1;2109236736;0;0;50;1;0;10;0.00;0.00;0;2.07;29.237;34.229;300176970;31;3.7761;1.0010
1673545258.100;1;2109236736;0;0;50;1;0;10;0.00;0.00;0;2.07;29.237;34.229;300176970;32;3.7793;1.0000
1673545258.300;1;2109236736;0;0;50;1;0;10;0.00;0.00;0;2.07;29.237;34.229;300176970;33;3.7790;1.0010
1673545259.000;1;2109236736;0;0;50;1;0;10;0.00;0.00;0;2.07;29.237;34.229;300176970;34;3.7816;1.0020
1673545261.000;1;2109236736;0;0;50;1;0;10;0.00;0.00;0;2.07;29.237;34.229;300176970;35;3.7857;1.0020
1673545268.000;1;2109236736;0;0;50;1;0;10;0.00;0.00;0;2.07;29.237;34.229;300176970;36;3.7930;1.0050
1673545288.000;1;2109236736;0;0;50;1;0;10;0.00;0.00;0;2.07;29.237;34.229;300176970;37;3.8038;0.9980
1673545318.000;1;2109236736;0;0;50;1;0;10;0.00;0.00;0;2.07;29.237;34.229;300176970;38;3.8135;1.0030
1673545318.001;1;2109236736;0;0;50;1;0;10;0.00;0.00;0;2.07;29.237;34.229;300176970;39;3.7874;-0.3120
1673545318.003;1;2109236736;0;0;50;1;0;10;0.00;0.00;0;2.07;29.237;34.229;300176970;40;3.7676;-0.9020
1673545318.010;1;2109236736;0;0;50;1;0;10;0.00;0.00;0;2.07;29.237;34.229;300176970;41;3.7550;-0.9920
1673545318.030;1;2109236736;0;0;50;1;0;10;0.00;0.00;0;2.07;29.237;34.229;300176970;42;3.7483;-1.0000
1673545318.100;1;2109236736;0;0;50;1;0;10;0.00;0.00;0;2.07;29.237;34.229;300176970;43;3.7440;-1.0020
1673545318.300;1;2109236736;0;0;50;1;0;10;0.00;0.00;0;2.07;29.237;34.229;300176970;44;3.7428;-1.0000
1673545319.000;1;2109236736;0;0;50;1;0;10;0.00;0.00;0;2.07;29.237;34.229;300176970;45;3.7393;-0.9990
1673545321.000;1;2109236736;0;0;50;1;0;10;0.00;0.00;0;2.07;29.237;34.229;300176970;46;3.7332;-0.9990
1673545328.000;1;2109236736;0;0;50;1;0;10;0.00;0.00;0;2.07;29.237;34.229;300176970;47;3.7218;-0.9970
1673545348.000;1;2109236736;0;0;50;1;0;10;0.00;0.00;0;2.07;29.237;34.229;300176970;48;3.7031;-1.0030
1673545378.000;1;2109236736;0;0;50;1;0;10;0.00;0.00;0;2.07;29.237;34.229;300176970;49;3.6885;-1.0020
1673545378.001;1;2109236736;0;0;50;1;0;10;0.00;0.00;0;2.07;29.237;34.229;300176970;50;3.7020;-0.3500
1673545378.003;1;2109236736;0;0;50;1;0;10;0.00;0.00;0;2.07;29.237;34.229;300176970;51;3.7119;-0.0470
1673545378.010;1;2109236736;0;0;50;1;0;10;0.00;0.00;0;2.07;29.237;34.229;300176970;52;3.7181;-0.0020
1673545378.030;1;2109236736;0;0;50;1;0;10;0.00;0.00;0;2.07;29.237;34.229;300176970;53;3.7212;-0.0030
1673545378.100;1;2109236736;0;0;50;1;0;10;0.00;0.00;0;2.07;29.237;34.229;300176970;54;3.7237;0.0000
1673545378.300;1;2109236736;0;0;50;1;0;10;0.00;0.00;0;2.07;29.237;34.229;300176970;55;3.7243;-0.0010
1673545379.000;1;2109236736;0;0;50;1;0;10;0.00;0.00;0;2.07;29.237;34.229;300176970;56;3.7257;0.0010
1673545381.000;1;2109236736;0;0;50;1;0;10;0.00;0.00;0;2.07;29.237;34.229;300176970;57;3.7282;0.0010
1673545388.000;1;2109236736;0;0;50;1;0;10;0.00;0.00;0;2.07;29.237;34.229;300176970;58;3.7331;0.0040
1673545408.000;1;2109236736;0;0;50;1;0;10;0.00;0.00;0;2.07;29.237;34.229;300176970;59;3.7378;-0.0020
1673545438.000;1;2109236736;0;0;50;1;0;10;0.00;0.00;0;2.07;29.237;34.229;300176970;60;3.7417;0.0070
1673551388.000;1;2110826496;0;0;30;1;0;10;0.00;0.00;0;2.22;30.027;35.141;300764363;0;3.5904;-0.0010
1673551388.001;1;2110826496;0;0;30;1;0;10;0.00;0.00;0;2.22;30.027;35.141;300764363;1;3.6072;0.8040
1673551388.003;1;2110826496;0;0;30;1;0;10;0.00;0.00;0;2.22;30.027;35.141;300764363;2;3.6148;0.9850
1673551388.010;1;2110826496;0;0;30;1;0;10;0.00;0.00;0;2.22;30.027;35.141;300764363;3;3.6205;1.0030
1673551388.030;1;2110826496;0;0;30;1;0;10;0.00;0.00;0;2.22;30.027;35.141;300764363;4;3.6234;1.0000
1673551388.100;1;2110826496;0;0;30;1;0;10;0.00;0.00;0;2.22;30.027;35.141;300764363;5;3.6256;0.9990
1673551388.300;1;2110826496;0;0;30;1;0;10;0.00;0.00;0;2.22;30.027;35.141;300764363;6;3.6267;1.0020
1673551389.000;1;2110826496;0;0;30;1;0;10;0.00;0.00;0;2.22;30.027;35.141;300764363;7;3.6283;0.9980
1673551391.000;1;2110826496;0;0;30;1;0;10;0.00;0.00;0;2.22;30.027;35.141;300764363;8;3.6313;1.0030
1673551398.000;1;2110826496;0;0;30;1;0;10;0.00;0.00;0;2.22;30.027;35.141;300764363;9;3.6379;1.0000
1673551398.001;1;2110826496;0;0;30;1;0;10;0.00;0.00;0;2.22;30.027;35.141;300764363;10;3.6120;-0.3110
1673551398.003;1;2110826496;0;0;30;1;0;10;0.00;0.00;0;2.22;30.027;35.141;300764363;11;3.5914;-0.9130
1673551398.010;1;2110826496;0;0;30;1;0;10;0.00;0.00;0;2.22;30.027;35.141;300764363;12;3.5785;-0.9980
1673551398.030;1;2110826496;0;0;30;1;0;10;0.00;0.00;0;2.22;30.027;35.141;300764363;13;3.5716;-0.9990
1673551398.100;1;2110826496;0;0;30;1;0;10;0.00;0.00;0;2.22;30.027;35.141;300764363;14;3.5679;-1.0000
1673551398.300;1;2110826496;0;0;30;1;0;10;0.00;0.00;0;2.22;30.027;35.141;300764363;15;3.5660;-0.9970
1673551399.000;1;2110826496;0;0;30;1;0;10;0.00;0.00;0;2.22;30.027;35.141;300764363;16;3.5627;-1.0050
1673551401.000;1;2110826496;0;0;30;1;0;10;0.00;0.00;0;2.22;30.027;35.141;300764363;17;3.5579;-0.9990
1673551408.000;1;2110826496;0;0;30;1;0;10;0.00;0.00;0;2.22;30.027;35.141;300764363;18;3.5489;-1.0030
1673551408.001;1;2110826496;0;0;30;1;0;10;0.00;0.00;0;2.22;30.027;35.141;300764363;19;3.5618;-0.3490
1673551408.003;1;2110826496;0;0;30;1;0;10;0.00;0.00;0;2.22;30.027;35.141;300764363;20;3.5727;-0.0440
1673551408.010;1;2110826496;0;0;30;1;0;10;0.00;0.00;0;2.22;30.027;35.141;300764363;21;3.5790;-0.0040
1673551408.030;1;2110826496;0;0;30;1;0;10;0.00;0.00;0;2.22;30.027;35.141;300764363;22;3.5822;0.0010
1673551408.100;1;2110826496;0;0;30;1;0;10;0.00;0.00;0;2.22;30.027;35.141;300764363;23;3.5840;0.0000
1673551408.300;1;2110826496;0;0;30;1;0;10;0.00;0.00;0;2.22;30.027;35.141;300764363;24;3.5844;-0.0020
1673551409.000;1;2110826496;0;0;30;1;0;10;0.00;0.00;0;2.22;30.027;35.141;300764363;25;3.5857;-0.0010
1673551411.000;1;2110826496;0;0;30;1;0;10;0.00;0.00;0;2.22;30.027;35.141;300764363;26;3.5869;-0.0030
1673551418.000;1;2110826496;0;0;30;1;0;10;0.00;0.00;0;2.22;30.027;35.141;300764363;27;3.5889;0.0000
1673551418.001;1;2110826496;0;0;30;1;0;10;0.00;0.00;0;2.22;30.027;35.141;300764363;28;3.6017;0.6660
1673551418.003;1;2110826496;0;0;30;1;0;10;0.00;0.00;0;2.22;30.027;35.141;300764363;29;3.6125;0.9700
1673551418.010;1;2110826496;0;0;30;1;0;10;0.00;0.00;0;2.22;30.027;35.141;300764363;30;3.6184;0.9990
1673551418.030;1;2110826496;0;0;30;1;0;10;0.00;0.00;0;2.22;30.027;35.141;300764363;31;3.6221;1.0050
1673551418.100;1;2110826496;0;0;30;1;0;10;0.00;0.00;0;2.22;30.027;35.141;300764363;32;3.6238;1.0010
1673551418.300;1;2110826496;0;0;30;1;0;10;0.00;0.00;0;2.22;30.027;35.141;300764363;33;3.6249;1.0020
1673551419.000;1;2110826496;0;0;30;1;0;10;0.00;0.00;0;2.22;30.027;35.141;300764363;34;3.6263;0.9970
1673551421.000;1;2110826496;0;0;30;1;0;10;0.00;0.00;0;2.22;30.027;35.141;300764363;35;3.6297;1.0020
1673551428.000;1;2110826496;0;0;30;1;0;10;0.00;0.00;0;2.22;30.027;35.141;300764363;36;3.6370;1.0050
1673551448.000;1;2110826496;0;0;30;1;0;10;0.00;0.00;0;2.22;30.027;35.141;300764363;37;3.6477;0.9980
1673551478.000;1;2110826496;0;0;30;1;0;10;0.00;0.00;0;2.22;30.027;35.141;300764363;38;3.6587;0.9990
1673551478.001;1;2110826496;0;0;30;1;0;10;0.00;0.00;0;2.22;30.027;35.141;300764363;39;3.6320;-0.3130
1673551478.003;1;2110826496;0;0;30;1;0;10;0.00;0.00;0;2.22;30.027;35.141;300764363;40;3.6126;-0.9080
1673551478.010;1;2110826496;0;0;30;1;0;10;0.00;0.00;0;2.22;30.027;35.141;300764363;41;3.6001;-0.9920
1673551478.030;1;2110826496;0;0;30;1;0;10;0.00;0.00;0;2.22;30.027;35.141;300764363;42;3.5931;-0.9990
1673551478.100;1;2110826496;0;0;30;1;0;10;0.00;0.00;0;2.22;30.027;35.141;300764363;43;3.5890;-1.0020
1673551478.300;1;2110826496;0;0;30;1;0;10;0.00;0.00;0;2.22;30.027;35.141;300764363;44;3.5868;-0.9980
1673551479.000;1;2110826496;0;0;30;1;0;10;0.00;0.00;0;2.22;30.027;35.141;300764363;45;3.5839;-1.0010
1673551481.000;1;2110826496;0;0;30;1;0;10;0.00;0.00;0;2.22;30.027;35.141;300764363;46;3.5783;-1.0000
1673551488.000;1;2110826496;0;0;30;1;0;10;0.00;0.00;0;2.22;30.027;35.141;300764363;47;3.5671;-1.0010
1673551508.000;1;2110826496;0;0;30;1;0;10;0.00;0.00;0;2.22;30.027;35.141;300764363;48;3.5503;-0.9950
1673551538.000;1;2110826496;0;0;30;1;0;10;0.00;0.00;0;2.22;30.027;35.141;300764363;49;3.5356;-0.9980
1673551538.001;1;2110826496;0;0;30;1;0;10;0.00;0.00;0;2.22;30.027;35.141;300764363;50;3.5489;-0.3490
1673551538.003;1;2110826496;0;0;30;1;0;10;0.00;0.00;0;2.22;30.027;35.141;300764363;51;3.5592;-0.0420
1673551538.010;1;2110826496;0;0;30;1;0;10;0.00;0.00;0;2.22;30.027;35.141;300764363;52;3.5652;0.0050
1673551538.030;1;2110826496;0;0;30;1;0;10;0.00;0.00;0;2.22;30.027;35.141;300764363;53;3.5684;0.0060
1673551538.100;1;2110826496;0;0;30;1;0;10;0.00;0.00;0;2.22;30.027;35.141;300764363;54;3.5707;0.0020
1673551538.300;1;2110826496;0;0;30;1;0;10;0.00;0.00;0;2.22;30.027;35.141;300764363;55;3.5717;0.0050
1673551539.000;1;2110826496;0;0;30;1;0;10;0.00;0.00;0;2.22;30.027;35.141;300764363;56;3.5731;0.0030
1673551541.000;1;2110826496;0;0;30;1;0;10;0.00;0.00;0;2.22;30.027;35.141;300764363;57;3.5754;0.0070
1673551548.000;1;2110826496;0;0;30;1;0;10;0.00;0.00;0;2.22;30.027;35.141;300764363;58;3.5793;0.0070
1673551568.000;1;2110826496;0;0;30;1;0;10;0.00;0.00;0;2.22;30.027;35.141;300764363;59;3.5838;-0.0020
1673551598.000;1;2110826496;0;0;30;1;0;10;0.00;0.00;0;2.22;30.027;35.141;300764363;60;3.5867;0.0010
1673556882.000;1;2112246784;0;0;10;1;0;10;0.00;0.00;0;2.21;32.276;46.085;301288458;0;3.2998;0.0010
1673556882.001;1;2112246784;0;0;10;1;0;10;0.00;0.00;0;2.21;32.276;46.085;301288458;1;3.3162;0.7820
1673556882.003;1;2112246784;0;0;10;1;0;10;0.00;0.00;0;2.21;32.276;46.085;301288458;2;3.3256;0.9840
1673556882.010;1;2112246784;0;0;10;1;0;10;0.00;0.00;0;2.21;32.276;46.085;301288458;3;3.3319;0.9970
1673556882.030;1;2112246784;0;0;10;1;0;10;0.00;0.00;0;2.21;32.276;46.085;301288458;4;3.3371;0.9960
1673556882.100;1;2112246784;0;0;10;1;0;10;0.00;0.00;0;2.21;32.276;46.085;301288458;5;3.3459;1.0010
1673556882.300;1;2112246784;0;0;10;1;0;10;0.00;0.00;0;2.21;32.276;46.085;301288458;6;3.3549;1.0010
1673556883.000;1;2112246784;0;0;10;1;0;10;0.00;0.00;0;2.21;32.276;46.085;301288458;7;3.3613;0.9990
1673556885.000;1;2112246784;0;0;10;1;0;10;0.00;0.00;0;2.21;32.276;46.085;301288458;8;3.3669;1.0030
1673556892.000;1;2112246784;0;0;10;1;0;10;0.00;0.00;0;2.21;32.276;46.085;301288458;9;3.3792;1.0010
1673556892.001;1;2112246784;0;0;10;1;0;10;0.00;0.00;0;2.21;32.276;46.085;301288458;10;3.3524;-0.3010
1673556892.003;1;2112246784;0;0;10;1;0;10;0.00;0.00;0;2.21;32.276;46.085;301288458;11;3.3306;-0.9090
1673556892.010;1;2112246784;0;0;10;1;0;10;0.00;0.00;0;2.21;32.276;46.085;301288458;12;3.3156;-0.9960
1673556892.030;1;2112246784;0;0;10;1;0;10;0.00;0.00;0;2.21;32.276;46.085;301288458;13;3.3042;-1.0020
1673556892.100;1;2112246784;0;0;10;1;0;10;0.00;0.00;0;2.21;32.276;46.085;301288458;14;3.2882;-1.0040
1673556892.300;1;2112246784;0;0;10;1;0;10;0.00;0.00;0;2.21;32.276;46.085;301288458;15;3.2715;-0.9980
1673556893.000;1;2112246784;0;0;10;1;0;10;0.00;0.00;0;2.21;32.276;46.085;301288458;16;3.2572;-0.9970
1673556895.000;1;2112246784;0;0;10;1;0;10;0.00;0.00;0;2.21;32.276;46.085;301288458;17;3.2443;-1.0010
1673556902.000;1;2112246784;0;0;10;1;0;10;0.00;0.00;0;2.21;32.276;46.085;301288458;18;3.2223;-1.0040
1673556902.001;1;2112246784;0;0;10;1;0;10;0.00;0.00;0;2.21;32.276;46.085;301288458;19;3.2356;-0.3420
1673556902.003;1;2112246784;0;0;10;1;0;10;0.00;0.00;0;2.21;32.276;46.085;301288458;20;3.2459;-0.0530
1673556902.010;1;2112246784;0;0;10;1;0;10;0.00;0.00;0;2.21;32.276;46.085;301288458;21;3.2538;-0.0030
1673556902.030;1;2112246784;0;0;10;1;0;10;0.00;0.00;0;2.21;32.276;46.085;301288458;22;3.2594;-0.0040
1673556902.100;1;2112246784;0;0;10;1;0;10;0.00;0.00;0;2.21;32.276;46.085;301288458;23;3.2691;-0.0020
1673556902.300;1;2112246784;0;0;10;1;0;10;0.00;0.00;0;2.21;32.276;46.085;301288458;24;3.2811;-0.0010
1673556903.000;1;2112246784;0;0;10;1;0;10;0.00;0.00;0;2.21;32.276;46.085;301288458;25;3.2906;0.0010
1673556905.000;1;2112246784;0;0;10;1;0;10;0.00;0.00;0;2.21;32.276;46.085;301288458;26;3.2947;0.0020
1673556912.000;1;2112246784;0;0;10;1;0;10;0.00;0.00;0;2.21;32.276;46.085;301288458;27;3.2975;-0.0010
1673556912.001;1;2112246784;0;0;10;1;0;10;0.00;0.00;0;2.21;32.276;46.085;301288458;28;3.3110;0.6540
1673556912.003;1;2112246784;0;0;10;1;0;10;0.00;0.00;0;2.21;32.276;46.085;301288458;29;3.3223;0.9730
1673556912.010;1;2112246784;0;0;10;1;0;10;0.00;0.00;0;2.21;32.276;46.085;301288458;30;3.3298;1.0000
1673556912.030;1;2112246784;0;0;10;1;0;10;0.00;0.00;0;2.21;32.276;46.085;301288458;31;3.3350;0.9930
1673556912.100;1;2112246784;0;0;10;1;0;10;0.00;0.00;0;2.21;32.276;46.085;301288458;32;3.3440;1.0000
1673556912.300;1;2112246784;0;0;10;1;0;10;0.00;0.00;0;2.21;32.276;46.085;301288458;33;3.3535;0.9980
1673556913.000;1;2112246784;0;0;10;1;0;10;0.00;0.00;0;2.21;32.276;46.085;301288458;34;3.3594;1.0040
1673556915.000;1;2112246784;0;0;10;1;0;10;0.00;0.00;0;2.21;32.276;46.085;301288458;35;3.3654;1.0030
1673556922.000;1;2112246784;0;0;10;1;0;10;0.00;0.00;0;2.21;32.276;46.085;301288458;36;3.3776;0.9950
1673556942.000;1;2112246784;0;0;10;1;0;10;0.00;0.00;0;2.21;32.276;46.085;301288458;37;3.4023;0.9940
1673556972.000;1;2112246784;0;0;10;1;0;10;0.00;0.00;0;2.21;32.276;46.085;301288458;38;3.4289;1.0000
1673556972.001;1;2112246784;0;0;10;1;0;10;0.00;0.00;0;2.21;32.276;46.085;301288458;39;3.4027;-0.2980
1673556972.003;1;2112246784;0;0;10;1;0;10;0.00;0.00;0;2.21;32.276;46.085;301288458;40;3.3810;-0.9090
1673556972.010;1;2112246784;0;0;10;1;0;10;0.00;0.00;0;2.21;32.276;46.085;301288458;41;3.3659;-0.9940
1673556972.030;1;2112246784;0;0;10;1;0;10;0.00;0.00;0;2.21;32.276;46.085;301288458;42;3.3552;-0.9940
1673556972.100;1;2112246784;0;0;10;1;0;10;0.00;0.00;0;2.21;32.276;46.085;301288458;43;3.3406;-0.9990
1673556972.300;1;2112246784;0;0;10;1;0;10;0.00;0.00;0;2.21;32.276;46.085;301288458;44;3.3269;-0.9990
1673556973.000;1;2112246784;0;0;10;1;0;10;0.00;0.00;0;2.21;32.276;46.085;301288458;45;3.3164;-0.9970
1673556975.000;1;2112246784;0;0;10;1;0;10;0.00;0.00;0;2.21;32.276;46.085;301288458;46;3.3057;-1.0010
1673556982.000;1;2112246784;0;0;10;1;0;10;0.00;0.00;0;2.21;32.276;46.085;301288458;47;3.2842;-1.0000
1673557002.000;1;2112246784;0;0;10;1;0;10;0.00;0.00;0;2.21;32.276;46.085;301288458;48;3.2434;-0.9990
1673557032.000;1;2112246784;0;0;10;1;0;10;0.00;0.00;0;2.21;32.276;46.085;301288458;49;3.1974;-1.0010
1673557032.001;1;2112246784;0;0;10;1;0;10;0.00;0.00;0;2.21;32.276;46.085;301288458;50;3.2112;-0.3410
1673557032.003;1;2112246784;0;0;10;1;0;10;0.00;0.00;0;2.21;32.276;46.085;301288458;51;3.2216;-0.0520
1673557032.010;1;2112246784;0;0;10;1;0;10;0.00;0.00;0;2.21;32.276;46.085;301288458;52;3.2288;-0.0070
1673557032.030;1;2112246784;0;0;10;1;0;10;0.00;0.00;0;2.21;32.276;46.085;301288458;53;3.2350;-0.0040
1673557032.100;1;2112246784;0;0;10;1;0;10;0.00;0.00;0;2.21;32.276;46.085;301288458;54;3.2444;0.0010
1673557032.300;1;2112246784;0;0;10;1;0;10;0.00;0.00;0;2.21;32.276;46.085;301288458;55;3.2583;0.0010
1673557033.000;1;2112246784;0;0;10;1;0;10;0.00;0.00;0;2.21;32.276;46.085;301288458;56;3.2699;-0.0010
1673557035.000;1;2112246784;0;0;10;1;0;10;0.00;0.00;0;2.21;32.276;46.085;301288458;57;3.2763;-0.0010
1673557042.000;1;2112246784;0;0;10;1;0;10;0.00;0.00;0;2.21;32.276;46.085;301288458;58;3.2830;-0.0030
1673557062.000;1;2112246784;0;0;10;1;0;10;0.00;0.00;0;2.21;32.276;46.085;301288458;59;3.2907;0.0020
1673557092.000;1;2112246784;0;0;10;1;0;10;0.00;0.00;0;2.21;32.276;46.085;301288458;60;3.2954;0.0000
1675290968.000;1;2556585984;1;1;10;1;0;10;0.00;0.00;0;24.96;19.561;22.460;51155455;0;3.3887;0.0000
1675290968.001;1;2556585984;1;1;10;1;0;10;0.00;0.00;0;24.96;19.561;22.460;51155455;1;3.4013;0.8050
1675290968.003;1;2556585984;1;1;10;1;0;10;0.00;0.00;0;24.96;19.561;22.460;51155455;2;3.4061;0.9860
1675290968.010;1;2556585984;1;1;10;1;0;10;0.00;0.00;0;24.96;19.561;22.460;51155455;3;3.4082;1.0010
1675290968.030;1;2556585984;1;1;10;1;0;10;0.00;0.00;0;24.96;19.561;22.460;51155455;4;3.4094;1.0000
1675290968.100;1;2556585984;1;1;10;1;0;10;0.00;0.00;0;24.96;19.561;22.460;51155455;5;3.4110;0.9970
1675290968.300;1;2556585984;1;1;10;1;0;10;0.00;0.00;0;24.96;19.561;22.460;51155455;6;3.4114;0.9990
1675290969.000;1;2556585984;1;1;10;1;0;10;0.00;0.00;0;24.96;19.561;22.460;51155455;7;3.4138;1.0030
1675290971.000;1;2556585984;1;1;10;1;0;10;0.00;0.00;0;24.96;19.561;22.460;51155455;8;3.4172;1.0080
1675290978.000;1;2556585984;1;1;10;1;0;10;0.00;0.00;0;24.96;19.561;22.460;51155455;9;3.4242;0.9970
1675290978.001;1;2556585984;1;1;10;1;0;10;0.00;0.00;0;24.96;19.561;22.460;51155455;10;3.4027;-0.3160
1675290978.003;1;2556585984;1;1;10;1;0;10;0.00;0.00;0;24.96;19.561;22.460;51155455;11;3.3904;-0.9270
1675290978.010;1;2556585984;1;1;10;1;0;10;0.00;0.00;0;24.96;19.561;22.460;51155455;12;3.3856;-1.0000
1675290978.030;1;2556585984;1;1;10;1;0;10;0.00;0.00;0;24.96;19.561;22.460;51155455;13;3.3823;-0.9940
1675290978.100;1;2556585984;1;1;10;1;0;10;0.00;0.00;0;24.96;19.561;22.460;51155455;14;3.3797;-1.0000
1675290978.300;1;2556585984;1;1;10;1;0;10;0.00;0.00;0;24.96;19.561;22.460;51155455;15;3.3779;-0.9940
1675290979.000;1;2556585984;1;1;10;1;0;10;0.00;0.00;0;24.96;19.561;22.460;51155455;16;3.3753;-0.9980
1675290981.000;1;2556585984;1;1;10;1;0;10;0.00;0.00;0;24.96;19.561;22.460;51155455;17;3.3702;-1.0020
1675290988.000;1;2556585984;1;1;10;1;0;10;0.00;0.00;0;24.96;19.561;22.460;51155455;18;3.3602;-0.9980
1675290988.001;1;2556585984;1;1;10;1;0;10;0.00;0.00;0;24.96;19.561;22.460;51155455;19;3.3709;-0.3390
1675290988.003;1;2556585984;1;1;10;1;0;10;0.00;0.00;0;24.96;19.561;22.460;51155455;20;3.3769;-0.0400
1675290988.010;1;2556585984;1;1;10;1;0;10;0.00;0.00;0;24.96;19.561;22.460;51155455;21;3.3795;-0.0030
1675290988.030;1;2556585984;1;1;10;1;0;10;0.00;0.00;0;24.96;19.561;22.460;51155455;22;3.3809;0.0030
1675290988.100;1;2556585984;1;1;10;1;0;10;0.00;0.00;0;24.96;19.561;22.460;51155455;23;3.3825;0.0000
1675290988.300;1;2556585984;1;1;10;1;0;10;0.00;0.00;0;24.96;19.561;22.460;51155455;24;3.3834;0.0020
1675290989.000;1;2556585984;1;1;10;1;0;10;0.00;0.00;0;24.96;19.561;22.460;51155455;25;3.3844;-0.0010
1675290991.000;1;2556585984;1;1;10;1;0;10;0.00;0.00;0;24.96;19.561;22.460;51155455;26;3.3856;0.0040
1675290998.000;1;2556585984;1;1;10;1;0;10;0.00;0.00;0;24.96;19.561;22.460;51155455;27;3.3869;0.0000
1675290998.001;1;2556585984;1;1;10;1;0;10;0.00;0.00;0;24.96;19.561;22.460;51155455;28;3.3976;0.6620
1675290998.003;1;2556585984;1;1;10;1;0;10;0.00;0.00;0;24.96;19.561;22.460;51155455;29;3.4043;0.9830
1675290998.010;1;2556585984;1;1;10;1;0;10;0.00;0.00;0;24.96;19.561;22.460;51155455;30;3.4061;0.9990
1675290998.030;1;2556585984;1;1;10;1;0;10;0.00;0.00;0;24.96;19.561;22.460;51155455;31;3.4082;0.9960
1675290998.100;1;2556585984;1;1;10;1;0;10;0.00;0.00;0;24.96;19.561;22.460;51155455;32;3.4095;1.0040
1675290998.300;1;2556585984;1;1;10;1;0;10;0.00;0.00;0;24.96;19.561;22.460;51155455;33;3.4106;1.0020
1675290999.000;1;2556585984;1;1;10;1;0;10;0.00;0.00;0;24.96;19.561;22.460;51155455;34;3.4121;1.0020
1675291001.000;1;2556585984;1;1;10;1;0;10;0.00;0.00;0;24.96;19.561;22.460;51155455;35;3.4156;1.0030
1675291008.000;1;2556585984;1;1;10;1;0;10;0.00;0.00;0;24.96;19.561;22.460;51155455;36;3.4236;1.0040
1675291028.000;1;2556585984;1;1;10;1;0;10;0.00;0.00;0;24.96;19.561;22.460;51155455;37;3.4380;0.9970
1675291058.000;1;2556585984;1;1;10;1;0;10;0.00;0.00;0;24.96;19.561;22.460;51155455;38;3.4529;1.0050
1675291058.001;1;2556585984;1;1;10;1;0;10;0.00;0.00;0;24.96;19.561;22.460;51155455;39;3.4316;-0.3190
1675291058.003;1;2556585984;1;1;10;1;0;10;0.00;0.00;0;24.96;19.561;22.460;51155455;40;3.4188;-0.9310
1675291058.010;1;2556585984;1;1;10;1;0;10;0.00;0.00;0;24.96;19.561;22.460;51155455;41;3.4137;-1.0010
1675291058.030;1;2556585984;1;1;10;1;0;10;0.00;0.00;0;24.96;19.561;22.460;51155455;42;3.4106;-0.9990
1675291058.100;1;2556585984;1;1;10;1;0;10;0.00;0.00;0;24.96;19.561;22.460;51155455;43;3.4084;-0.9970
1675291058.300;1;2556585984;1;1;10;1;0;10;0.00;0.00;0;24.96;19.561;22.460;51155455;44;3.4071;-0.9990
1675291059.000;1;2556585984;1;1;10;1;0;10;0.00;0.00;0;24.96;19.561;22.460;51155455;45;3.4040;-0.9950
1675291061.000;1;2556585984;1;1;10;1;0;10;0.00;0.00;0;24.96;19.561;22.460;51155455;46;3.3993;-1.0010
1675291068.000;1;2556585984;1;1;10;1;0;10;0.00;0.00;0;24.96;19.561;22.460;51155455;47;3.3887;-0.9970
1675291088.000;1;2556585984;1;1;10;1;0;10;0.00;0.00;0;24.96;19.561;22.460;51155455;48;3.3690;-1.0000
1675291118.000;1;2556585984;1;1;10;1;0;10;0.00;0.00;0;24.96;19.561;22.460;51155455;49;3.3486;-1.0040
1675291118.001;1;2556585984;1;1;10;1;0;10;0.00;0.00;0;24.96;19.561;22.460;51155455;50;3.3591;-0.3350
1675291118.003;1;2556585984;1;1;10;1;0;10;0.00;0.00;0;24.96;19.561;22.460;51155455;51;3.3652;-0.0410
1675291118.010;1;2556585984;1;1;10;1;0;10;0.00;0.00;0;24.96;19.561;22.460;51155455;52;3.3683;0.0010
1675291118.030;1;2556585984;1;1;10;1;0;10;0.00;0.00;0;24.96;19.561;22.460;51155455;53;3.3703;0.0030
1675291118.100;1;2556585984;1;1;10;1;0;10;0.00;0.00;0;24.96;19.561;22.460;51155455;54;3.3712;0.0010
1675291118.300;1;2556585984;1;1;10;1;0;10;0.00;0.00;0;24.96;19.561;22.460;51155455;55;3.3728;0.0020
1675291119.000;1;2556585984;1;1;10;1;0;10;0.00;0.00;0;24.96;19.561;22.460;51155455;56;3.3741;-0.0020
