Repository: ShafayethJamil/Battery-Diagnostic-Using-LGN

# LGN Battery Diagnostics from Pulse Relaxation (HPPC)

Code and result files for the paper *"Lie Generator Networks Extract
EIS-Grade Battery Diagnostics from Pulse Relaxation Data"* (S. Jamil,
R. Kapadia). Preprint: [https://arxiv.org/abs/2605.15351].

Lie Generator Networks (LGN) extract electrochemical time constants from
~60 seconds of post-pulse voltage relaxation and reconstruct impedance-grade
diagnostics without dedicated EIS hardware. This repository contains the
reference implementation and the result files behind the paper's figures.

File: cell_plsv2_P001_1_S01_C10.csv (part 11 of 45)
timestamp_s;timestamp_origin;sd_block_id;cyc_charged;is_rt;soc_nom;age_type;age_temp;age_soc;age_chg_rate;age_dischg_rate;age_profile;t_avg_degC;r_ref_10ms_mOhm;r_ref_1s_mOhm;uptime_ticks;seq_nr;v_raw_V;i_raw_A
1675291121.000;1;2556585984;1;1;10;1;0;10;0.00;0.00;0;24.96;19.561;22.460;51155455;57;3.3763;0.0020
1675291128.000;1;2556585984;1;1;10;1;0;10;0.00;0.00;0;24.96;19.561;22.460;51155455;58;3.3798;-0.0020
1675291148.000;1;2556585984;1;1;10;1;0;10;0.00;0.00;0;24.96;19.561;22.460;51155455;59;3.3838;-0.0020
1675291178.000;1;2556585984;1;1;10;1;0;10;0.00;0.00;0;24.96;19.561;22.460;51155455;60;3.3865;0.0020
1675295983.000;1;2557880320;1;1;30;1;0;10;0.00;0.00;0;24.97;18.567;18.963;51633633;0;3.5981;0.0000
1675295983.001;1;2557880320;1;1;30;1;0;10;0.00;0.00;0;24.97;18.567;18.963;51633633;1;3.6112;0.8000
1675295983.003;1;2557880320;1;1;30;1;0;10;0.00;0.00;0;24.97;18.567;18.963;51633633;2;3.6155;0.9880
1675295983.010;1;2557880320;1;1;30;1;0;10;0.00;0.00;0;24.97;18.567;18.963;51633633;3;3.6168;1.0060
1675295983.030;1;2557880320;1;1;30;1;0;10;0.00;0.00;0;24.97;18.567;18.963;51633633;4;3.6166;0.9990
1675295983.100;1;2557880320;1;1;30;1;0;10;0.00;0.00;0;24.97;18.567;18.963;51633633;5;3.6170;0.9990
1675295983.300;1;2557880320;1;1;30;1;0;10;0.00;0.00;0;24.97;18.567;18.963;51633633;6;3.6176;1.0040
1675295984.000;1;2557880320;1;1;30;1;0;10;0.00;0.00;0;24.97;18.567;18.963;51633633;7;3.6183;0.9990
1675295986.000;1;2557880320;1;1;30;1;0;10;0.00;0.00;0;24.97;18.567;18.963;51633633;8;3.6206;1.0040
1675295993.000;1;2557880320;1;1;30;1;0;10;0.00;0.00;0;24.97;18.567;18.963;51633633;9;3.6254;1.0030
1675295993.001;1;2557880320;1;1;30;1;0;10;0.00;0.00;0;24.97;18.567;18.963;51633633;10;3.6039;-0.3250
1675295993.003;1;2557880320;1;1;30;1;0;10;0.00;0.00;0;24.97;18.567;18.963;51633633;11;3.5923;-0.9300
1675295993.010;1;2557880320;1;1;30;1;0;10;0.00;0.00;0;24.97;18.567;18.963;51633633;12;3.5889;-0.9980
1675295993.030;1;2557880320;1;1;30;1;0;10;0.00;0.00;0;24.97;18.567;18.963;51633633;13;3.5881;-1.0030
1675295993.100;1;2557880320;1;1;30;1;0;10;0.00;0.00;0;24.97;18.567;18.963;51633633;14;3.5872;-1.0040
1675295993.300;1;2557880320;1;1;30;1;0;10;0.00;0.00;0;24.97;18.567;18.963;51633633;15;3.5865;-1.0000
1675295994.000;1;2557880320;1;1;30;1;0;10;0.00;0.00;0;24.97;18.567;18.963;51633633;16;3.5842;-0.9990
1675295996.000;1;2557880320;1;1;30;1;0;10;0.00;0.00;0;24.97;18.567;18.963;51633633;17;3.5818;-0.9980
1675296003.000;1;2557880320;1;1;30;1;0;10;0.00;0.00;0;24.97;18.567;18.963;51633633;18;3.5763;-1.0000
1675296003.001;1;2557880320;1;1;30;1;0;10;0.00;0.00;0;24.97;18.567;18.963;51633633;19;3.5868;-0.3440
1675296003.003;1;2557880320;1;1;30;1;0;10;0.00;0.00;0;24.97;18.567;18.963;51633633;20;3.5920;-0.0390
1675296003.010;1;2557880320;1;1;30;1;0;10;0.00;0.00;0;24.97;18.567;18.963;51633633;21;3.5939;-0.0010
1675296003.030;1;2557880320;1;1;30;1;0;10;0.00;0.00;0;24.97;18.567;18.963;51633633;22;3.5944;0.0030
1675296003.100;1;2557880320;1;1;30;1;0;10;0.00;0.00;0;24.97;18.567;18.963;51633633;23;3.5946;0.0010
1675296003.300;1;2557880320;1;1;30;1;0;10;0.00;0.00;0;24.97;18.567;18.963;51633633;24;3.5949;-0.0030
1675296004.000;1;2557880320;1;1;30;1;0;10;0.00;0.00;0;24.97;18.567;18.963;51633633;25;3.5958;0.0020
1675296006.000;1;2557880320;1;1;30;1;0;10;0.00;0.00;0;24.97;18.567;18.963;51633633;26;3.5964;-0.0020
1675296013.000;1;2557880320;1;1;30;1;0;10;0.00;0.00;0;24.97;18.567;18.963;51633633;27;3.5972;-0.0060
1675296013.001;1;2557880320;1;1;30;1;0;10;0.00;0.00;0;24.97;18.567;18.963;51633633;28;3.6081;0.6730
1675296013.003;1;2557880320;1;1;30;1;0;10;0.00;0.00;0;24.97;18.567;18.963;51633633;29;3.6140;0.9850
1675296013.010;1;2557880320;1;1;30;1;0;10;0.00;0.00;0;24.97;18.567;18.963;51633633;30;3.6151;0.9910
1675296013.030;1;2557880320;1;1;30;1;0;10;0.00;0.00;0;24.97;18.567;18.963;51633633;31;3.6158;0.9980
1675296013.100;1;2557880320;1;1;30;1;0;10;0.00;0.00;0;24.97;18.567;18.963;51633633;32;3.6158;1.0100
1675296013.300;1;2557880320;1;1;30;1;0;10;0.00;0.00;0;24.97;18.567;18.963;51633633;33;3.6163;0.9980
1675296014.000;1;2557880320;1;1;30;1;0;10;0.00;0.00;0;24.97;18.567;18.963;51633633;34;3.6175;1.0050
1675296016.000;1;2557880320;1;1;30;1;0;10;0.00;0.00;0;24.97;18.567;18.963;51633633;35;3.6200;0.9980
1675296023.000;1;2557880320;1;1;30;1;0;10;0.00;0.00;0;24.97;18.567;18.963;51633633;36;3.6247;1.0050
1675296043.000;1;2557880320;1;1;30;1;0;10;0.00;0.00;0;24.97;18.567;18.963;51633633;37;3.6324;1.0020
1675296073.000;1;2557880320;1;1;30;1;0;10;0.00;0.00;0;24.97;18.567;18.963;51633633;38;3.6382;1.0030
1675296073.001;1;2557880320;1;1;30;1;0;10;0.00;0.00;0;24.97;18.567;18.963;51633633;39;3.6166;-0.3240
1675296073.003;1;2557880320;1;1;30;1;0;10;0.00;0.00;0;24.97;18.567;18.963;51633633;40;3.6045;-0.9310
1675296073.010;1;2557880320;1;1;30;1;0;10;0.00;0.00;0;24.97;18.567;18.963;51633633;41;3.6019;-0.9970
1675296073.030;1;2557880320;1;1;30;1;0;10;0.00;0.00;0;24.97;18.567;18.963;51633633;42;3.6012;-0.9990
1675296073.100;1;2557880320;1;1;30;1;0;10;0.00;0.00;0;24.97;18.567;18.963;51633633;43;3.6007;-1.0000
1675296073.300;1;2557880320;1;1;30;1;0;10;0.00;0.00;0;24.97;18.567;18.963;51633633;44;3.5993;-0.9980
1675296074.000;1;2557880320;1;1;30;1;0;10;0.00;0.00;0;24.97;18.567;18.963;51633633;45;3.5975;-0.9970
1675296076.000;1;2557880320;1;1;30;1;0;10;0.00;0.00;0;24.97;18.567;18.963;51633633;46;3.5932;-0.9980
1675296083.000;1;2557880320;1;1;30;1;0;10;0.00;0.00;0;24.97;18.567;18.963;51633633;47;3.5872;-1.0010
1675296103.000;1;2557880320;1;1;30;1;0;10;0.00;0.00;0;24.97;18.567;18.963;51633633;48;3.5756;-1.0000
1675296133.000;1;2557880320;1;1;30;1;0;10;0.00;0.00;0;24.97;18.567;18.963;51633633;49;3.5664;-1.0000
1675296133.001;1;2557880320;1;1;30;1;0;10;0.00;0.00;0;24.97;18.567;18.963;51633633;50;3.5769;-0.3430
1675296133.003;1;2557880320;1;1;30;1;0;10;0.00;0.00;0;24.97;18.567;18.963;51633633;51;3.5830;-0.0380
1675296133.010;1;2557880320;1;1;30;1;0;10;0.00;0.00;0;24.97;18.567;18.963;51633633;52;3.5843;-0.0030
1675296133.030;1;2557880320;1;1;30;1;0;10;0.00;0.00;0;24.97;18.567;18.963;51633633;53;3.5850;-0.0010
1675296133.100;1;2557880320;1;1;30;1;0;10;0.00;0.00;0;24.97;18.567;18.963;51633633;54;3.5853;0.0020
1675296133.300;1;2557880320;1;1;30;1;0;10;0.00;0.00;0;24.97;18.567;18.963;51633633;55;3.5858;0.0010
1675296134.000;1;2557880320;1;1;30;1;0;10;0.00;0.00;0;24.97;18.567;18.963;51633633;56;3.5871;0.0000
1675296136.000;1;2557880320;1;1;30;1;0;10;0.00;0.00;0;24.97;18.567;18.963;51633633;57;3.5882;-0.0010
1675296143.000;1;2557880320;1;1;30;1;0;10;0.00;0.00;0;24.97;18.567;18.963;51633633;58;3.5910;0.0040
1675296163.000;1;2557880320;1;1;30;1;0;10;0.00;0.00;0;24.97;18.567;18.963;51633633;59;3.5937;-0.0010
1675296193.000;1;2557880320;1;1;30;1;0;10;0.00;0.00;0;24.97;18.567;18.963;51633633;60;3.5955;0.0010
1675301210.000;1;2559229440;1;1;50;1;0;10;0.00;0.00;0;24.94;17.807;18.138;52132157;0;3.7328;0.0000
1675301210.001;1;2559229440;1;1;50;1;0;10;0.00;0.00;0;24.94;17.807;18.138;52132157;1;3.7464;0.8110
1675301210.003;1;2559229440;1;1;50;1;0;10;0.00;0.00;0;24.94;17.807;18.138;52132157;2;3.7496;0.9910
1675301210.010;1;2559229440;1;1;50;1;0;10;0.00;0.00;0;24.94;17.807;18.138;52132157;3;3.7506;0.9990
1675301210.030;1;2559229440;1;1;50;1;0;10;0.00;0.00;0;24.94;17.807;18.138;52132157;4;3.7505;0.9980
1675301210.100;1;2559229440;1;1;50;1;0;10;0.00;0.00;0;24.94;17.807;18.138;52132157;5;3.7510;1.0040
1675301210.300;1;2559229440;1;1;50;1;0;10;0.00;0.00;0;24.94;17.807;18.138;52132157;6;3.7516;1.0030
1675301211.000;1;2559229440;1;1;50;1;0;10;0.00;0.00;0;24.94;17.807;18.138;52132157;7;3.7532;1.0000
1675301213.000;1;2559229440;1;1;50;1;0;10;0.00;0.00;0;24.94;17.807;18.138;52132157;8;3.7561;1.0060
1675301220.000;1;2559229440;1;1;50;1;0;10;0.00;0.00;0;24.94;17.807;18.138;52132157;9;3.7621;1.0030
1675301220.001;1;2559229440;1;1;50;1;0;10;0.00;0.00;0;24.94;17.807;18.138;52132157;10;3.7405;-0.3270
1675301220.003;1;2559229440;1;1;50;1;0;10;0.00;0.00;0;24.94;17.807;18.138;52132157;11;3.7294;-0.9250
1675301220.010;1;2559229440;1;1;50;1;0;10;0.00;0.00;0;24.94;17.807;18.138;52132157;12;3.7262;-1.0000
1675301220.030;1;2559229440;1;1;50;1;0;10;0.00;0.00;0;24.94;17.807;18.138;52132157;13;3.7258;-0.9960
1675301220.100;1;2559229440;1;1;50;1;0;10;0.00;0.00;0;24.94;17.807;18.138;52132157;14;3.7250;-0.9990
1675301220.300;1;2559229440;1;1;50;1;0;10;0.00;0.00;0;24.94;17.807;18.138;52132157;15;3.7232;-0.9960
1675301221.000;1;2559229440;1;1;50;1;0;10;0.00;0.00;0;24.94;17.807;18.138;52132157;16;3.7205;-1.0000
1675301223.000;1;2559229440;1;1;50;1;0;10;0.00;0.00;0;24.94;17.807;18.138;52132157;17;3.7171;-1.0000
1675301230.000;1;2559229440;1;1;50;1;0;10;0.00;0.00;0;24.94;17.807;18.138;52132157;18;3.7096;-1.0010
1675301230.001;1;2559229440;1;1;50;1;0;10;0.00;0.00;0;24.94;17.807;18.138;52132157;19;3.7205;-0.3440
1675301230.003;1;2559229440;1;1;50;1;0;10;0.00;0.00;0;24.94;17.807;18.138;52132157;20;3.7260;-0.0350
1675301230.010;1;2559229440;1;1;50;1;0;10;0.00;0.00;0;24.94;17.807;18.138;52132157;21;3.7281;0.0020
1675301230.030;1;2559229440;1;1;50;1;0;10;0.00;0.00;0;24.94;17.807;18.138;52132157;22;3.7277;-0.0020
1675301230.100;1;2559229440;1;1;50;1;0;10;0.00;0.00;0;24.94;17.807;18.138;52132157;23;3.7282;-0.0010
1675301230.300;1;2559229440;1;1;50;1;0;10;0.00;0.00;0;24.94;17.807;18.138;52132157;24;3.7286;-0.0020
1675301231.000;1;2559229440;1;1;50;1;0;10;0.00;0.00;0;24.94;17.807;18.138;52132157;25;3.7298;0.0010
1675301233.000;1;2559229440;1;1;50;1;0;10;0.00;0.00;0;24.94;17.807;18.138;52132157;26;3.7308;0.0020
1675301240.000;1;2559229440;1;1;50;1;0;10;0.00;0.00;0;24.94;17.807;18.138;52132157;27;3.7322;0.0030
1675301240.001;1;2559229440;1;1;50;1;0;10;0.00;0.00;0;24.94;17.807;18.138;52132157;28;3.7426;0.6750
1675301240.003;1;2559229440;1;1;50;1;0;10;0.00;0.00;0;24.94;17.807;18.138;52132157;29;3.7482;0.9780
1675301240.010;1;2559229440;1;1;50;1;0;10;0.00;0.00;0;24.94;17.807;18.138;52132157;30;3.7494;0.9970
1675301240.030;1;2559229440;1;1;50;1;0;10;0.00;0.00;0;24.94;17.807;18.138;52132157;31;3.7494;0.9960
1675301240.100;1;2559229440;1;1;50;1;0;10;0.00;0.00;0;24.94;17.807;18.138;52132157;32;3.7500;1.0010
1675301240.300;1;2559229440;1;1;50;1;0;10;0.00;0.00;0;24.94;17.807;18.138;52132157;33;3.7507;1.0010
1675301241.000;1;2559229440;1;1;50;1;0;10;0.00;0.00;0;24.94;17.807;18.138;52132157;34;3.7524;1.0030
1675301243.000;1;2559229440;1;1;50;1;0;10;0.00;0.00;0;24.94;17.807;18.138;52132157;35;3.7553;1.0030
1675301250.000;1;2559229440;1;1;50;1;0;10;0.00;0.00;0;24.94;17.807;18.138;52132157;36;3.7612;1.0040
1675301270.000;1;2559229440;1;1;50;1;0;10;0.00;0.00;0;24.94;17.807;18.138;52132157;37;3.7721;0.9980
1675301300.000;1;2559229440;1;1;50;1;0;10;0.00;0.00;0;24.94;17.807;18.138;52132157;38;3.7823;1.0010
1675301300.001;1;2559229440;1;1;50;1;0;10;0.00;0.00;0;24.94;17.807;18.138;52132157;39;3.7614;-0.3280
1675301300.003;1;2559229440;1;1;50;1;0;10;0.00;0.00;0;24.94;17.807;18.138;52132157;40;3.7498;-0.9240
1675301300.010;1;2559229440;1;1;50;1;0;10;0.00;0.00;0;24.94;17.807;18.138;52132157;41;3.7465;-0.9970
1675301300.030;1;2559229440;1;1;50;1;0;10;0.00;0.00;0;24.94;17.807;18.138;52132157;42;3.7467;-0.9990
1675301300.100;1;2559229440;1;1;50;1;0;10;0.00;0.00;0;24.94;17.807;18.138;52132157;43;3.7452;-1.0060
1675301300.300;1;2559229440;1;1;50;1;0;10;0.00;0.00;0;24.94;17.807;18.138;52132157;44;3.7435;-1.0030
1675301301.000;1;2559229440;1;1;50;1;0;10;0.00;0.00;0;24.94;17.807;18.138;52132157;45;3.7409;-1.0010
1675301303.000;1;2559229440;1;1;50;1;0;10;0.00;0.00;0;24.94;17.807;18.138;52132157;46;3.7364;-0.9950
1675301310.000;1;2559229440;1;1;50;1;0;10;0.00;0.00;0;24.94;17.807;18.138;52132157;47;3.7262;-0.9930
1675301330.000;1;2559229440;1;1;50;1;0;10;0.00;0.00;0;24.94;17.807;18.138;52132157;48;3.7107;-0.9990
1675301360.000;1;2559229440;1;1;50;1;0;10;0.00;0.00;0;24.94;17.807;18.138;52132157;49;3.7010;-1.0000
1675301360.001;1;2559229440;1;1;50;1;0;10;0.00;0.00;0;24.94;17.807;18.138;52132157;50;3.7112;-0.3440
1675301360.003;1;2559229440;1;1;50;1;0;10;0.00;0.00;0;24.94;17.807;18.138;52132157;51;3.7171;-0.0380
1675301360.010;1;2559229440;1;1;50;1;0;10;0.00;0.00;0;24.94;17.807;18.138;52132157;52;3.7180;-0.0020
1675301360.030;1;2559229440;1;1;50;1;0;10;0.00;0.00;0;24.94;17.807;18.138;52132157;53;3.7185;0.0030
1675301360.100;1;2559229440;1;1;50;1;0;10;0.00;0.00;0;24.94;17.807;18.138;52132157;54;3.7194;-0.0010
1675301360.300;1;2559229440;1;1;50;1;0;10;0.00;0.00;0;24.94;17.807;18.138;52132157;55;3.7196;0.0010
1675301361.000;1;2559229440;1;1;50;1;0;10;0.00;0.00;0;24.94;17.807;18.138;52132157;56;3.7210;0.0010
1675301363.000;1;2559229440;1;1;50;1;0;10;0.00;0.00;0;24.94;17.807;18.138;52132157;57;3.7222;0.0000
1675301370.000;1;2559229440;1;1;50;1;0;10;0.00;0.00;0;24.94;17.807;18.138;52132157;58;3.7251;0.0010
1675301390.000;1;2559229440;1;1;50;1;0;10;0.00;0.00;0;24.94;17.807;18.138;52132157;59;3.7286;0.0030
1675301420.000;1;2559229440;1;1;50;1;0;10;0.00;0.00;0;24.94;17.807;18.138;52132157;60;3.7305;0.0030
1675306080.000;1;2560485376;1;1;70;1;0;10;0.00;0.00;0;24.96;17.546;18.132;52596643;0;3.9313;0.0010
1675306080.001;1;2560485376;1;1;70;1;0;10;0.00;0.00;0;24.96;17.546;18.132;52596643;1;3.9437;0.8080
1675306080.003;1;2560485376;1;1;70;1;0;10;0.00;0.00;0;24.96;17.546;18.132;52596643;2;3.9480;0.9880
1675306080.010;1;2560485376;1;1;70;1;0;10;0.00;0.00;0;24.96;17.546;18.132;52596643;3;3.9488;1.0030
1675306080.030;1;2560485376;1;1;70;1;0;10;0.00;0.00;0;24.96;17.546;18.132;52596643;4;3.9490;1.0040
1675306080.100;1;2560485376;1;1;70;1;0;10;0.00;0.00;0;24.96;17.546;18.132;52596643;5;3.9494;1.0010
1675306080.300;1;2560485376;1;1;70;1;0;10;0.00;0.00;0;24.96;17.546;18.132;52596643;6;3.9505;0.9990
1675306081.000;1;2560485376;1;1;70;1;0;10;0.00;0.00;0;24.96;17.546;18.132;52596643;7;3.9516;1.0030
1675306083.000;1;2560485376;1;1;70;1;0;10;0.00;0.00;0;24.96;17.546;18.132;52596643;8;3.9537;1.0030
1675306090.000;1;2560485376;1;1;70;1;0;10;0.00;0.00;0;24.96;17.546;18.132;52596643;9;3.9570;1.0060
1675306090.001;1;2560485376;1;1;70;1;0;10;0.00;0.00;0;24.96;17.546;18.132;52596643;10;3.9354;-0.3380
1675306090.003;1;2560485376;1;1;70;1;0;10;0.00;0.00;0;24.96;17.546;18.132;52596643;11;3.9252;-0.9130
1675306090.010;1;2560485376;1;1;70;1;0;10;0.00;0.00;0;24.96;17.546;18.132;52596643;12;3.9216;-0.9980
1675306090.030;1;2560485376;1;1;70;1;0;10;0.00;0.00;0;24.96;17.546;18.132;52596643;13;3.9210;-1.0010
1675306090.100;1;2560485376;1;1;70;1;0;10;0.00;0.00;0;24.96;17.546;18.132;52596643;14;3.9204;-0.9970
1675306090.300;1;2560485376;1;1;70;1;0;10;0.00;0.00;0;24.96;17.546;18.132;52596643;15;3.9188;-0.9960
1675306091.000;1;2560485376;1;1;70;1;0;10;0.00;0.00;0;24.96;17.546;18.132;52596643;16;3.9172;-1.0010
1675306093.000;1;2560485376;1;1;70;1;0;10;0.00;0.00;0;24.96;17.546;18.132;52596643;17;3.9137;-1.0010
1675306100.000;1;2560485376;1;1;70;1;0;10;0.00;0.00;0;24.96;17.546;18.132;52596643;18;3.9085;-1.0020
1675306100.001;1;2560485376;1;1;70;1;0;10;0.00;0.00;0;24.96;17.546;18.132;52596643;19;3.9192;-0.3440
1675306100.003;1;2560485376;1;1;70;1;0;10;0.00;0.00;0;24.96;17.546;18.132;52596643;20;3.9242;-0.0350
1675306100.010;1;2560485376;1;1;70;1;0;10;0.00;0.00;0;24.96;17.546;18.132;52596643;21;3.9267;0.0000
1675306100.030;1;2560485376;1;1;70;1;0;10;0.00;0.00;0;24.96;17.546;18.132;52596643;22;3.9269;0.0000
1675306100.100;1;2560485376;1;1;70;1;0;10;0.00;0.00;0;24.96;17.546;18.132;52596643;23;3.9269;0.0030
1675306100.300;1;2560485376;1;1;70;1;0;10;0.00;0.00;0;24.96;17.546;18.132;52596643;24;3.9275;0.0000
1675306101.000;1;2560485376;1;1;70;1;0;10;0.00;0.00;0;24.96;17.546;18.132;52596643;25;3.9290;0.0010
1675306103.000;1;2560485376;1;1;70;1;0;10;0.00;0.00;0;24.96;17.546;18.132;52596643;26;3.9293;-0.0010
1675306110.000;1;2560485376;1;1;70;1;0;10;0.00;0.00;0;24.96;17.546;18.132;52596643;27;3.9296;-0.0040
1675306110.001;1;2560485376;1;1;70;1;0;10;0.00;0.00;0;24.96;17.546;18.132;52596643;28;3.9405;0.6800
1675306110.003;1;2560485376;1;1;70;1;0;10;0.00;0.00;0;24.96;17.546;18.132;52596643;29;3.9466;0.9770
1675306110.010;1;2560485376;1;1;70;1;0;10;0.00;0.00;0;24.96;17.546;18.132;52596643;30;3.9479;0.9980
1675306110.030;1;2560485376;1;1;70;1;0;10;0.00;0.00;0;24.96;17.546;18.132;52596643;31;3.9482;0.9980
1675306110.100;1;2560485376;1;1;70;1;0;10;0.00;0.00;0;24.96;17.546;18.132;52596643;32;3.9484;1.0000
1675306110.300;1;2560485376;1;1;70;1;0;10;0.00;0.00;0;24.96;17.546;18.132;52596643;33;3.9494;1.0000
1675306111.000;1;2560485376;1;1;70;1;0;10;0.00;0.00;0;24.96;17.546;18.132;52596643;34;3.9505;0.9980
1675306113.000;1;2560485376;1;1;70;1;0;10;0.00;0.00;0;24.96;17.546;18.132;52596643;35;3.9523;0.9990
1675306120.000;1;2560485376;1;1;70;1;0;10;0.00;0.00;0;24.96;17.546;18.132;52596643;36;3.9571;1.0030
1675306140.000;1;2560485376;1;1;70;1;0;10;0.00;0.00;0;24.96;17.546;18.132;52596643;37;3.9637;1.0010
1675306170.000;1;2560485376;1;1;70;1;0;10;0.00;0.00;0;24.96;17.546;18.132;52596643;38;3.9699;1.0020
1675306170.001;1;2560485376;1;1;70;1;0;10;0.00;0.00;0;24.96;17.546;18.132;52596643;39;3.9486;-0.3340
1675306170.003;1;2560485376;1;1;70;1;0;10;0.00;0.00;0;24.96;17.546;18.132;52596643;40;3.9368;-0.9170
1675306170.010;1;2560485376;1;1;70;1;0;10;0.00;0.00;0;24.96;17.546;18.132;52596643;41;3.9348;-0.9980
1675306170.030;1;2560485376;1;1;70;1;0;10;0.00;0.00;0;24.96;17.546;18.132;52596643;42;3.9339;-0.9970
1675306170.100;1;2560485376;1;1;70;1;0;10;0.00;0.00;0;24.96;17.546;18.132;52596643;43;3.9326;-1.0050
1675306170.300;1;2560485376;1;1;70;1;0;10;0.00;0.00;0;24.96;17.546;18.132;52596643;44;3.9316;-0.9990
1675306171.000;1;2560485376;1;1;70;1;0;10;0.00;0.00;0;24.96;17.546;18.132;52596643;45;3.9289;-1.0010
1675306173.000;1;2560485376;1;1;70;1;0;10;0.00;0.00;0;24.96;17.546;18.132;52596643;46;3.9256;-1.0020
1675306180.000;1;2560485376;1;1;70;1;0;10;0.00;0.00;0;24.96;17.546;18.132;52596643;47;3.9186;-0.9960
1675306200.000;1;2560485376;1;1;70;1;0;10;0.00;0.00;0;24.96;17.546;18.132;52596643;48;3.9093;-0.9960
1675306230.000;1;2560485376;1;1;70;1;0;10;0.00;0.00;0;24.96;17.546;18.132;52596643;49;3.9015;-0.9990
1675306230.001;1;2560485376;1;1;70;1;0;10;0.00;0.00;0;24.96;17.546;18.132;52596643;50;3.9119;-0.3440
1675306230.003;1;2560485376;1;1;70;1;0;10;0.00;0.00;0;24.96;17.546;18.132;52596643;51;3.9183;-0.0370
1675306230.010;1;2560485376;1;1;70;1;0;10;0.00;0.00;0;24.96;17.546;18.132;52596643;52;3.9191;0.0050
1675306230.030;1;2560485376;1;1;70;1;0;10;0.00;0.00;0;24.96;17.546;18.132;52596643;53;3.9196;0.0040
1675306230.100;1;2560485376;1;1;70;1;0;10;0.00;0.00;0;24.96;17.546;18.132;52596643;54;3.9201;0.0020
1675306230.300;1;2560485376;1;1;70;1;0;10;0.00;0.00;0;24.96;17.546;18.132;52596643;55;3.9207;0.0040
1675306231.000;1;2560485376;1;1;70;1;0;10;0.00;0.00;0;24.96;17.546;18.132;52596643;56;3.9214;0.0020
1675306233.000;1;2560485376;1;1;70;1;0;10;0.00;0.00;0;24.96;17.546;18.132;52596643;57;3.9234;0.0000
1675306240.000;1;2560485376;1;1;70;1;0;10;0.00;0.00;0;24.96;17.546;18.132;52596643;58;3.9256;-0.0010
1675306260.000;1;2560485376;1;1;70;1;0;10;0.00;0.00;0;24.96;17.546;18.132;52596643;59;3.9284;0.0000
1675306290.000;1;2560485376;1;1;70;1;0;10;0.00;0.00;0;24.96;17.546;18.132;52596643;60;3.9296;0.0040
1675311065.000;1;2561768448;1;1;90;1;0;10;0.00;0.00;0;24.89;18.527;19.484;53071960;0;4.0814;0.0000
1675311065.001;1;2561768448;1;1;90;1;0;10;0.00;0.00;0;24.89;18.527;19.484;53071960;1;4.0952;0.7990
1675311065.003;1;2561768448;1;1;90;1;0;10;0.00;0.00;0;24.89;18.527;19.484;53071960;2;4.0993;0.9890
1675311065.010;1;2561768448;1;1;90;1;0;10;0.00;0.00;0;24.89;18.527;19.484;53071960;3;4.0998;0.9930
1675311065.030;1;2561768448;1;1;90;1;0;10;0.00;0.00;0;24.89;18.527;19.484;53071960;4;4.1009;1.0000
1675311065.100;1;2561768448;1;1;90;1;0;10;0.00;0.00;0;24.89;18.527;19.484;53071960;5;4.1009;0.9970
1675311065.300;1;2561768448;1;1;90;1;0;10;0.00;0.00;0;24.89;18.527;19.484;53071960;6;4.1015;0.9940
1675311066.000;1;2561768448;1;1;90;1;0;10;0.00;0.00;0;24.89;18.527;19.484;53071960;7;4.1033;1.0050
1675311068.000;1;2561768448;1;1;90;1;0;10;0.00;0.00;0;24.89;18.527;19.484;53071960;8;4.1050;0.9990
1675311075.000;1;2561768448;1;1;90;1;0;10;0.00;0.00;0;24.89;18.527;19.484;53071960;9;4.1084;1.0000
1675311075.001;1;2561768448;1;1;90;1;0;10;0.00;0.00;0;24.89;18.527;19.484;53071960;10;4.0868;-0.3370
1675311075.003;1;2561768448;1;1;90;1;0;10;0.00;0.00;0;24.89;18.527;19.484;53071960;11;4.0759;-0.9070
1675311075.010;1;2561768448;1;1;90;1;0;10;0.00;0.00;0;24.89;18.527;19.484;53071960;12;4.0717;-1.0050
1675311075.030;1;2561768448;1;1;90;1;0;10;0.00;0.00;0;24.89;18.527;19.484;53071960;13;4.0706;-1.0010
1675311075.100;1;2561768448;1;1;90;1;0;10;0.00;0.00;0;24.89;18.527;19.484;53071960;14;4.0696;-1.0010
1675311075.300;1;2561768448;1;1;90;1;0;10;0.00;0.00;0;24.89;18.527;19.484;53071960;15;4.0688;-0.9990
1675311076.000;1;2561768448;1;1;90;1;0;10;0.00;0.00;0;24.89;18.527;19.484;53071960;16;4.0673;-1.0020
1675311078.000;1;2561768448;1;1;90;1;0;10;0.00;0.00;0;24.89;18.527;19.484;53071960;17;4.0636;-0.9970
1675311085.000;1;2561768448;1;1;90;1;0;10;0.00;0.00;0;24.89;18.527;19.484;53071960;18;4.0592;-0.9970
1675311085.001;1;2561768448;1;1;90;1;0;10;0.00;0.00;0;24.89;18.527;19.484;53071960;19;4.0697;-0.3520
1675311085.003;1;2561768448;1;1;90;1;0;10;0.00;0.00;0;24.89;18.527;19.484;53071960;20;4.0750;-0.0400
1675311085.010;1;2561768448;1;1;90;1;0;10;0.00;0.00;0;24.89;18.527;19.484;53071960;21;4.0774;0.0000
1675311085.030;1;2561768448;1;1;90;1;0;10;0.00;0.00;0;24.89;18.527;19.484;53071960;22;4.0776;0.0030
1675311085.100;1;2561768448;1;1;90;1;0;10;0.00;0.00;0;24.89;18.527;19.484;53071960;23;4.0781;0.0010
1675311085.300;1;2561768448;1;1;90;1;0;10;0.00;0.00;0;24.89;18.527;19.484;53071960;24;4.0783;-0.0010
1675311086.000;1;2561768448;1;1;90;1;0;10;0.00;0.00;0;24.89;18.527;19.484;53071960;25;4.0791;-0.0020
1675311088.000;1;2561768448;1;1;90;1;0;10;0.00;0.00;0;24.89;18.527;19.484;53071960;26;4.0802;-0.0040
1675311095.000;1;2561768448;1;1;90;1;0;10;0.00;0.00;0;24.89;18.527;19.484;53071960;27;4.0816;-0.0020
1675311095.001;1;2561768448;1;1;90;1;0;10;0.00;0.00;0;24.89;18.527;19.484;53071960;28;4.0919;0.6640
1675311095.003;1;2561768448;1;1;90;1;0;10;0.00;0.00;0;24.89;18.527;19.484;53071960;29;4.0980;0.9700
1675311095.010;1;2561768448;1;1;90;1;0;10;0.00;0.00;0;24.89;18.527;19.484;53071960;30;4.0995;1.0040
1675311095.030;1;2561768448;1;1;90;1;0;10;0.00;0.00;0;24.89;18.527;19.484;53071960;31;4.0998;0.9990
1675311095.100;1;2561768448;1;1;90;1;0;10;0.00;0.00;0;24.89;18.527;19.484;53071960;32;4.1003;0.9970
1675311095.300;1;2561768448;1;1;90;1;0;10;0.00;0.00;0;24.89;18.527;19.484;53071960;33;4.1010;1.0030
1675311096.000;1;2561768448;1;1;90;1;0;10;0.00;0.00;0;24.89;18.527;19.484;53071960;34;4.1022;1.0010
1675311098.000;1;2561768448;1;1;90;1;0;10;0.00;0.00;0;24.89;18.527;19.484;53071960;35;4.1044;1.0010
1675311105.000;1;2561768448;1;1;90;1;0;10;0.00;0.00;0;24.89;18.527;19.484;53071960;36;4.1079;0.9960
1675311125.000;1;2561768448;1;1;90;1;0;10;0.00;0.00;0;24.89;18.527;19.484;53071960;37;4.1139;1.0000
1675311155.000;1;2561768448;1;1;90;1;0;10;0.00;0.00;0;24.89;18.527;19.484;53071960;38;4.1194;1.0000
1675311155.001;1;2561768448;1;1;90;1;0;10;0.00;0.00;0;24.89;18.527;19.484;53071960;39;4.0984;-0.3330
1675311155.003;1;2561768448;1;1;90;1;0;10;0.00;0.00;0;24.89;18.527;19.484;53071960;40;4.0867;-0.9140
1675311155.010;1;2561768448;1;1;90;1;0;10;0.00;0.00;0;24.89;18.527;19.484;53071960;41;4.0826;-1.0010
1675311155.030;1;2561768448;1;1;90;1;0;10;0.00;0.00;0;24.89;18.527;19.484;53071960;42;4.0813;-0.9960
1675311155.100;1;2561768448;1;1;90;1;0;10;0.00;0.00;0;24.89;18.527;19.484;53071960;43;4.0807;-0.9940
1675311155.300;1;2561768448;1;1;90;1;0;10;0.00;0.00;0;24.89;18.527;19.484;53071960;44;4.0800;-0.9940
1675311156.000;1;2561768448;1;1;90;1;0;10;0.00;0.00;0;24.89;18.527;19.484;53071960;45;4.0768;-0.9970
1675311158.000;1;2561768448;1;1;90;1;0;10;0.00;0.00;0;24.89;18.527;19.484;53071960;46;4.0736;-1.0040
1675311165.000;1;2561768448;1;1;90;1;0;10;0.00;0.00;0;24.89;18.527;19.484;53071960;47;4.0671;-1.0000
1675311185.000;1;2561768448;1;1;90;1;0;10;0.00;0.00;0;24.89;18.527;19.484;53071960;48;4.0583;-1.0040
1675311215.000;1;2561768448;1;1;90;1;0;10;0.00;0.00;0;24.89;18.527;19.484;53071960;49;4.0528;-1.0030
1675311215.001;1;2561768448;1;1;90;1;0;10;0.00;0.00;0;24.89;18.527;19.484;53071960;50;4.0627;-0.3430
1675311215.003;1;2561768448;1;1;90;1;0;10;0.00;0.00;0;24.89;18.527;19.484;53071960;51;4.0686;-0.0390
1675311215.010;1;2561768448;1;1;90;1;0;10;0.00;0.00;0;24.89;18.527;19.484;53071960;52;4.0706;-0.0030
1675311215.030;1;2561768448;1;1;90;1;0;10;0.00;0.00;0;24.89;18.527;19.484;53071960;53;4.0704;-0.0030
1675311215.100;1;2561768448;1;1;90;1;0;10;0.00;0.00;0;24.89;18.527;19.484;53071960;54;4.0715;0.0010
1675311215.300;1;2561768448;1;1;90;1;0;10;0.00;0.00;0;24.89;18.527;19.484;53071960;55;4.0717;-0.0030
1675311216.000;1;2561768448;1;1;90;1;0;10;0.00;0.00;0;24.89;18.527;19.484;53071960;56;4.0735;-0.0020
1675311218.000;1;2561768448;1;1;90;1;0;10;0.00;0.00;0;24.89;18.527;19.484;53071960;57;4.0746;0.0030
1675311225.000;1;2561768448;1;1;90;1;0;10;0.00;0.00;0;24.89;18.527;19.484;53071960;58;4.0768;-0.0030
1675311245.000;1;2561768448;1;1;90;1;0;10;0.00;0.00;0;24.89;18.527;19.484;53071960;59;4.0800;0.0000
1675311275.000;1;2561768448;1;1;90;1;0;10;0.00;0.00;0;24.89;18.527;19.484;53071960;60;4.0805;-0.0010
1675346665.000;1;2570898432;0;0;90;1;0;10;0.00;0.00;0;1.33;30.780;41.287;56467237;0;4.0793;-0.0010
1675346665.001;1;2570898432;0;0;90;1;0;10;0.00;0.00;0;1.33;30.780;41.287;56467237;1;4.0956;0.7910
1675346665.003;1;2570898432;0;0;90;1;0;10;0.00;0.00;0;1.33;30.780;41.287;56467237;2;4.1045;0.9850
1675346665.010;1;2570898432;0;0;90;1;0;10;0.00;0.00;0;1.33;30.780;41.287;56467237;3;4.1099;0.9940
1675346665.030;1;2570898432;0;0;90;1;0;10;0.00;0.00;0;1.33;30.780;41.287;56467237;4;4.1146;0.9940
1675346665.100;1;2570898432;0;0;90;1;0;10;0.00;0.00;0;1.33;30.780;41.287;56467237;5;4.1207;1.0020
1675346665.300;1;2570898432;0;0;90;1;0;10;0.00;0.00;0;1.33;30.780;41.287;56467237;6;4.1247;0.9980
1675346666.000;1;2570898432;0;0;90;1;0;10;0.00;0.00;0;1.33;30.780;41.287;56467237;7;4.1272;1.0020
1675346668.000;1;2570898432;0;0;90;1;0;10;0.00;0.00;0;1.33;30.780;41.287;56467237;8;4.1310;0.9950
1675346675.000;1;2570898432;0;0;90;1;0;10;0.00;0.00;0;1.33;30.780;41.287;56467237;9;4.1370;1.0020
1675346675.001;1;2570898432;0;0;90;1;0;10;0.00;0.00;0;1.33;30.780;41.287;56467237;10;4.1110;-0.3210
1675346675.003;1;2570898432;0;0;90;1;0;10;0.00;0.00;0;1.33;30.780;41.287;56467237;11;4.0903;-0.8880
1675346675.010;1;2570898432;0;0;90;1;0;10;0.00;0.00;0;1.33;30.780;41.287;56467237;12;4.0756;-0.9960
1675346675.030;1;2570898432;0;0;90;1;0;10;0.00;0.00;0;1.33;30.780;41.287;56467237;13;4.0662;-0.9990
1675346675.100;1;2570898432;0;0;90;1;0;10;0.00;0.00;0;1.33;30.780;41.287;56467237;14;4.0542;-1.0010
1675346675.300;1;2570898432;0;0;90;1;0;10;0.00;0.00;0;1.33;30.780;41.287;56467237;15;4.0471;-0.9960
1675346676.000;1;2570898432;0;0;90;1;0;10;0.00;0.00;0;1.33;30.780;41.287;56467237;16;4.0421;-1.0020
1675346678.000;1;2570898432;0;0;90;1;0;10;0.00;0.00;0;1.33;30.780;41.287;56467237;17;4.0370;-0.9970
1675346685.000;1;2570898432;0;0;90;1;0;10;0.00;0.00;0;1.33;30.780;41.287;56467237;18;4.0271;-0.9960
1675346685.001;1;2570898432;0;0;90;1;0;10;0.00;0.00;0;1.33;30.780;41.287;56467237;19;4.0397;-0.3570
1675346685.003;1;2570898432;0;0;90;1;0;10;0.00;0.00;0;1.33;30.780;41.287;56467237;20;4.0505;-0.0380
1675346685.010;1;2570898432;0;0;90;1;0;10;0.00;0.00;0;1.33;30.780;41.287;56467237;21;4.0579;0.0020
1675346685.030;1;2570898432;0;0;90;1;0;10;0.00;0.00;0;1.33;30.780;41.287;56467237;22;4.0625;0.0020
1675346685.100;1;2570898432;0;0;90;1;0;10;0.00;0.00;0;1.33;30.780;41.287;56467237;23;4.0680;0.0000
1675346685.300;1;2570898432;0;0;90;1;0;10;0.00;0.00;0;1.33;30.780;41.287;56467237;24;4.0717;0.0030
1675346686.000;1;2570898432;0;0;90;1;0;10;0.00;0.00;0;1.33;30.780;41.287;56467237;25;4.0734;0.0050
1675346688.000;1;2570898432;0;0;90;1;0;10;0.00;0.00;0;1.33;30.780;41.287;56467237;26;4.0758;-0.0020
1675346695.000;1;2570898432;0;0;90;1;0;10;0.00;0.00;0;1.33;30.780;41.287;56467237;27;4.0779;0.0010
1675346695.001;1;2570898432;0;0;90;1;0;10;0.00;0.00;0;1.33;30.780;41.287;56467237;28;4.0910;0.6620
1675346695.003;1;2570898432;0;0;90;1;0;10;0.00;0.00;0;1.33;30.780;41.287;56467237;29;4.1021;0.9660
1675346695.010;1;2570898432;0;0;90;1;0;10;0.00;0.00;0;1.33;30.780;41.287;56467237;30;4.1088;0.9990
1675346695.030;1;2570898432;0;0;90;1;0;10;0.00;0.00;0;1.33;30.780;41.287;56467237;31;4.1131;0.9950
1675346695.100;1;2570898432;0;0;90;1;0;10;0.00;0.00;0;1.33;30.780;41.287;56467237;32;4.1189;0.9970
1675346695.300;1;2570898432;0;0;90;1;0;10;0.00;0.00;0;1.33;30.780;41.287;56467237;33;4.1228;1.0010
1675346696.000;1;2570898432;0;0;90;1;0;10;0.00;0.00;0;1.33;30.780;41.287;56467237;34;4.1256;1.0030
1675346698.000;1;2570898432;0;0;90;1;0;10;0.00;0.00;0;1.33;30.780;41.287;56467237;35;4.1293;1.0010
1675346705.000;1;2570898432;0;0;90;1;0;10;0.00;0.00;0;1.33;30.780;41.287;56467237;36;4.1361;0.9980
1675346725.000;1;2570898432;0;0;90;1;0;10;0.00;0.00;0;1.33;30.780;41.287;56467237;37;4.1475;1.0040
1675346755.000;1;2570898432;0;0;90;1;0;10;0.00;0.00;0;1.33;30.780;41.287;56467237;38;4.1561;1.0030
1675346755.001;1;2570898432;0;0;90;1;0;10;0.00;0.00;0;1.33;30.780;41.287;56467237;39;4.1291;-0.3230
1675346755.003;1;2570898432;0;0;90;1;0;10;0.00;0.00;0;1.33;30.780;41.287;56467237;40;4.1090;-0.8840
1675346755.010;1;2570898432;0;0;90;1;0;10;0.00;0.00;0;1.33;30.780;41.287;56467237;41;4.0946;-0.9940
1675346755.030;1;2570898432;0;0;90;1;0;10;0.00;0.00;0;1.33;30.780;41.287;56467237;42;4.0849;-0.9990
1675346755.100;1;2570898432;0;0;90;1;0;10;0.00;0.00;0;1.33;30.780;41.287;56467237;43;4.0729;-1.0010
1675346755.300;1;2570898432;0;0;90;1;0;10;0.00;0.00;0;1.33;30.780;41.287;56467237;44;4.0653;-0.9940
1675346756.000;1;2570898432;0;0;90;1;0;10;0.00;0.00;0;1.33;30.780;41.287;56467237;45;4.0599;-0.9980
1675346758.000;1;2570898432;0;0;90;1;0;10;0.00;0.00;0;1.33;30.780;41.287;56467237;46;4.0533;-0.9980
1675346765.000;1;2570898432;0;0;90;1;0;10;0.00;0.00;0;1.33;30.780;41.287;56467237;47;4.0416;-0.9990
1675346785.000;1;2570898432;0;0;90;1;0;10;0.00;0.00;0;1.33;30.780;41.287;56467237;48;4.0257;-1.0020
1675346815.000;1;2570898432;0;0;90;1;0;10;0.00;0.00;0;1.33;30.780;41.287;56467237;49;4.0137;-0.9970
1675346815.001;1;2570898432;0;0;90;1;0;10;0.00;0.00;0;1.33;30.780;41.287;56467237;50;4.0270;-0.3570
1675346815.003;1;2570898432;0;0;90;1;0;10;0.00;0.00;0;1.33;30.780;41.287;56467237;51;4.0377;-0.0420
1675346815.010;1;2570898432;0;0;90;1;0;10;0.00;0.00;0;1.33;30.780;41.287;56467237;52;4.0447;0.0050
1675346815.030;1;2570898432;0;0;90;1;0;10;0.00;0.00;0;1.33;30.780;41.287;56467237;53;4.0493;0.0010
1675346815.100;1;2570898432;0;0;90;1;0;10;0.00;0.00;0;1.33;30.780;41.287;56467237;54;4.0551;-0.0010
1675346815.300;1;2570898432;0;0;90;1;0;10;0.00;0.00;0;1.33;30.780;41.287;56467237;55;4.0587;0.0020
1675346816.000;1;2570898432;0;0;90;1;0;10;0.00;0.00;0;1.33;30.780;41.287;56467237;56;4.0608;0.0000
1675346818.000;1;2570898432;0;0;90;1;0;10;0.00;0.00;0;1.33;30.780;41.287;56467237;57;4.0634;0.0020
1675346825.000;1;2570898432;0;0;90;1;0;10;0.00;0.00;0;1.33;30.780;41.287;56467237;58;4.0680;0.0020
1675346845.000;1;2570898432;0;0;90;1;0;10;0.00;0.00;0;1.33;30.780;41.287;56467237;59;4.0735;-0.0020
1675346875.000;1;2570898432;0;0;90;1;0;10;0.00;0.00;0;1.33;30.780;41.287;56467237;60;4.0763;0.0050
1675352923.000;1;2572512768;0;0;70;1;0;10;0.00;0.00;0;1.31;30.489;37.070;57064165;0;3.9478;-0.0010
1675352923.001;1;2572512768;0;0;70;1;0;10;0.00;0.00;0;1.31;30.489;37.070;57064165;1;3.9644;0.7990
1675352923.003;1;2572512768;0;0;70;1;0;10;0.00;0.00;0;1.31;30.489;37.070;57064165;2;3.9724;0.9820
1675352923.010;1;2572512768;0;0;70;1;0;10;0.00;0.00;0;1.31;30.489;37.070;57064165;3;3.9782;0.9970
1675352923.030;1;2572512768;0;0;70;1;0;10;0.00;0.00;0;1.31;30.489;37.070;57064165;4;3.9819;0.9980
1675352923.100;1;2572512768;0;0;70;1;0;10;0.00;0.00;0;1.31;30.489;37.070;57064165;5;3.9848;0.9970
1675352923.300;1;2572512768;0;0;70;1;0;10;0.00;0.00;0;1.31;30.489;37.070;57064165;6;3.9861;0.9970
1675352924.000;1;2572512768;0;0;70;1;0;10;0.00;0.00;0;1.31;30.489;37.070;57064165;7;3.9887;1.0000
1675352926.000;1;2572512768;0;0;70;1;0;10;0.00;0.00;0;1.31;30.489;37.070;57064165;8;3.9924;1.0020
1675352933.000;1;2572512768;0;0;70;1;0;10;0.00;0.00;0;1.31;30.489;37.070;57064165;9;4.0007;1.0050
1675352933.001;1;2572512768;0;0;70;1;0;10;0.00;0.00;0;1.31;30.489;37.070;57064165;10;3.9733;-0.3240
1675352933.003;1;2572512768;0;0;70;1;0;10;0.00;0.00;0;1.31;30.489;37.070;57064165;11;3.9532;-0.9020
1675352933.010;1;2572512768;0;0;70;1;0;10;0.00;0.00;0;1.31;30.489;37.070;57064165;12;3.9400;-0.9950
1675352933.030;1;2572512768;0;0;70;1;0;10;0.00;0.00;0;1.31;30.489;37.070;57064165;13;3.9321;-1.0000
1675352933.100;1;2572512768;0;0;70;1;0;10;0.00;0.00;0;1.31;30.489;37.070;57064165;14;3.9266;-1.0020
1675352933.300;1;2572512768;0;0;70;1;0;10;0.00;0.00;0;1.31;30.489;37.070;57064165;15;3.9242;-1.0030
1675352934.000;1;2572512768;0;0;70;1;0;10;0.00;0.00;0;1.31;30.489;37.070;57064165;16;3.9206;-0.9970
1675352936.000;1;2572512768;0;0;70;1;0;10;0.00;0.00;0;1.31;30.489;37.070;57064165;17;3.9140;-0.9980
1675352943.000;1;2572512768;0;0;70;1;0;10;0.00;0.00;0;1.31;30.489;37.070;57064165;18;3.9018;-0.9970
1675352943.001;1;2572512768;0;0;70;1;0;10;0.00;0.00;0;1.31;30.489;37.070;57064165;19;3.9157;-0.3530
1675352943.003;1;2572512768;0;0;70;1;0;10;0.00;0.00;0;1.31;30.489;37.070;57064165;20;3.9264;-0.0400
1675352943.010;1;2572512768;0;0;70;1;0;10;0.00;0.00;0;1.31;30.489;37.070;57064165;21;3.9324;0.0010
1675352943.030;1;2572512768;0;0;70;1;0;10;0.00;0.00;0;1.31;30.489;37.070;57064165;22;3.9358;-0.0020
1675352943.100;1;2572512768;0;0;70;1;0;10;0.00;0.00;0;1.31;30.489;37.070;57064165;23;3.9390;-0.0020
1675352943.300;1;2572512768;0;0;70;1;0;10;0.00;0.00;0;1.31;30.489;37.070;57064165;24;3.9409;0.0050
1675352944.000;1;2572512768;0;0;70;1;0;10;0.00;0.00;0;1.31;30.489;37.070;57064165;25;3.9419;-0.0010
1675352946.000;1;2572512768;0;0;70;1;0;10;0.00;0.00;0;1.31;30.489;37.070;57064165;26;3.9437;0.0000
1675352953.000;1;2572512768;0;0;70;1;0;10;0.00;0.00;0;1.31;30.489;37.070;57064165;27;3.9461;0.0000
1675352953.001;1;2572512768;0;0;70;1;0;10;0.00;0.00;0;1.31;30.489;37.070;57064165;28;3.9595;0.6700
1675352953.003;1;2572512768;0;0;70;1;0;10;0.00;0.00;0;1.31;30.489;37.070;57064165;29;3.9693;0.9680
1675352953.010;1;2572512768;0;0;70;1;0;10;0.00;0.00;0;1.31;30.489;37.070;57064165;30;3.9762;0.9970
1675352953.030;1;2572512768;0;0;70;1;0;10;0.00;0.00;0;1.31;30.489;37.070;57064165;31;3.9801;1.0030
1675352953.100;1;2572512768;0;0;70;1;0;10;0.00;0.00;0;1.31;30.489;37.070;57064165;32;3.9828;1.0010
1675352953.300;1;2572512768;0;0;70;1;0;10;0.00;0.00;0;1.31;30.489;37.070;57064165;33;3.9836;1.0000
1675352954.000;1;2572512768;0;0;70;1;0;10;0.00;0.00;0;1.31;30.489;37.070;57064165;34;3.9865;1.0030
1675352956.000;1;2572512768;0;0;70;1;0;10;0.00;0.00;0;1.31;30.489;37.070;57064165;35;3.9906;1.0050
1675352963.000;1;2572512768;0;0;70;1;0;10;0.00;0.00;0;1.31;30.489;37.070;57064165;36;3.9992;1.0020
1675352983.000;1;2572512768;0;0;70;1;0;10;0.00;0.00;0;1.31;30.489;37.070;57064165;37;4.0119;0.9980
1675353013.000;1;2572512768;0;0;70;1;0;10;0.00;0.00;0;1.31;30.489;37.070;57064165;38;4.0216;1.0050
1675353013.001;1;2572512768;0;0;70;1;0;10;0.00;0.00;0;1.31;30.489;37.070;57064165;39;3.9955;-0.3250
1675353013.003;1;2572512768;0;0;70;1;0;10;0.00;0.00;0;1.31;30.489;37.070;57064165;40;3.9757;-0.8880
1675353013.010;1;2572512768;0;0;70;1;0;10;0.00;0.00;0;1.31;30.489;37.070;57064165;41;3.9617;-0.9930
1675353013.030;1;2572512768;0;0;70;1;0;10;0.00;0.00;0;1.31;30.489;37.070;57064165;42;3.9541;-0.9890
1675353013.100;1;2572512768;0;0;70;1;0;10;0.00;0.00;0;1.31;30.489;37.070;57064165;43;3.9478;-0.9980
1675353013.300;1;2572512768;0;0;70;1;0;10;0.00;0.00;0;1.31;30.489;37.070;57064165;44;3.9453;-1.0030
1675353014.000;1;2572512768;0;0;70;1;0;10;0.00;0.00;0;1.31;30.489;37.070;57064165;45;3.9416;-0.9980
1675353016.000;1;2572512768;0;0;70;1;0;10;0.00;0.00;0;1.31;30.489;37.070;57064165;46;3.9349;-0.9920
1675353023.000;1;2572512768;0;0;70;1;0;10;0.00;0.00;0;1.31;30.489;37.070;57064165;47;3.9222;-0.9970
1675353043.000;1;2572512768;0;0;70;1;0;10;0.00;0.00;0;1.31;30.489;37.070;57064165;48;3.9037;-0.9970
1675353073.000;1;2572512768;0;0;70;1;0;10;0.00;0.00;0;1.31;30.489;37.070;57064165;49;3.8855;-0.9990
1675353073.001;1;2572512768;0;0;70;1;0;10;0.00;0.00;0;1.31;30.489;37.070;57064165;50;3.8978;-0.3530
1675353073.003;1;2572512768;0;0;70;1;0;10;0.00;0.00;0;1.31;30.489;37.070;57064165;51;3.9096;-0.0330
1675353073.010;1;2572512768;0;0;70;1;0;10;0.00;0.00;0;1.31;30.489;37.070;57064165;52;3.9158;0.0020
1675353073.030;1;2572512768;0;0;70;1;0;10;0.00;0.00;0;1.31;30.489;37.070;57064165;53;3.9192;-0.0020
1675353073.100;1;2572512768;0;0;70;1;0;10;0.00;0.00;0;1.31;30.489;37.070;57064165;54;3.9221;0.0010
1675353073.300;1;2572512768;0;0;70;1;0;10;0.00;0.00;0;1.31;30.489;37.070;57064165;55;3.9235;-0.0010
1675353074.000;1;2572512768;0;0;70;1;0;10;0.00;0.00;0;1.31;30.489;37.070;57064165;56;3.9258;0.0030
1675353076.000;1;2572512768;0;0;70;1;0;10;0.00;0.00;0;1.31;30.489;37.070;57064165;57;3.9284;-0.0020
1675353083.000;1;2572512768;0;0;70;1;0;10;0.00;0.00;0;1.31;30.489;37.070;57064165;58;3.9341;-0.0010
1675353103.000;1;2572512768;0;0;70;1;0;10;0.00;0.00;0;1.31;30.489;37.070;57064165;59;3.9397;0.0000
1675353133.000;1;2572512768;0;0;70;1;0;10;0.00;0.00;0;1.31;30.489;37.070;57064165;60;3.9430;0.0010
1675357782.000;1;2573765632;0;0;50;1;0;10;0.00;0.00;0;1.34;29.359;35.501;57527536;0;3.7458;0.0010
1675357782.001;1;2573765632;0;0;50;1;0;10;0.00;0.00;0;1.34;29.359;35.501;57527536;1;3.7621;0.7970
1675357782.003;1;2573765632;0;0;50;1;0;10;0.00;0.00;0;1.34;29.359;35.501;57527536;2;3.7703;0.9870
1675357782.010;1;2573765632;0;0;50;1;0;10;0.00;0.00;0;1.34;29.359;35.501;57527536;3;3.7750;0.9970
1675357782.030;1;2573765632;0;0;50;1;0;10;0.00;0.00;0;1.34;29.359;35.501;57527536;4;3.7787;1.0020
1675357782.100;1;2573765632;0;0;50;1;0;10;0.00;0.00;0;1.34;29.359;35.501;57527536;5;3.7812;0.9990
1675357782.300;1;2573765632;0;0;50;1;0;10;0.00;0.00;0;1.34;29.359;35.501;57527536;6;3.7821;1.0040
1675357783.000;1;2573765632;0;0;50;1;0;10;0.00;0.00;0;1.34;29.359;35.501;57527536;7;3.7835;1.0000
1675357785.000;1;2573765632;0;0;50;1;0;10;0.00;0.00;0;1.34;29.359;35.501;57527536;8;3.7869;1.0000
1675357792.000;1;2573765632;0;0;50;1;0;10;0.00;0.00;0;1.34;29.359;35.501;57527536;9;3.7948;1.0000
1675357792.001;1;2573765632;0;0;50;1;0;10;0.00;0.00;0;1.34;29.359;35.501;57527536;10;3.7680;-0.3190
1675357792.003;1;2573765632;0;0;50;1;0;10;0.00;0.00;0;1.34;29.359;35.501;57527536;11;3.7476;-0.9040
1675357792.010;1;2573765632;0;0;50;1;0;10;0.00;0.00;0;1.34;29.359;35.501;57527536;12;3.7348;-0.9950
1675357792.030;1;2573765632;0;0;50;1;0;10;0.00;0.00;0;1.34;29.359;35.501;57527536;13;3.7277;-1.0000
1675357792.100;1;2573765632;0;0;50;1;0;10;0.00;0.00;0;1.34;29.359;35.501;57527536;14;3.7231;-1.0010
1675357792.300;1;2573765632;0;0;50;1;0;10;0.00;0.00;0;1.34;29.359;35.501;57527536;15;3.7214;-0.9970
1675357793.000;1;2573765632;0;0;50;1;0;10;0.00;0.00;0;1.34;29.359;35.501;57527536;16;3.7181;-1.0020
1675357795.000;1;2573765632;0;0;50;1;0;10;0.00;0.00;0;1.34;29.359;35.501;57527536;17;3.7126;-1.0030
1675357802.000;1;2573765632;0;0;50;1;0;10;0.00;0.00;0;1.34;29.359;35.501;57527536;18;3.7028;-0.9990
1675357802.001;1;2573765632;0;0;50;1;0;10;0.00;0.00;0;1.34;29.359;35.501;57527536;19;3.7159;-0.3480
1675357802.003;1;2573765632;0;0;50;1;0;10;0.00;0.00;0;1.34;29.359;35.501;57527536;20;3.7264;-0.0400
1675357802.010;1;2573765632;0;0;50;1;0;10;0.00;0.00;0;1.34;29.359;35.501;57527536;21;3.7332;0.0000
1675357802.030;1;2573765632;0;0;50;1;0;10;0.00;0.00;0;1.34;29.359;35.501;57527536;22;3.7362;0.0000
1675357802.100;1;2573765632;0;0;50;1;0;10;0.00;0.00;0;1.34;29.359;35.501;57527536;23;3.7381;-0.0010
1675357802.300;1;2573765632;0;0;50;1;0;10;0.00;0.00;0;1.34;29.359;35.501;57527536;24;3.7390;0.0020
1675357803.000;1;2573765632;0;0;50;1;0;10;0.00;0.00;0;1.34;29.359;35.501;57527536;25;3.7401;0.0010
1675357805.000;1;2573765632;0;0;50;1;0;10;0.00;0.00;0;1.34;29.359;35.501;57527536;26;3.7417;-0.0020
1675357812.000;1;2573765632;0;0;50;1;0;10;0.00;0.00;0;1.34;29.359;35.501;57527536;27;3.7435;0.0010
1675357812.001;1;2573765632;0;0;50;1;0;10;0.00;0.00;0;1.34;29.359;35.501;57527536;28;3.7575;0.6680
1675357812.003;1;2573765632;0;0;50;1;0;10;0.00;0.00;0;1.34;29.359;35.501;57527536;29;3.7677;0.9720
