Repository: ShafayethJamil/Battery-Diagnostic-Using-LGN

# LGN Battery Diagnostics from Pulse Relaxation (HPPC)

Code and result files for the paper *"Lie Generator Networks Extract
EIS-Grade Battery Diagnostics from Pulse Relaxation Data"* (S. Jamil,
R. Kapadia). Preprint: [https://arxiv.org/abs/2605.15351].

Lie Generator Networks (LGN) extract electrochemical time constants from
~60 seconds of post-pulse voltage relaxation and reconstruct impedance-grade
diagnostics without dedicated EIS hardware. This repository contains the
reference implementation and the result files behind the paper's figures.

File: cell_plsv2_P001_1_S01_C10.csv (part 12 of 45)
timestamp_s;timestamp_origin;sd_block_id;cyc_charged;is_rt;soc_nom;age_type;age_temp;age_soc;age_chg_rate;age_dischg_rate;age_profile;t_avg_degC;r_ref_10ms_mOhm;r_ref_1s_mOhm;uptime_ticks;seq_nr;v_raw_V;i_raw_A
1675357812.010;1;2573765632;0;0;50;1;0;10;0.00;0.00;0;1.34;29.359;35.501;57527536;30;3.7739;1.0010
1675357812.030;1;2573765632;0;0;50;1;0;10;0.00;0.00;0;1.34;29.359;35.501;57527536;31;3.7770;1.0000
1675357812.100;1;2573765632;0;0;50;1;0;10;0.00;0.00;0;1.34;29.359;35.501;57527536;32;3.7788;0.9980
1675357812.300;1;2573765632;0;0;50;1;0;10;0.00;0.00;0;1.34;29.359;35.501;57527536;33;3.7801;0.9980
1675357813.000;1;2573765632;0;0;50;1;0;10;0.00;0.00;0;1.34;29.359;35.501;57527536;34;3.7818;0.9970
1675357815.000;1;2573765632;0;0;50;1;0;10;0.00;0.00;0;1.34;29.359;35.501;57527536;35;3.7860;0.9950
1675357822.000;1;2573765632;0;0;50;1;0;10;0.00;0.00;0;1.34;29.359;35.501;57527536;36;3.7935;1.0000
1675357842.000;1;2573765632;0;0;50;1;0;10;0.00;0.00;0;1.34;29.359;35.501;57527536;37;3.8050;1.0060
1675357872.000;1;2573765632;0;0;50;1;0;10;0.00;0.00;0;1.34;29.359;35.501;57527536;38;3.8149;0.9970
1675357872.001;1;2573765632;0;0;50;1;0;10;0.00;0.00;0;1.34;29.359;35.501;57527536;39;3.7892;-0.3190
1675357872.003;1;2573765632;0;0;50;1;0;10;0.00;0.00;0;1.34;29.359;35.501;57527536;40;3.7687;-0.9050
1675357872.010;1;2573765632;0;0;50;1;0;10;0.00;0.00;0;1.34;29.359;35.501;57527536;41;3.7558;-0.9970
1675357872.030;1;2573765632;0;0;50;1;0;10;0.00;0.00;0;1.34;29.359;35.501;57527536;42;3.7485;-1.0030
1675357872.100;1;2573765632;0;0;50;1;0;10;0.00;0.00;0;1.34;29.359;35.501;57527536;43;3.7441;-0.9950
1675357872.300;1;2573765632;0;0;50;1;0;10;0.00;0.00;0;1.34;29.359;35.501;57527536;44;3.7422;-0.9970
1675357873.000;1;2573765632;0;0;50;1;0;10;0.00;0.00;0;1.34;29.359;35.501;57527536;45;3.7385;-1.0000
1675357875.000;1;2573765632;0;0;50;1;0;10;0.00;0.00;0;1.34;29.359;35.501;57527536;46;3.7327;-0.9990
1675357882.000;1;2573765632;0;0;50;1;0;10;0.00;0.00;0;1.34;29.359;35.501;57527536;47;3.7202;-1.0000
1675357902.000;1;2573765632;0;0;50;1;0;10;0.00;0.00;0;1.34;29.359;35.501;57527536;48;3.7027;-1.0000
1675357932.000;1;2573765632;0;0;50;1;0;10;0.00;0.00;0;1.34;29.359;35.501;57527536;49;3.6870;-1.0000
1675357932.001;1;2573765632;0;0;50;1;0;10;0.00;0.00;0;1.34;29.359;35.501;57527536;50;3.7003;-0.3550
1675357932.003;1;2573765632;0;0;50;1;0;10;0.00;0.00;0;1.34;29.359;35.501;57527536;51;3.7104;-0.0450
1675357932.010;1;2573765632;0;0;50;1;0;10;0.00;0.00;0;1.34;29.359;35.501;57527536;52;3.7170;-0.0010
1675357932.030;1;2573765632;0;0;50;1;0;10;0.00;0.00;0;1.34;29.359;35.501;57527536;53;3.7207;-0.0010
1675357932.100;1;2573765632;0;0;50;1;0;10;0.00;0.00;0;1.34;29.359;35.501;57527536;54;3.7231;0.0010
1675357932.300;1;2573765632;0;0;50;1;0;10;0.00;0.00;0;1.34;29.359;35.501;57527536;55;3.7235;0.0010
1675357933.000;1;2573765632;0;0;50;1;0;10;0.00;0.00;0;1.34;29.359;35.501;57527536;56;3.7253;0.0050
1675357935.000;1;2573765632;0;0;50;1;0;10;0.00;0.00;0;1.34;29.359;35.501;57527536;57;3.7281;-0.0020
1675357942.000;1;2573765632;0;0;50;1;0;10;0.00;0.00;0;1.34;29.359;35.501;57527536;58;3.7327;-0.0010
1675357962.000;1;2573765632;0;0;50;1;0;10;0.00;0.00;0;1.34;29.359;35.501;57527536;59;3.7374;0.0020
1675357992.000;1;2573765632;0;0;50;1;0;10;0.00;0.00;0;1.34;29.359;35.501;57527536;60;3.7406;0.0000
1675364290.000;1;2575445504;0;0;30;1;0;10;0.00;0.00;0;1.38;29.917;35.778;58148061;0;3.5920;0.0000
1675364290.001;1;2575445504;0;0;30;1;0;10;0.00;0.00;0;1.38;29.917;35.778;58148061;1;3.6082;0.7980
1675364290.003;1;2575445504;0;0;30;1;0;10;0.00;0.00;0;1.38;29.917;35.778;58148061;2;3.6162;0.9820
1675364290.010;1;2575445504;0;0;30;1;0;10;0.00;0.00;0;1.38;29.917;35.778;58148061;3;3.6219;0.9980
1675364290.030;1;2575445504;0;0;30;1;0;10;0.00;0.00;0;1.38;29.917;35.778;58148061;4;3.6252;0.9980
1675364290.100;1;2575445504;0;0;30;1;0;10;0.00;0.00;0;1.38;29.917;35.778;58148061;5;3.6279;1.0020
1675364290.300;1;2575445504;0;0;30;1;0;10;0.00;0.00;0;1.38;29.917;35.778;58148061;6;3.6291;0.9960
1675364291.000;1;2575445504;0;0;30;1;0;10;0.00;0.00;0;1.38;29.917;35.778;58148061;7;3.6308;0.9970
1675364293.000;1;2575445504;0;0;30;1;0;10;0.00;0.00;0;1.38;29.917;35.778;58148061;8;3.6335;1.0000
1675364300.000;1;2575445504;0;0;30;1;0;10;0.00;0.00;0;1.38;29.917;35.778;58148061;9;3.6400;0.9990
1675364300.001;1;2575445504;0;0;30;1;0;10;0.00;0.00;0;1.38;29.917;35.778;58148061;10;3.6139;-0.3100
1675364300.003;1;2575445504;0;0;30;1;0;10;0.00;0.00;0;1.38;29.917;35.778;58148061;11;3.5934;-0.9170
1675364300.010;1;2575445504;0;0;30;1;0;10;0.00;0.00;0;1.38;29.917;35.778;58148061;12;3.5804;-0.9930
1675364300.030;1;2575445504;0;0;30;1;0;10;0.00;0.00;0;1.38;29.917;35.778;58148061;13;3.5724;-1.0000
1675364300.100;1;2575445504;0;0;30;1;0;10;0.00;0.00;0;1.38;29.917;35.778;58148061;14;3.5686;-1.0010
1675364300.300;1;2575445504;0;0;30;1;0;10;0.00;0.00;0;1.38;29.917;35.778;58148061;15;3.5658;-0.9980
1675364301.000;1;2575445504;0;0;30;1;0;10;0.00;0.00;0;1.38;29.917;35.778;58148061;16;3.5629;-0.9970
1675364303.000;1;2575445504;0;0;30;1;0;10;0.00;0.00;0;1.38;29.917;35.778;58148061;17;3.5582;-1.0000
1675364310.000;1;2575445504;0;0;30;1;0;10;0.00;0.00;0;1.38;29.917;35.778;58148061;18;3.5486;-1.0020
1675364310.001;1;2575445504;0;0;30;1;0;10;0.00;0.00;0;1.38;29.917;35.778;58148061;19;3.5618;-0.3490
1675364310.003;1;2575445504;0;0;30;1;0;10;0.00;0.00;0;1.38;29.917;35.778;58148061;20;3.5721;-0.0450
1675364310.010;1;2575445504;0;0;30;1;0;10;0.00;0.00;0;1.38;29.917;35.778;58148061;21;3.5790;0.0010
1675364310.030;1;2575445504;0;0;30;1;0;10;0.00;0.00;0;1.38;29.917;35.778;58148061;22;3.5822;-0.0060
1675364310.100;1;2575445504;0;0;30;1;0;10;0.00;0.00;0;1.38;29.917;35.778;58148061;23;3.5850;-0.0010
1675364310.300;1;2575445504;0;0;30;1;0;10;0.00;0.00;0;1.38;29.917;35.778;58148061;24;3.5858;-0.0010
1675364311.000;1;2575445504;0;0;30;1;0;10;0.00;0.00;0;1.38;29.917;35.778;58148061;25;3.5877;-0.0020
1675364313.000;1;2575445504;0;0;30;1;0;10;0.00;0.00;0;1.38;29.917;35.778;58148061;26;3.5879;-0.0040
1675364320.000;1;2575445504;0;0;30;1;0;10;0.00;0.00;0;1.38;29.917;35.778;58148061;27;3.5899;-0.0030
1675364320.001;1;2575445504;0;0;30;1;0;10;0.00;0.00;0;1.38;29.917;35.778;58148061;28;3.6034;0.6650
1675364320.003;1;2575445504;0;0;30;1;0;10;0.00;0.00;0;1.38;29.917;35.778;58148061;29;3.6140;0.9680
1675364320.010;1;2575445504;0;0;30;1;0;10;0.00;0.00;0;1.38;29.917;35.778;58148061;30;3.6196;0.9980
1675364320.030;1;2575445504;0;0;30;1;0;10;0.00;0.00;0;1.38;29.917;35.778;58148061;31;3.6242;1.0010
1675364320.100;1;2575445504;0;0;30;1;0;10;0.00;0.00;0;1.38;29.917;35.778;58148061;32;3.6266;1.0020
1675364320.300;1;2575445504;0;0;30;1;0;10;0.00;0.00;0;1.38;29.917;35.778;58148061;33;3.6271;0.9960
1675364321.000;1;2575445504;0;0;30;1;0;10;0.00;0.00;0;1.38;29.917;35.778;58148061;34;3.6293;0.9990
1675364323.000;1;2575445504;0;0;30;1;0;10;0.00;0.00;0;1.38;29.917;35.778;58148061;35;3.6325;1.0000
1675364330.000;1;2575445504;0;0;30;1;0;10;0.00;0.00;0;1.38;29.917;35.778;58148061;36;3.6390;1.0030
1675364350.000;1;2575445504;0;0;30;1;0;10;0.00;0.00;0;1.38;29.917;35.778;58148061;37;3.6507;0.9990
1675364380.000;1;2575445504;0;0;30;1;0;10;0.00;0.00;0;1.38;29.917;35.778;58148061;38;3.6614;1.0050
1675364380.001;1;2575445504;0;0;30;1;0;10;0.00;0.00;0;1.38;29.917;35.778;58148061;39;3.6352;-0.3100
1675364380.003;1;2575445504;0;0;30;1;0;10;0.00;0.00;0;1.38;29.917;35.778;58148061;40;3.6144;-0.9090
1675364380.010;1;2575445504;0;0;30;1;0;10;0.00;0.00;0;1.38;29.917;35.778;58148061;41;3.6018;-0.9900
1675364380.030;1;2575445504;0;0;30;1;0;10;0.00;0.00;0;1.38;29.917;35.778;58148061;42;3.5940;-1.0010
1675364380.100;1;2575445504;0;0;30;1;0;10;0.00;0.00;0;1.38;29.917;35.778;58148061;43;3.5896;-0.9970
1675364380.300;1;2575445504;0;0;30;1;0;10;0.00;0.00;0;1.38;29.917;35.778;58148061;44;3.5877;-0.9980
1675364381.000;1;2575445504;0;0;30;1;0;10;0.00;0.00;0;1.38;29.917;35.778;58148061;45;3.5842;-0.9970
1675364383.000;1;2575445504;0;0;30;1;0;10;0.00;0.00;0;1.38;29.917;35.778;58148061;46;3.5783;-1.0010
1675364390.000;1;2575445504;0;0;30;1;0;10;0.00;0.00;0;1.38;29.917;35.778;58148061;47;3.5673;-0.9970
1675364410.000;1;2575445504;0;0;30;1;0;10;0.00;0.00;0;1.38;29.917;35.778;58148061;48;3.5500;-1.0020
1675364440.000;1;2575445504;0;0;30;1;0;10;0.00;0.00;0;1.38;29.917;35.778;58148061;49;3.5346;-1.0000
1675364440.001;1;2575445504;0;0;30;1;0;10;0.00;0.00;0;1.38;29.917;35.778;58148061;50;3.5482;-0.3480
1675364440.003;1;2575445504;0;0;30;1;0;10;0.00;0.00;0;1.38;29.917;35.778;58148061;51;3.5581;-0.0480
1675364440.010;1;2575445504;0;0;30;1;0;10;0.00;0.00;0;1.38;29.917;35.778;58148061;52;3.5648;-0.0010
1675364440.030;1;2575445504;0;0;30;1;0;10;0.00;0.00;0;1.38;29.917;35.778;58148061;53;3.5686;-0.0010
1675364440.100;1;2575445504;0;0;30;1;0;10;0.00;0.00;0;1.38;29.917;35.778;58148061;54;3.5710;0.0000
1675364440.300;1;2575445504;0;0;30;1;0;10;0.00;0.00;0;1.38;29.917;35.778;58148061;55;3.5722;0.0020
1675364441.000;1;2575445504;0;0;30;1;0;10;0.00;0.00;0;1.38;29.917;35.778;58148061;56;3.5733;0.0010
1675364443.000;1;2575445504;0;0;30;1;0;10;0.00;0.00;0;1.38;29.917;35.778;58148061;57;3.5763;0.0030
1675364450.000;1;2575445504;0;0;30;1;0;10;0.00;0.00;0;1.38;29.917;35.778;58148061;58;3.5804;0.0000
1675364470.000;1;2575445504;0;0;30;1;0;10;0.00;0.00;0;1.38;29.917;35.778;58148061;59;3.5847;0.0000
1675364500.000;1;2575445504;0;0;30;1;0;10;0.00;0.00;0;1.38;29.917;35.778;58148061;60;3.5875;0.0010
1675369868.000;1;2576886784;0;0;10;1;0;10;0.00;0.00;0;1.49;32.745;47.374;58680080;0;3.2999;0.0000
1675369868.001;1;2576886784;0;0;10;1;0;10;0.00;0.00;0;1.49;32.745;47.374;58680080;1;3.3166;0.7800
1675369868.003;1;2576886784;0;0;10;1;0;10;0.00;0.00;0;1.49;32.745;47.374;58680080;2;3.3259;0.9770
1675369868.010;1;2576886784;0;0;10;1;0;10;0.00;0.00;0;1.49;32.745;47.374;58680080;3;3.3324;0.9920
1675369868.030;1;2576886784;0;0;10;1;0;10;0.00;0.00;0;1.49;32.745;47.374;58680080;4;3.3384;0.9980
1675369868.100;1;2576886784;0;0;10;1;0;10;0.00;0.00;0;1.49;32.745;47.374;58680080;5;3.3473;1.0010
1675369868.300;1;2576886784;0;0;10;1;0;10;0.00;0.00;0;1.49;32.745;47.374;58680080;6;3.3571;1.0020
1675369869.000;1;2576886784;0;0;10;1;0;10;0.00;0.00;0;1.49;32.745;47.374;58680080;7;3.3639;1.0020
1675369871.000;1;2576886784;0;0;10;1;0;10;0.00;0.00;0;1.49;32.745;47.374;58680080;8;3.3690;0.9990
1675369878.000;1;2576886784;0;0;10;1;0;10;0.00;0.00;0;1.49;32.745;47.374;58680080;9;3.3812;0.9980
1675369878.001;1;2576886784;0;0;10;1;0;10;0.00;0.00;0;1.49;32.745;47.374;58680080;10;3.3545;-0.2960
1675369878.003;1;2576886784;0;0;10;1;0;10;0.00;0.00;0;1.49;32.745;47.374;58680080;11;3.3328;-0.9090
1675369878.010;1;2576886784;0;0;10;1;0;10;0.00;0.00;0;1.49;32.745;47.374;58680080;12;3.3171;-0.9960
1675369878.030;1;2576886784;0;0;10;1;0;10;0.00;0.00;0;1.49;32.745;47.374;58680080;13;3.3052;-0.9990
1675369878.100;1;2576886784;0;0;10;1;0;10;0.00;0.00;0;1.49;32.745;47.374;58680080;14;3.2895;-0.9990
1675369878.300;1;2576886784;0;0;10;1;0;10;0.00;0.00;0;1.49;32.745;47.374;58680080;15;3.2718;-1.0000
1675369879.000;1;2576886784;0;0;10;1;0;10;0.00;0.00;0;1.49;32.745;47.374;58680080;16;3.2559;-1.0060
1675369881.000;1;2576886784;0;0;10;1;0;10;0.00;0.00;0;1.49;32.745;47.374;58680080;17;3.2421;-1.0020
1675369888.000;1;2576886784;0;0;10;1;0;10;0.00;0.00;0;1.49;32.745;47.374;58680080;18;3.2196;-1.0010
1675369888.001;1;2576886784;0;0;10;1;0;10;0.00;0.00;0;1.49;32.745;47.374;58680080;19;3.2331;-0.3470
1675369888.003;1;2576886784;0;0;10;1;0;10;0.00;0.00;0;1.49;32.745;47.374;58680080;20;3.2440;-0.0530
1675369888.010;1;2576886784;0;0;10;1;0;10;0.00;0.00;0;1.49;32.745;47.374;58680080;21;3.2519;-0.0030
1675369888.030;1;2576886784;0;0;10;1;0;10;0.00;0.00;0;1.49;32.745;47.374;58680080;22;3.2579;0.0020
1675369888.100;1;2576886784;0;0;10;1;0;10;0.00;0.00;0;1.49;32.745;47.374;58680080;23;3.2674;-0.0020
1675369888.300;1;2576886784;0;0;10;1;0;10;0.00;0.00;0;1.49;32.745;47.374;58680080;24;3.2801;-0.0010
1675369889.000;1;2576886784;0;0;10;1;0;10;0.00;0.00;0;1.49;32.745;47.374;58680080;25;3.2908;-0.0020
1675369891.000;1;2576886784;0;0;10;1;0;10;0.00;0.00;0;1.49;32.745;47.374;58680080;26;3.2951;0.0000
1675369898.000;1;2576886784;0;0;10;1;0;10;0.00;0.00;0;1.49;32.745;47.374;58680080;27;3.2980;-0.0030
1675369898.001;1;2576886784;0;0;10;1;0;10;0.00;0.00;0;1.49;32.745;47.374;58680080;28;3.3119;0.6610
1675369898.003;1;2576886784;0;0;10;1;0;10;0.00;0.00;0;1.49;32.745;47.374;58680080;29;3.3227;0.9690
1675369898.010;1;2576886784;0;0;10;1;0;10;0.00;0.00;0;1.49;32.745;47.374;58680080;30;3.3302;0.9960
1675369898.030;1;2576886784;0;0;10;1;0;10;0.00;0.00;0;1.49;32.745;47.374;58680080;31;3.3362;0.9980
1675369898.100;1;2576886784;0;0;10;1;0;10;0.00;0.00;0;1.49;32.745;47.374;58680080;32;3.3456;1.0040
1675369898.300;1;2576886784;0;0;10;1;0;10;0.00;0.00;0;1.49;32.745;47.374;58680080;33;3.3547;0.9980
1675369899.000;1;2576886784;0;0;10;1;0;10;0.00;0.00;0;1.49;32.745;47.374;58680080;34;3.3621;1.0040
1675369901.000;1;2576886784;0;0;10;1;0;10;0.00;0.00;0;1.49;32.745;47.374;58680080;35;3.3679;1.0000
1675369908.000;1;2576886784;0;0;10;1;0;10;0.00;0.00;0;1.49;32.745;47.374;58680080;36;3.3803;1.0020
1675369928.000;1;2576886784;0;0;10;1;0;10;0.00;0.00;0;1.49;32.745;47.374;58680080;37;3.4049;0.9980
1675369958.000;1;2576886784;0;0;10;1;0;10;0.00;0.00;0;1.49;32.745;47.374;58680080;38;3.4317;1.0020
1675369958.001;1;2576886784;0;0;10;1;0;10;0.00;0.00;0;1.49;32.745;47.374;58680080;39;3.4053;-0.2950
1675369958.003;1;2576886784;0;0;10;1;0;10;0.00;0.00;0;1.49;32.745;47.374;58680080;40;3.3833;-0.9060
1675369958.010;1;2576886784;0;0;10;1;0;10;0.00;0.00;0;1.49;32.745;47.374;58680080;41;3.3680;-0.9900
1675369958.030;1;2576886784;0;0;10;1;0;10;0.00;0.00;0;1.49;32.745;47.374;58680080;42;3.3565;-0.9960
1675369958.100;1;2576886784;0;0;10;1;0;10;0.00;0.00;0;1.49;32.745;47.374;58680080;43;3.3419;-1.0000
1675369958.300;1;2576886784;0;0;10;1;0;10;0.00;0.00;0;1.49;32.745;47.374;58680080;44;3.3274;-0.9980
1675369959.000;1;2576886784;0;0;10;1;0;10;0.00;0.00;0;1.49;32.745;47.374;58680080;45;3.3154;-1.0050
1675369961.000;1;2576886784;0;0;10;1;0;10;0.00;0.00;0;1.49;32.745;47.374;58680080;46;3.3046;-1.0020
1675369968.000;1;2576886784;0;0;10;1;0;10;0.00;0.00;0;1.49;32.745;47.374;58680080;47;3.2823;-1.0000
1675369988.000;1;2576886784;0;0;10;1;0;10;0.00;0.00;0;1.49;32.745;47.374;58680080;48;3.2408;-0.9990
1675370018.000;1;2576886784;0;0;10;1;0;10;0.00;0.00;0;1.49;32.745;47.374;58680080;49;3.1936;-1.0000
1675370018.001;1;2576886784;0;0;10;1;0;10;0.00;0.00;0;1.49;32.745;47.374;58680080;50;3.2070;-0.3450
1675370018.003;1;2576886784;0;0;10;1;0;10;0.00;0.00;0;1.49;32.745;47.374;58680080;51;3.2182;-0.0560
1675370018.010;1;2576886784;0;0;10;1;0;10;0.00;0.00;0;1.49;32.745;47.374;58680080;52;3.2260;0.0010
1675370018.030;1;2576886784;0;0;10;1;0;10;0.00;0.00;0;1.49;32.745;47.374;58680080;53;3.2322;-0.0030
1675370018.100;1;2576886784;0;0;10;1;0;10;0.00;0.00;0;1.49;32.745;47.374;58680080;54;3.2419;0.0020
1675370018.300;1;2576886784;0;0;10;1;0;10;0.00;0.00;0;1.49;32.745;47.374;58680080;55;3.2559;-0.0010
1675370019.000;1;2576886784;0;0;10;1;0;10;0.00;0.00;0;1.49;32.745;47.374;58680080;56;3.2699;-0.0010
1675370021.000;1;2576886784;0;0;10;1;0;10;0.00;0.00;0;1.49;32.745;47.374;58680080;57;3.2756;-0.0020
1675370028.000;1;2576886784;0;0;10;1;0;10;0.00;0.00;0;1.49;32.745;47.374;58680080;58;3.2830;-0.0010
1675370048.000;1;2576886784;0;0;10;1;0;10;0.00;0.00;0;1.49;32.745;47.374;58680080;59;3.2911;-0.0010
1675370078.000;1;2576886784;0;0;10;1;0;10;0.00;0.00;0;1.49;32.745;47.374;58680080;60;3.2958;-0.0010
1677104452.000;1;3021815296;1;1;10;1;0;10;0.00;0.00;0;24.95;19.028;22.077;224108715;0;3.3891;0.0010
1677104452.001;1;3021815296;1;1;10;1;0;10;0.00;0.00;0;24.95;19.028;22.077;224108715;1;3.4012;0.8060
1677104452.003;1;3021815296;1;1;10;1;0;10;0.00;0.00;0;24.95;19.028;22.077;224108715;2;3.4060;0.9890
1677104452.010;1;3021815296;1;1;10;1;0;10;0.00;0.00;0;24.95;19.028;22.077;224108715;3;3.4080;0.9970
1677104452.030;1;3021815296;1;1;10;1;0;10;0.00;0.00;0;24.95;19.028;22.077;224108715;4;3.4093;1.0020
1677104452.100;1;3021815296;1;1;10;1;0;10;0.00;0.00;0;24.95;19.028;22.077;224108715;5;3.4110;0.9960
1677104452.300;1;3021815296;1;1;10;1;0;10;0.00;0.00;0;24.95;19.028;22.077;224108715;6;3.4121;1.0010
1677104453.000;1;3021815296;1;1;10;1;0;10;0.00;0.00;0;24.95;19.028;22.077;224108715;7;3.4135;0.9960
1677104455.000;1;3021815296;1;1;10;1;0;10;0.00;0.00;0;24.95;19.028;22.077;224108715;8;3.4167;0.9960
1677104462.000;1;3021815296;1;1;10;1;0;10;0.00;0.00;0;24.95;19.028;22.077;224108715;9;3.4246;1.0000
1677104462.001;1;3021815296;1;1;10;1;0;10;0.00;0.00;0;24.95;19.028;22.077;224108715;10;3.4032;-0.3140
1677104462.003;1;3021815296;1;1;10;1;0;10;0.00;0.00;0;24.95;19.028;22.077;224108715;11;3.3907;-0.9360
1677104462.010;1;3021815296;1;1;10;1;0;10;0.00;0.00;0;24.95;19.028;22.077;224108715;12;3.3861;-1.0040
1677104462.030;1;3021815296;1;1;10;1;0;10;0.00;0.00;0;24.95;19.028;22.077;224108715;13;3.3819;-0.9950
1677104462.100;1;3021815296;1;1;10;1;0;10;0.00;0.00;0;24.95;19.028;22.077;224108715;14;3.3796;-1.0030
1677104462.300;1;3021815296;1;1;10;1;0;10;0.00;0.00;0;24.95;19.028;22.077;224108715;15;3.3780;-1.0040
1677104463.000;1;3021815296;1;1;10;1;0;10;0.00;0.00;0;24.95;19.028;22.077;224108715;16;3.3749;-1.0050
1677104465.000;1;3021815296;1;1;10;1;0;10;0.00;0.00;0;24.95;19.028;22.077;224108715;17;3.3702;-1.0020
1677104472.000;1;3021815296;1;1;10;1;0;10;0.00;0.00;0;24.95;19.028;22.077;224108715;18;3.3604;-1.0000
1677104472.001;1;3021815296;1;1;10;1;0;10;0.00;0.00;0;24.95;19.028;22.077;224108715;19;3.3704;-0.3410
1677104472.003;1;3021815296;1;1;10;1;0;10;0.00;0.00;0;24.95;19.028;22.077;224108715;20;3.3770;-0.0410
1677104472.010;1;3021815296;1;1;10;1;0;10;0.00;0.00;0;24.95;19.028;22.077;224108715;21;3.3792;-0.0010
1677104472.030;1;3021815296;1;1;10;1;0;10;0.00;0.00;0;24.95;19.028;22.077;224108715;22;3.3815;0.0010
1677104472.100;1;3021815296;1;1;10;1;0;10;0.00;0.00;0;24.95;19.028;22.077;224108715;23;3.3828;-0.0010
1677104472.300;1;3021815296;1;1;10;1;0;10;0.00;0.00;0;24.95;19.028;22.077;224108715;24;3.3840;0.0010
1677104473.000;1;3021815296;1;1;10;1;0;10;0.00;0.00;0;24.95;19.028;22.077;224108715;25;3.3854;0.0000
1677104475.000;1;3021815296;1;1;10;1;0;10;0.00;0.00;0;24.95;19.028;22.077;224108715;26;3.3859;0.0020
1677104482.000;1;3021815296;1;1;10;1;0;10;0.00;0.00;0;24.95;19.028;22.077;224108715;27;3.3870;-0.0010
1677104482.001;1;3021815296;1;1;10;1;0;10;0.00;0.00;0;24.95;19.028;22.077;224108715;28;3.3979;0.6660
1677104482.003;1;3021815296;1;1;10;1;0;10;0.00;0.00;0;24.95;19.028;22.077;224108715;29;3.4048;0.9850
1677104482.010;1;3021815296;1;1;10;1;0;10;0.00;0.00;0;24.95;19.028;22.077;224108715;30;3.4067;0.9970
1677104482.030;1;3021815296;1;1;10;1;0;10;0.00;0.00;0;24.95;19.028;22.077;224108715;31;3.4088;1.0050
1677104482.100;1;3021815296;1;1;10;1;0;10;0.00;0.00;0;24.95;19.028;22.077;224108715;32;3.4091;1.0010
1677104482.300;1;3021815296;1;1;10;1;0;10;0.00;0.00;0;24.95;19.028;22.077;224108715;33;3.4112;1.0050
1677104483.000;1;3021815296;1;1;10;1;0;10;0.00;0.00;0;24.95;19.028;22.077;224108715;34;3.4127;0.9990
1677104485.000;1;3021815296;1;1;10;1;0;10;0.00;0.00;0;24.95;19.028;22.077;224108715;35;3.4157;1.0060
1677104492.000;1;3021815296;1;1;10;1;0;10;0.00;0.00;0;24.95;19.028;22.077;224108715;36;3.4238;1.0010
1677104512.000;1;3021815296;1;1;10;1;0;10;0.00;0.00;0;24.95;19.028;22.077;224108715;37;3.4389;1.0030
1677104542.000;1;3021815296;1;1;10;1;0;10;0.00;0.00;0;24.95;19.028;22.077;224108715;38;3.4527;1.0020
1677104542.001;1;3021815296;1;1;10;1;0;10;0.00;0.00;0;24.95;19.028;22.077;224108715;39;3.4316;-0.3180
1677104542.003;1;3021815296;1;1;10;1;0;10;0.00;0.00;0;24.95;19.028;22.077;224108715;40;3.4189;-0.9360
1677104542.010;1;3021815296;1;1;10;1;0;10;0.00;0.00;0;24.95;19.028;22.077;224108715;41;3.4143;-1.0000
1677104542.030;1;3021815296;1;1;10;1;0;10;0.00;0.00;0;24.95;19.028;22.077;224108715;42;3.4115;-0.9980
1677104542.100;1;3021815296;1;1;10;1;0;10;0.00;0.00;0;24.95;19.028;22.077;224108715;43;3.4091;-1.0020
1677104542.300;1;3021815296;1;1;10;1;0;10;0.00;0.00;0;24.95;19.028;22.077;224108715;44;3.4073;-0.9970
1677104543.000;1;3021815296;1;1;10;1;0;10;0.00;0.00;0;24.95;19.028;22.077;224108715;45;3.4049;-1.0010
1677104545.000;1;3021815296;1;1;10;1;0;10;0.00;0.00;0;24.95;19.028;22.077;224108715;46;3.3997;-0.9970
1677104552.000;1;3021815296;1;1;10;1;0;10;0.00;0.00;0;24.95;19.028;22.077;224108715;47;3.3892;-0.9990
1677104572.000;1;3021815296;1;1;10;1;0;10;0.00;0.00;0;24.95;19.028;22.077;224108715;48;3.3695;-1.0000
1677104602.000;1;3021815296;1;1;10;1;0;10;0.00;0.00;0;24.95;19.028;22.077;224108715;49;3.3493;-1.0040
1677104602.001;1;3021815296;1;1;10;1;0;10;0.00;0.00;0;24.95;19.028;22.077;224108715;50;3.3596;-0.3390
1677104602.003;1;3021815296;1;1;10;1;0;10;0.00;0.00;0;24.95;19.028;22.077;224108715;51;3.3659;-0.0400
1677104602.010;1;3021815296;1;1;10;1;0;10;0.00;0.00;0;24.95;19.028;22.077;224108715;52;3.3683;-0.0020
1677104602.030;1;3021815296;1;1;10;1;0;10;0.00;0.00;0;24.95;19.028;22.077;224108715;53;3.3702;-0.0030
1677104602.100;1;3021815296;1;1;10;1;0;10;0.00;0.00;0;24.95;19.028;22.077;224108715;54;3.3720;0.0000
1677104602.300;1;3021815296;1;1;10;1;0;10;0.00;0.00;0;24.95;19.028;22.077;224108715;55;3.3726;-0.0010
1677104603.000;1;3021815296;1;1;10;1;0;10;0.00;0.00;0;24.95;19.028;22.077;224108715;56;3.3747;0.0000
1677104605.000;1;3021815296;1;1;10;1;0;10;0.00;0.00;0;24.95;19.028;22.077;224108715;57;3.3760;0.0040
1677104612.000;1;3021815296;1;1;10;1;0;10;0.00;0.00;0;24.95;19.028;22.077;224108715;58;3.3802;-0.0010
1677104632.000;1;3021815296;1;1;10;1;0;10;0.00;0.00;0;24.95;19.028;22.077;224108715;59;3.3845;0.0010
1677104662.000;1;3021815296;1;1;10;1;0;10;0.00;0.00;0;24.95;19.028;22.077;224108715;60;3.3861;0.0000
1677108973.000;1;3022981120;1;1;30;1;0;10;0.00;0.00;0;24.97;17.963;18.956;224539810;0;3.5986;0.0010
1677108973.001;1;3022981120;1;1;30;1;0;10;0.00;0.00;0;24.97;17.963;18.956;224539810;1;3.6116;0.8030
1677108973.003;1;3022981120;1;1;30;1;0;10;0.00;0.00;0;24.97;17.963;18.956;224539810;2;3.6159;0.9920
1677108973.010;1;3022981120;1;1;30;1;0;10;0.00;0.00;0;24.97;17.963;18.956;224539810;3;3.6166;0.9980
1677108973.030;1;3022981120;1;1;30;1;0;10;0.00;0.00;0;24.97;17.963;18.956;224539810;4;3.6168;0.9970
1677108973.100;1;3022981120;1;1;30;1;0;10;0.00;0.00;0;24.97;17.963;18.956;224539810;5;3.6176;1.0010
1677108973.300;1;3022981120;1;1;30;1;0;10;0.00;0.00;0;24.97;17.963;18.956;224539810;6;3.6181;1.0010
1677108974.000;1;3022981120;1;1;30;1;0;10;0.00;0.00;0;24.97;17.963;18.956;224539810;7;3.6192;1.0010
1677108976.000;1;3022981120;1;1;30;1;0;10;0.00;0.00;0;24.97;17.963;18.956;224539810;8;3.6209;0.9940
1677108983.000;1;3022981120;1;1;30;1;0;10;0.00;0.00;0;24.97;17.963;18.956;224539810;9;3.6250;1.0050
1677108983.001;1;3022981120;1;1;30;1;0;10;0.00;0.00;0;24.97;17.963;18.956;224539810;10;3.6044;-0.3280
1677108983.003;1;3022981120;1;1;30;1;0;10;0.00;0.00;0;24.97;17.963;18.956;224539810;11;3.5924;-0.9310
1677108983.010;1;3022981120;1;1;30;1;0;10;0.00;0.00;0;24.97;17.963;18.956;224539810;12;3.5898;-1.0000
1677108983.030;1;3022981120;1;1;30;1;0;10;0.00;0.00;0;24.97;17.963;18.956;224539810;13;3.5890;-1.0000
1677108983.100;1;3022981120;1;1;30;1;0;10;0.00;0.00;0;24.97;17.963;18.956;224539810;14;3.5881;-1.0010
1677108983.300;1;3022981120;1;1;30;1;0;10;0.00;0.00;0;24.97;17.963;18.956;224539810;15;3.5866;-1.0010
1677108984.000;1;3022981120;1;1;30;1;0;10;0.00;0.00;0;24.97;17.963;18.956;224539810;16;3.5850;-0.9990
1677108986.000;1;3022981120;1;1;30;1;0;10;0.00;0.00;0;24.97;17.963;18.956;224539810;17;3.5818;-0.9970
1677108993.000;1;3022981120;1;1;30;1;0;10;0.00;0.00;0;24.97;17.963;18.956;224539810;18;3.5769;-1.0010
1677108993.001;1;3022981120;1;1;30;1;0;10;0.00;0.00;0;24.97;17.963;18.956;224539810;19;3.5867;-0.3440
1677108993.003;1;3022981120;1;1;30;1;0;10;0.00;0.00;0;24.97;17.963;18.956;224539810;20;3.5923;-0.0370
1677108993.010;1;3022981120;1;1;30;1;0;10;0.00;0.00;0;24.97;17.963;18.956;224539810;21;3.5940;0.0000
1677108993.030;1;3022981120;1;1;30;1;0;10;0.00;0.00;0;24.97;17.963;18.956;224539810;22;3.5945;-0.0010
1677108993.100;1;3022981120;1;1;30;1;0;10;0.00;0.00;0;24.97;17.963;18.956;224539810;23;3.5953;0.0020
1677108993.300;1;3022981120;1;1;30;1;0;10;0.00;0.00;0;24.97;17.963;18.956;224539810;24;3.5954;0.0040
1677108994.000;1;3022981120;1;1;30;1;0;10;0.00;0.00;0;24.97;17.963;18.956;224539810;25;3.5962;0.0000
1677108996.000;1;3022981120;1;1;30;1;0;10;0.00;0.00;0;24.97;17.963;18.956;224539810;26;3.5969;0.0000
1677109003.000;1;3022981120;1;1;30;1;0;10;0.00;0.00;0;24.97;17.963;18.956;224539810;27;3.5980;-0.0010
1677109003.001;1;3022981120;1;1;30;1;0;10;0.00;0.00;0;24.97;17.963;18.956;224539810;28;3.6085;0.6730
1677109003.003;1;3022981120;1;1;30;1;0;10;0.00;0.00;0;24.97;17.963;18.956;224539810;29;3.6140;0.9770
1677109003.010;1;3022981120;1;1;30;1;0;10;0.00;0.00;0;24.97;17.963;18.956;224539810;30;3.6161;1.0010
1677109003.030;1;3022981120;1;1;30;1;0;10;0.00;0.00;0;24.97;17.963;18.956;224539810;31;3.6157;0.9980
1677109003.100;1;3022981120;1;1;30;1;0;10;0.00;0.00;0;24.97;17.963;18.956;224539810;32;3.6167;1.0050
1677109003.300;1;3022981120;1;1;30;1;0;10;0.00;0.00;0;24.97;17.963;18.956;224539810;33;3.6172;0.9940
1677109004.000;1;3022981120;1;1;30;1;0;10;0.00;0.00;0;24.97;17.963;18.956;224539810;34;3.6183;1.0000
1677109006.000;1;3022981120;1;1;30;1;0;10;0.00;0.00;0;24.97;17.963;18.956;224539810;35;3.6204;0.9980
1677109013.000;1;3022981120;1;1;30;1;0;10;0.00;0.00;0;24.97;17.963;18.956;224539810;36;3.6247;1.0010
1677109033.000;1;3022981120;1;1;30;1;0;10;0.00;0.00;0;24.97;17.963;18.956;224539810;37;3.6326;1.0100
1677109063.000;1;3022981120;1;1;30;1;0;10;0.00;0.00;0;24.97;17.963;18.956;224539810;38;3.6376;0.9960
1677109063.001;1;3022981120;1;1;30;1;0;10;0.00;0.00;0;24.97;17.963;18.956;224539810;39;3.6170;-0.3230
1677109063.003;1;3022981120;1;1;30;1;0;10;0.00;0.00;0;24.97;17.963;18.956;224539810;40;3.6052;-0.9290
1677109063.010;1;3022981120;1;1;30;1;0;10;0.00;0.00;0;24.97;17.963;18.956;224539810;41;3.6016;-1.0050
1677109063.030;1;3022981120;1;1;30;1;0;10;0.00;0.00;0;24.97;17.963;18.956;224539810;42;3.6012;-1.0090
1677109063.100;1;3022981120;1;1;30;1;0;10;0.00;0.00;0;24.97;17.963;18.956;224539810;43;3.6005;-0.9930
1677109063.300;1;3022981120;1;1;30;1;0;10;0.00;0.00;0;24.97;17.963;18.956;224539810;44;3.5997;-0.9970
1677109064.000;1;3022981120;1;1;30;1;0;10;0.00;0.00;0;24.97;17.963;18.956;224539810;45;3.5973;-0.9960
1677109066.000;1;3022981120;1;1;30;1;0;10;0.00;0.00;0;24.97;17.963;18.956;224539810;46;3.5938;-0.9970
1677109073.000;1;3022981120;1;1;30;1;0;10;0.00;0.00;0;24.97;17.963;18.956;224539810;47;3.5870;-0.9960
1677109093.000;1;3022981120;1;1;30;1;0;10;0.00;0.00;0;24.97;17.963;18.956;224539810;48;3.5759;-0.9940
1677109123.000;1;3022981120;1;1;30;1;0;10;0.00;0.00;0;24.97;17.963;18.956;224539810;49;3.5664;-0.9960
1677109123.001;1;3022981120;1;1;30;1;0;10;0.00;0.00;0;24.97;17.963;18.956;224539810;50;3.5771;-0.3420
1677109123.003;1;3022981120;1;1;30;1;0;10;0.00;0.00;0;24.97;17.963;18.956;224539810;51;3.5832;-0.0380
1677109123.010;1;3022981120;1;1;30;1;0;10;0.00;0.00;0;24.97;17.963;18.956;224539810;52;3.5844;-0.0020
1677109123.030;1;3022981120;1;1;30;1;0;10;0.00;0.00;0;24.97;17.963;18.956;224539810;53;3.5850;-0.0030
1677109123.100;1;3022981120;1;1;30;1;0;10;0.00;0.00;0;24.97;17.963;18.956;224539810;54;3.5853;0.0040
1677109123.300;1;3022981120;1;1;30;1;0;10;0.00;0.00;0;24.97;17.963;18.956;224539810;55;3.5861;0.0020
1677109124.000;1;3022981120;1;1;30;1;0;10;0.00;0.00;0;24.97;17.963;18.956;224539810;56;3.5874;0.0030
1677109126.000;1;3022981120;1;1;30;1;0;10;0.00;0.00;0;24.97;17.963;18.956;224539810;57;3.5883;0.0040
1677109133.000;1;3022981120;1;1;30;1;0;10;0.00;0.00;0;24.97;17.963;18.956;224539810;58;3.5910;0.0030
1677109153.000;1;3022981120;1;1;30;1;0;10;0.00;0.00;0;24.97;17.963;18.956;224539810;59;3.5940;0.0000
1677109183.000;1;3022981120;1;1;30;1;0;10;0.00;0.00;0;24.97;17.963;18.956;224539810;60;3.5960;0.0030
1677114057.000;1;3024292864;1;1;50;1;0;10;0.00;0.00;0;24.97;17.427;18.400;225024604;0;3.7327;0.0000
1677114057.001;1;3024292864;1;1;50;1;0;10;0.00;0.00;0;24.97;17.427;18.400;225024604;1;3.7455;0.8060
1677114057.003;1;3024292864;1;1;50;1;0;10;0.00;0.00;0;24.97;17.427;18.400;225024604;2;3.7495;0.9860
1677114057.010;1;3024292864;1;1;50;1;0;10;0.00;0.00;0;24.97;17.427;18.400;225024604;3;3.7502;1.0010
1677114057.030;1;3024292864;1;1;50;1;0;10;0.00;0.00;0;24.97;17.427;18.400;225024604;4;3.7506;1.0010
1677114057.100;1;3024292864;1;1;50;1;0;10;0.00;0.00;0;24.97;17.427;18.400;225024604;5;3.7511;1.0000
1677114057.300;1;3024292864;1;1;50;1;0;10;0.00;0.00;0;24.97;17.427;18.400;225024604;6;3.7522;1.0050
1677114058.000;1;3024292864;1;1;50;1;0;10;0.00;0.00;0;24.97;17.427;18.400;225024604;7;3.7533;0.9980
1677114060.000;1;3024292864;1;1;50;1;0;10;0.00;0.00;0;24.97;17.427;18.400;225024604;8;3.7560;0.9950
1677114067.000;1;3024292864;1;1;50;1;0;10;0.00;0.00;0;24.97;17.427;18.400;225024604;9;3.7615;1.0000
1677114067.001;1;3024292864;1;1;50;1;0;10;0.00;0.00;0;24.97;17.427;18.400;225024604;10;3.7406;-0.3310
1677114067.003;1;3024292864;1;1;50;1;0;10;0.00;0.00;0;24.97;17.427;18.400;225024604;11;3.7292;-0.9280
1677114067.010;1;3024292864;1;1;50;1;0;10;0.00;0.00;0;24.97;17.427;18.400;225024604;12;3.7264;-0.9970
1677114067.030;1;3024292864;1;1;50;1;0;10;0.00;0.00;0;24.97;17.427;18.400;225024604;13;3.7255;-1.0000
1677114067.100;1;3024292864;1;1;50;1;0;10;0.00;0.00;0;24.97;17.427;18.400;225024604;14;3.7249;-1.0010
1677114067.300;1;3024292864;1;1;50;1;0;10;0.00;0.00;0;24.97;17.427;18.400;225024604;15;3.7238;-1.0000
1677114068.000;1;3024292864;1;1;50;1;0;10;0.00;0.00;0;24.97;17.427;18.400;225024604;16;3.7211;-0.9990
1677114070.000;1;3024292864;1;1;50;1;0;10;0.00;0.00;0;24.97;17.427;18.400;225024604;17;3.7170;-1.0000
1677114077.000;1;3024292864;1;1;50;1;0;10;0.00;0.00;0;24.97;17.427;18.400;225024604;18;3.7097;-0.9970
1677114077.001;1;3024292864;1;1;50;1;0;10;0.00;0.00;0;24.97;17.427;18.400;225024604;19;3.7202;-0.3460
1677114077.003;1;3024292864;1;1;50;1;0;10;0.00;0.00;0;24.97;17.427;18.400;225024604;20;3.7268;-0.0340
1677114077.010;1;3024292864;1;1;50;1;0;10;0.00;0.00;0;24.97;17.427;18.400;225024604;21;3.7279;-0.0020
1677114077.030;1;3024292864;1;1;50;1;0;10;0.00;0.00;0;24.97;17.427;18.400;225024604;22;3.7281;0.0010
1677114077.100;1;3024292864;1;1;50;1;0;10;0.00;0.00;0;24.97;17.427;18.400;225024604;23;3.7286;0.0050
1677114077.300;1;3024292864;1;1;50;1;0;10;0.00;0.00;0;24.97;17.427;18.400;225024604;24;3.7292;-0.0020
1677114078.000;1;3024292864;1;1;50;1;0;10;0.00;0.00;0;24.97;17.427;18.400;225024604;25;3.7298;-0.0010
1677114080.000;1;3024292864;1;1;50;1;0;10;0.00;0.00;0;24.97;17.427;18.400;225024604;26;3.7308;0.0030
1677114087.000;1;3024292864;1;1;50;1;0;10;0.00;0.00;0;24.97;17.427;18.400;225024604;27;3.7316;0.0000
1677114087.001;1;3024292864;1;1;50;1;0;10;0.00;0.00;0;24.97;17.427;18.400;225024604;28;3.7417;0.6690
1677114087.003;1;3024292864;1;1;50;1;0;10;0.00;0.00;0;24.97;17.427;18.400;225024604;29;3.7488;0.9830
1677114087.010;1;3024292864;1;1;50;1;0;10;0.00;0.00;0;24.97;17.427;18.400;225024604;30;3.7490;0.9980
1677114087.030;1;3024292864;1;1;50;1;0;10;0.00;0.00;0;24.97;17.427;18.400;225024604;31;3.7495;0.9970
1677114087.100;1;3024292864;1;1;50;1;0;10;0.00;0.00;0;24.97;17.427;18.400;225024604;32;3.7503;1.0030
1677114087.300;1;3024292864;1;1;50;1;0;10;0.00;0.00;0;24.97;17.427;18.400;225024604;33;3.7511;1.0000
1677114088.000;1;3024292864;1;1;50;1;0;10;0.00;0.00;0;24.97;17.427;18.400;225024604;34;3.7523;1.0050
1677114090.000;1;3024292864;1;1;50;1;0;10;0.00;0.00;0;24.97;17.427;18.400;225024604;35;3.7550;0.9990
1677114097.000;1;3024292864;1;1;50;1;0;10;0.00;0.00;0;24.97;17.427;18.400;225024604;36;3.7612;1.0010
1677114117.000;1;3024292864;1;1;50;1;0;10;0.00;0.00;0;24.97;17.427;18.400;225024604;37;3.7719;1.0030
1677114147.000;1;3024292864;1;1;50;1;0;10;0.00;0.00;0;24.97;17.427;18.400;225024604;38;3.7825;1.0020
1677114147.001;1;3024292864;1;1;50;1;0;10;0.00;0.00;0;24.97;17.427;18.400;225024604;39;3.7614;-0.3330
1677114147.003;1;3024292864;1;1;50;1;0;10;0.00;0.00;0;24.97;17.427;18.400;225024604;40;3.7494;-0.9240
1677114147.010;1;3024292864;1;1;50;1;0;10;0.00;0.00;0;24.97;17.427;18.400;225024604;41;3.7469;-1.0020
1677114147.030;1;3024292864;1;1;50;1;0;10;0.00;0.00;0;24.97;17.427;18.400;225024604;42;3.7465;-0.9960
1677114147.100;1;3024292864;1;1;50;1;0;10;0.00;0.00;0;24.97;17.427;18.400;225024604;43;3.7454;-0.9990
1677114147.300;1;3024292864;1;1;50;1;0;10;0.00;0.00;0;24.97;17.427;18.400;225024604;44;3.7441;-1.0000
1677114148.000;1;3024292864;1;1;50;1;0;10;0.00;0.00;0;24.97;17.427;18.400;225024604;45;3.7406;-0.9920
1677114150.000;1;3024292864;1;1;50;1;0;10;0.00;0.00;0;24.97;17.427;18.400;225024604;46;3.7361;-0.9950
1677114157.000;1;3024292864;1;1;50;1;0;10;0.00;0.00;0;24.97;17.427;18.400;225024604;47;3.7261;-0.9960
1677114177.000;1;3024292864;1;1;50;1;0;10;0.00;0.00;0;24.97;17.427;18.400;225024604;48;3.7107;-1.0070
1677114207.000;1;3024292864;1;1;50;1;0;10;0.00;0.00;0;24.97;17.427;18.400;225024604;49;3.7012;-1.0020
1677114207.001;1;3024292864;1;1;50;1;0;10;0.00;0.00;0;24.97;17.427;18.400;225024604;50;3.7108;-0.3470
1677114207.003;1;3024292864;1;1;50;1;0;10;0.00;0.00;0;24.97;17.427;18.400;225024604;51;3.7171;-0.0360
1677114207.010;1;3024292864;1;1;50;1;0;10;0.00;0.00;0;24.97;17.427;18.400;225024604;52;3.7187;0.0070
1677114207.030;1;3024292864;1;1;50;1;0;10;0.00;0.00;0;24.97;17.427;18.400;225024604;53;3.7187;0.0000
1677114207.100;1;3024292864;1;1;50;1;0;10;0.00;0.00;0;24.97;17.427;18.400;225024604;54;3.7187;0.0010
1677114207.300;1;3024292864;1;1;50;1;0;10;0.00;0.00;0;24.97;17.427;18.400;225024604;55;3.7197;-0.0040
1677114208.000;1;3024292864;1;1;50;1;0;10;0.00;0.00;0;24.97;17.427;18.400;225024604;56;3.7213;0.0000
1677114210.000;1;3024292864;1;1;50;1;0;10;0.00;0.00;0;24.97;17.427;18.400;225024604;57;3.7225;-0.0010
1677114217.000;1;3024292864;1;1;50;1;0;10;0.00;0.00;0;24.97;17.427;18.400;225024604;58;3.7247;-0.0040
1677114237.000;1;3024292864;1;1;50;1;0;10;0.00;0.00;0;24.97;17.427;18.400;225024604;59;3.7282;-0.0020
1677114267.000;1;3024292864;1;1;50;1;0;10;0.00;0.00;0;24.97;17.427;18.400;225024604;60;3.7303;0.0010
1677118572.000;1;3025457664;1;1;70;1;0;10;0.00;0.00;0;24.94;17.586;18.774;225455205;0;3.9312;0.0000
1677118572.001;1;3025457664;1;1;70;1;0;10;0.00;0.00;0;24.94;17.586;18.774;225455205;1;3.9436;0.8110
1677118572.003;1;3025457664;1;1;70;1;0;10;0.00;0.00;0;24.94;17.586;18.774;225455205;2;3.9482;0.9880
1677118572.010;1;3025457664;1;1;70;1;0;10;0.00;0.00;0;24.94;17.586;18.774;225455205;3;3.9487;0.9960
1677118572.030;1;3025457664;1;1;70;1;0;10;0.00;0.00;0;24.94;17.586;18.774;225455205;4;3.9497;1.0020
1677118572.100;1;3025457664;1;1;70;1;0;10;0.00;0.00;0;24.94;17.586;18.774;225455205;5;3.9500;1.0030
1677118572.300;1;3025457664;1;1;70;1;0;10;0.00;0.00;0;24.94;17.586;18.774;225455205;6;3.9505;0.9980
1677118573.000;1;3025457664;1;1;70;1;0;10;0.00;0.00;0;24.94;17.586;18.774;225455205;7;3.9513;0.9980
1677118575.000;1;3025457664;1;1;70;1;0;10;0.00;0.00;0;24.94;17.586;18.774;225455205;8;3.9539;1.0040
1677118582.000;1;3025457664;1;1;70;1;0;10;0.00;0.00;0;24.94;17.586;18.774;225455205;9;3.9569;1.0020
1677118582.001;1;3025457664;1;1;70;1;0;10;0.00;0.00;0;24.94;17.586;18.774;225455205;10;3.9363;-0.3290
1677118582.003;1;3025457664;1;1;70;1;0;10;0.00;0.00;0;24.94;17.586;18.774;225455205;11;3.9245;-0.9140
1677118582.010;1;3025457664;1;1;70;1;0;10;0.00;0.00;0;24.94;17.586;18.774;225455205;12;3.9218;-0.9970
1677118582.030;1;3025457664;1;1;70;1;0;10;0.00;0.00;0;24.94;17.586;18.774;225455205;13;3.9214;-1.0000
1677118582.100;1;3025457664;1;1;70;1;0;10;0.00;0.00;0;24.94;17.586;18.774;225455205;14;3.9205;-0.9970
1677118582.300;1;3025457664;1;1;70;1;0;10;0.00;0.00;0;24.94;17.586;18.774;225455205;15;3.9190;-1.0020
1677118583.000;1;3025457664;1;1;70;1;0;10;0.00;0.00;0;24.94;17.586;18.774;225455205;16;3.9170;-0.9990
1677118585.000;1;3025457664;1;1;70;1;0;10;0.00;0.00;0;24.94;17.586;18.774;225455205;17;3.9142;-1.0000
1677118592.000;1;3025457664;1;1;70;1;0;10;0.00;0.00;0;24.94;17.586;18.774;225455205;18;3.9095;-1.0010
1677118592.001;1;3025457664;1;1;70;1;0;10;0.00;0.00;0;24.94;17.586;18.774;225455205;19;3.9194;-0.3430
1677118592.003;1;3025457664;1;1;70;1;0;10;0.00;0.00;0;24.94;17.586;18.774;225455205;20;3.9254;-0.0360
1677118592.010;1;3025457664;1;1;70;1;0;10;0.00;0.00;0;24.94;17.586;18.774;225455205;21;3.9271;0.0000
1677118592.030;1;3025457664;1;1;70;1;0;10;0.00;0.00;0;24.94;17.586;18.774;225455205;22;3.9271;0.0030
1677118592.100;1;3025457664;1;1;70;1;0;10;0.00;0.00;0;24.94;17.586;18.774;225455205;23;3.9271;-0.0040
1677118592.300;1;3025457664;1;1;70;1;0;10;0.00;0.00;0;24.94;17.586;18.774;225455205;24;3.9277;0.0000
1677118593.000;1;3025457664;1;1;70;1;0;10;0.00;0.00;0;24.94;17.586;18.774;225455205;25;3.9283;-0.0030
1677118595.000;1;3025457664;1;1;70;1;0;10;0.00;0.00;0;24.94;17.586;18.774;225455205;26;3.9299;0.0010
1677118602.000;1;3025457664;1;1;70;1;0;10;0.00;0.00;0;24.94;17.586;18.774;225455205;27;3.9302;0.0010
1677118602.001;1;3025457664;1;1;70;1;0;10;0.00;0.00;0;24.94;17.586;18.774;225455205;28;3.9409;0.6790
1677118602.003;1;3025457664;1;1;70;1;0;10;0.00;0.00;0;24.94;17.586;18.774;225455205;29;3.9468;0.9770
1677118602.010;1;3025457664;1;1;70;1;0;10;0.00;0.00;0;24.94;17.586;18.774;225455205;30;3.9479;0.9950
1677118602.030;1;3025457664;1;1;70;1;0;10;0.00;0.00;0;24.94;17.586;18.774;225455205;31;3.9485;1.0050
1677118602.100;1;3025457664;1;1;70;1;0;10;0.00;0.00;0;24.94;17.586;18.774;225455205;32;3.9488;0.9960
1677118602.300;1;3025457664;1;1;70;1;0;10;0.00;0.00;0;24.94;17.586;18.774;225455205;33;3.9498;1.0020
1677118603.000;1;3025457664;1;1;70;1;0;10;0.00;0.00;0;24.94;17.586;18.774;225455205;34;3.9512;1.0020
1677118605.000;1;3025457664;1;1;70;1;0;10;0.00;0.00;0;24.94;17.586;18.774;225455205;35;3.9534;1.0040
1677118612.000;1;3025457664;1;1;70;1;0;10;0.00;0.00;0;24.94;17.586;18.774;225455205;36;3.9568;0.9980
1677118632.000;1;3025457664;1;1;70;1;0;10;0.00;0.00;0;24.94;17.586;18.774;225455205;37;3.9641;1.0010
1677118662.000;1;3025457664;1;1;70;1;0;10;0.00;0.00;0;24.94;17.586;18.774;225455205;38;3.9704;1.0030
1677118662.001;1;3025457664;1;1;70;1;0;10;0.00;0.00;0;24.94;17.586;18.774;225455205;39;3.9492;-0.3380
1677118662.003;1;3025457664;1;1;70;1;0;10;0.00;0.00;0;24.94;17.586;18.774;225455205;40;3.9374;-0.9190
1677118662.010;1;3025457664;1;1;70;1;0;10;0.00;0.00;0;24.94;17.586;18.774;225455205;41;3.9347;-0.9950
1677118662.030;1;3025457664;1;1;70;1;0;10;0.00;0.00;0;24.94;17.586;18.774;225455205;42;3.9339;-0.9990
1677118662.100;1;3025457664;1;1;70;1;0;10;0.00;0.00;0;24.94;17.586;18.774;225455205;43;3.9329;-0.9990
1677118662.300;1;3025457664;1;1;70;1;0;10;0.00;0.00;0;24.94;17.586;18.774;225455205;44;3.9325;-0.9930
1677118663.000;1;3025457664;1;1;70;1;0;10;0.00;0.00;0;24.94;17.586;18.774;225455205;45;3.9297;-0.9970
1677118665.000;1;3025457664;1;1;70;1;0;10;0.00;0.00;0;24.94;17.586;18.774;225455205;46;3.9253;-0.9980
1677118672.000;1;3025457664;1;1;70;1;0;10;0.00;0.00;0;24.94;17.586;18.774;225455205;47;3.9188;-0.9980
1677118692.000;1;3025457664;1;1;70;1;0;10;0.00;0.00;0;24.94;17.586;18.774;225455205;48;3.9093;-1.0050
1677118722.000;1;3025457664;1;1;70;1;0;10;0.00;0.00;0;24.94;17.586;18.774;225455205;49;3.9015;-1.0040
1677118722.001;1;3025457664;1;1;70;1;0;10;0.00;0.00;0;24.94;17.586;18.774;225455205;50;3.9124;-0.3440
1677118722.003;1;3025457664;1;1;70;1;0;10;0.00;0.00;0;24.94;17.586;18.774;225455205;51;3.9181;-0.0330
1677118722.010;1;3025457664;1;1;70;1;0;10;0.00;0.00;0;24.94;17.586;18.774;225455205;52;3.9195;-0.0020
1677118722.030;1;3025457664;1;1;70;1;0;10;0.00;0.00;0;24.94;17.586;18.774;225455205;53;3.9197;0.0010
1677118722.100;1;3025457664;1;1;70;1;0;10;0.00;0.00;0;24.94;17.586;18.774;225455205;54;3.9204;0.0040
1677118722.300;1;3025457664;1;1;70;1;0;10;0.00;0.00;0;24.94;17.586;18.774;225455205;55;3.9214;0.0020
1677118723.000;1;3025457664;1;1;70;1;0;10;0.00;0.00;0;24.94;17.586;18.774;225455205;56;3.9218;0.0040
1677118725.000;1;3025457664;1;1;70;1;0;10;0.00;0.00;0;24.94;17.586;18.774;225455205;57;3.9230;-0.0020
1677118732.000;1;3025457664;1;1;70;1;0;10;0.00;0.00;0;24.94;17.586;18.774;225455205;58;3.9255;-0.0040
1677118752.000;1;3025457664;1;1;70;1;0;10;0.00;0.00;0;24.94;17.586;18.774;225455205;59;3.9284;-0.0050
1677118782.000;1;3025457664;1;1;70;1;0;10;0.00;0.00;0;24.94;17.586;18.774;225455205;60;3.9297;0.0010
