Repository: ShafayethJamil/Battery-Diagnostic-Using-LGN

# LGN Battery Diagnostics from Pulse Relaxation (HPPC)

Code and result files for the paper *"Lie Generator Networks Extract
EIS-Grade Battery Diagnostics from Pulse Relaxation Data"* (S. Jamil,
R. Kapadia). Preprint: [https://arxiv.org/abs/2605.15351].

Lie Generator Networks (LGN) extract electrochemical time constants from
~60 seconds of post-pulse voltage relaxation and reconstruct impedance-grade
diagnostics without dedicated EIS hardware. This repository contains the
reference implementation and the result files behind the paper's figures.

File: cell_plsv2_P001_1_S01_C10.csv (part 13 of 45)
timestamp_s;timestamp_origin;sd_block_id;cyc_charged;is_rt;soc_nom;age_type;age_temp;age_soc;age_chg_rate;age_dischg_rate;age_profile;t_avg_degC;r_ref_10ms_mOhm;r_ref_1s_mOhm;uptime_ticks;seq_nr;v_raw_V;i_raw_A
1677123257.000;1;3026663936;1;1;90;1;0;10;0.00;0.00;0;24.90;17.883;19.442;225902110;0;4.0827;0.0000
1677123257.001;1;3026663936;1;1;90;1;0;10;0.00;0.00;0;24.90;17.883;19.442;225902110;1;4.0946;0.7940
1677123257.003;1;3026663936;1;1;90;1;0;10;0.00;0.00;0;24.90;17.883;19.442;225902110;2;4.0998;0.9860
1677123257.010;1;3026663936;1;1;90;1;0;10;0.00;0.00;0;24.90;17.883;19.442;225902110;3;4.1006;1.0020
1677123257.030;1;3026663936;1;1;90;1;0;10;0.00;0.00;0;24.90;17.883;19.442;225902110;4;4.1013;0.9940
1677123257.100;1;3026663936;1;1;90;1;0;10;0.00;0.00;0;24.90;17.883;19.442;225902110;5;4.1020;0.9960
1677123257.300;1;3026663936;1;1;90;1;0;10;0.00;0.00;0;24.90;17.883;19.442;225902110;6;4.1024;1.0030
1677123258.000;1;3026663936;1;1;90;1;0;10;0.00;0.00;0;24.90;17.883;19.442;225902110;7;4.1037;1.0010
1677123260.000;1;3026663936;1;1;90;1;0;10;0.00;0.00;0;24.90;17.883;19.442;225902110;8;4.1051;1.0000
1677123267.000;1;3026663936;1;1;90;1;0;10;0.00;0.00;0;24.90;17.883;19.442;225902110;9;4.1089;1.0050
1677123267.001;1;3026663936;1;1;90;1;0;10;0.00;0.00;0;24.90;17.883;19.442;225902110;10;4.0876;-0.3400
1677123267.003;1;3026663936;1;1;90;1;0;10;0.00;0.00;0;24.90;17.883;19.442;225902110;11;4.0769;-0.9070
1677123267.010;1;3026663936;1;1;90;1;0;10;0.00;0.00;0;24.90;17.883;19.442;225902110;12;4.0726;-0.9980
1677123267.030;1;3026663936;1;1;90;1;0;10;0.00;0.00;0;24.90;17.883;19.442;225902110;13;4.0715;-1.0000
1677123267.100;1;3026663936;1;1;90;1;0;10;0.00;0.00;0;24.90;17.883;19.442;225902110;14;4.0708;-0.9990
1677123267.300;1;3026663936;1;1;90;1;0;10;0.00;0.00;0;24.90;17.883;19.442;225902110;15;4.0694;-1.0010
1677123268.000;1;3026663936;1;1;90;1;0;10;0.00;0.00;0;24.90;17.883;19.442;225902110;16;4.0671;-0.9980
1677123270.000;1;3026663936;1;1;90;1;0;10;0.00;0.00;0;24.90;17.883;19.442;225902110;17;4.0645;-0.9950
1677123277.000;1;3026663936;1;1;90;1;0;10;0.00;0.00;0;24.90;17.883;19.442;225902110;18;4.0591;-0.9970
1677123277.001;1;3026663936;1;1;90;1;0;10;0.00;0.00;0;24.90;17.883;19.442;225902110;19;4.0696;-0.3480
1677123277.003;1;3026663936;1;1;90;1;0;10;0.00;0.00;0;24.90;17.883;19.442;225902110;20;4.0759;-0.0350
1677123277.010;1;3026663936;1;1;90;1;0;10;0.00;0.00;0;24.90;17.883;19.442;225902110;21;4.0772;-0.0030
1677123277.030;1;3026663936;1;1;90;1;0;10;0.00;0.00;0;24.90;17.883;19.442;225902110;22;4.0782;0.0010
1677123277.100;1;3026663936;1;1;90;1;0;10;0.00;0.00;0;24.90;17.883;19.442;225902110;23;4.0780;0.0030
1677123277.300;1;3026663936;1;1;90;1;0;10;0.00;0.00;0;24.90;17.883;19.442;225902110;24;4.0794;-0.0030
1677123278.000;1;3026663936;1;1;90;1;0;10;0.00;0.00;0;24.90;17.883;19.442;225902110;25;4.0802;0.0040
1677123280.000;1;3026663936;1;1;90;1;0;10;0.00;0.00;0;24.90;17.883;19.442;225902110;26;4.0807;-0.0030
1677123287.000;1;3026663936;1;1;90;1;0;10;0.00;0.00;0;24.90;17.883;19.442;225902110;27;4.0818;0.0010
1677123287.001;1;3026663936;1;1;90;1;0;10;0.00;0.00;0;24.90;17.883;19.442;225902110;28;4.0921;0.6680
1677123287.003;1;3026663936;1;1;90;1;0;10;0.00;0.00;0;24.90;17.883;19.442;225902110;29;4.0984;0.9720
1677123287.010;1;3026663936;1;1;90;1;0;10;0.00;0.00;0;24.90;17.883;19.442;225902110;30;4.0992;1.0020
1677123287.030;1;3026663936;1;1;90;1;0;10;0.00;0.00;0;24.90;17.883;19.442;225902110;31;4.1006;1.0000
1677123287.100;1;3026663936;1;1;90;1;0;10;0.00;0.00;0;24.90;17.883;19.442;225902110;32;4.1006;1.0000
1677123287.300;1;3026663936;1;1;90;1;0;10;0.00;0.00;0;24.90;17.883;19.442;225902110;33;4.1023;1.0050
1677123288.000;1;3026663936;1;1;90;1;0;10;0.00;0.00;0;24.90;17.883;19.442;225902110;34;4.1025;0.9990
1677123290.000;1;3026663936;1;1;90;1;0;10;0.00;0.00;0;24.90;17.883;19.442;225902110;35;4.1047;1.0020
1677123297.000;1;3026663936;1;1;90;1;0;10;0.00;0.00;0;24.90;17.883;19.442;225902110;36;4.1085;1.0020
1677123317.000;1;3026663936;1;1;90;1;0;10;0.00;0.00;0;24.90;17.883;19.442;225902110;37;4.1141;1.0030
1677123347.000;1;3026663936;1;1;90;1;0;10;0.00;0.00;0;24.90;17.883;19.442;225902110;38;4.1197;0.9970
1677123347.001;1;3026663936;1;1;90;1;0;10;0.00;0.00;0;24.90;17.883;19.442;225902110;39;4.0986;-0.3350
1677123347.003;1;3026663936;1;1;90;1;0;10;0.00;0.00;0;24.90;17.883;19.442;225902110;40;4.0877;-0.9080
1677123347.010;1;3026663936;1;1;90;1;0;10;0.00;0.00;0;24.90;17.883;19.442;225902110;41;4.0838;-1.0010
1677123347.030;1;3026663936;1;1;90;1;0;10;0.00;0.00;0;24.90;17.883;19.442;225902110;42;4.0820;-0.9970
1677123347.100;1;3026663936;1;1;90;1;0;10;0.00;0.00;0;24.90;17.883;19.442;225902110;43;4.0809;-1.0020
1677123347.300;1;3026663936;1;1;90;1;0;10;0.00;0.00;0;24.90;17.883;19.442;225902110;44;4.0798;-0.9990
1677123348.000;1;3026663936;1;1;90;1;0;10;0.00;0.00;0;24.90;17.883;19.442;225902110;45;4.0772;-0.9980
1677123350.000;1;3026663936;1;1;90;1;0;10;0.00;0.00;0;24.90;17.883;19.442;225902110;46;4.0739;-1.0010
1677123357.000;1;3026663936;1;1;90;1;0;10;0.00;0.00;0;24.90;17.883;19.442;225902110;47;4.0682;-1.0030
1677123377.000;1;3026663936;1;1;90;1;0;10;0.00;0.00;0;24.90;17.883;19.442;225902110;48;4.0592;-1.0010
1677123407.000;1;3026663936;1;1;90;1;0;10;0.00;0.00;0;24.90;17.883;19.442;225902110;49;4.0529;-1.0020
1677123407.001;1;3026663936;1;1;90;1;0;10;0.00;0.00;0;24.90;17.883;19.442;225902110;50;4.0632;-0.3450
1677123407.003;1;3026663936;1;1;90;1;0;10;0.00;0.00;0;24.90;17.883;19.442;225902110;51;4.0690;-0.0390
1677123407.010;1;3026663936;1;1;90;1;0;10;0.00;0.00;0;24.90;17.883;19.442;225902110;52;4.0715;0.0000
1677123407.030;1;3026663936;1;1;90;1;0;10;0.00;0.00;0;24.90;17.883;19.442;225902110;53;4.0716;0.0010
1677123407.100;1;3026663936;1;1;90;1;0;10;0.00;0.00;0;24.90;17.883;19.442;225902110;54;4.0721;0.0000
1677123407.300;1;3026663936;1;1;90;1;0;10;0.00;0.00;0;24.90;17.883;19.442;225902110;55;4.0730;0.0020
1677123408.000;1;3026663936;1;1;90;1;0;10;0.00;0.00;0;24.90;17.883;19.442;225902110;56;4.0735;-0.0020
1677123410.000;1;3026663936;1;1;90;1;0;10;0.00;0.00;0;24.90;17.883;19.442;225902110;57;4.0759;0.0020
1677123417.000;1;3026663936;1;1;90;1;0;10;0.00;0.00;0;24.90;17.883;19.442;225902110;58;4.0774;-0.0010
1677123437.000;1;3026663936;1;1;90;1;0;10;0.00;0.00;0;24.90;17.883;19.442;225902110;59;4.0793;-0.0040
1677123467.000;1;3026663936;1;1;90;1;0;10;0.00;0.00;0;24.90;17.883;19.442;225902110;60;4.0807;-0.0020
1677158009.000;1;3035574784;0;0;90;1;0;10;0.00;0.00;0;1.50;30.929;41.043;229216354;0;4.0794;0.0000
1677158009.001;1;3035574784;0;0;90;1;0;10;0.00;0.00;0;1.50;30.929;41.043;229216354;1;4.0955;0.7900
1677158009.003;1;3035574784;0;0;90;1;0;10;0.00;0.00;0;1.50;30.929;41.043;229216354;2;4.1046;0.9840
1677158009.010;1;3035574784;0;0;90;1;0;10;0.00;0.00;0;1.50;30.929;41.043;229216354;3;4.1101;0.9950
1677158009.030;1;3035574784;0;0;90;1;0;10;0.00;0.00;0;1.50;30.929;41.043;229216354;4;4.1149;0.9970
1677158009.100;1;3035574784;0;0;90;1;0;10;0.00;0.00;0;1.50;30.929;41.043;229216354;5;4.1204;1.0010
1677158009.300;1;3035574784;0;0;90;1;0;10;0.00;0.00;0;1.50;30.929;41.043;229216354;6;4.1243;0.9970
1677158010.000;1;3035574784;0;0;90;1;0;10;0.00;0.00;0;1.50;30.929;41.043;229216354;7;4.1268;1.0030
1677158012.000;1;3035574784;0;0;90;1;0;10;0.00;0.00;0;1.50;30.929;41.043;229216354;8;4.1304;0.9980
1677158019.000;1;3035574784;0;0;90;1;0;10;0.00;0.00;0;1.50;30.929;41.043;229216354;9;4.1379;1.0000
1677158019.001;1;3035574784;0;0;90;1;0;10;0.00;0.00;0;1.50;30.929;41.043;229216354;10;4.1103;-0.3220
1677158019.003;1;3035574784;0;0;90;1;0;10;0.00;0.00;0;1.50;30.929;41.043;229216354;11;4.0896;-0.8900
1677158019.010;1;3035574784;0;0;90;1;0;10;0.00;0.00;0;1.50;30.929;41.043;229216354;12;4.0759;-0.9900
1677158019.030;1;3035574784;0;0;90;1;0;10;0.00;0.00;0;1.50;30.929;41.043;229216354;13;4.0664;-0.9970
1677158019.100;1;3035574784;0;0;90;1;0;10;0.00;0.00;0;1.50;30.929;41.043;229216354;14;4.0546;-0.9980
1677158019.300;1;3035574784;0;0;90;1;0;10;0.00;0.00;0;1.50;30.929;41.043;229216354;15;4.0467;-0.9980
1677158020.000;1;3035574784;0;0;90;1;0;10;0.00;0.00;0;1.50;30.929;41.043;229216354;16;4.0431;-0.9970
1677158022.000;1;3035574784;0;0;90;1;0;10;0.00;0.00;0;1.50;30.929;41.043;229216354;17;4.0367;-0.9990
1677158029.000;1;3035574784;0;0;90;1;0;10;0.00;0.00;0;1.50;30.929;41.043;229216354;18;4.0268;-0.9990
1677158029.001;1;3035574784;0;0;90;1;0;10;0.00;0.00;0;1.50;30.929;41.043;229216354;19;4.0399;-0.3550
1677158029.003;1;3035574784;0;0;90;1;0;10;0.00;0.00;0;1.50;30.929;41.043;229216354;20;4.0515;-0.0390
1677158029.010;1;3035574784;0;0;90;1;0;10;0.00;0.00;0;1.50;30.929;41.043;229216354;21;4.0573;-0.0040
1677158029.030;1;3035574784;0;0;90;1;0;10;0.00;0.00;0;1.50;30.929;41.043;229216354;22;4.0628;0.0010
1677158029.100;1;3035574784;0;0;90;1;0;10;0.00;0.00;0;1.50;30.929;41.043;229216354;23;4.0684;0.0030
1677158029.300;1;3035574784;0;0;90;1;0;10;0.00;0.00;0;1.50;30.929;41.043;229216354;24;4.0717;0.0000
1677158030.000;1;3035574784;0;0;90;1;0;10;0.00;0.00;0;1.50;30.929;41.043;229216354;25;4.0735;0.0000
1677158032.000;1;3035574784;0;0;90;1;0;10;0.00;0.00;0;1.50;30.929;41.043;229216354;26;4.0758;0.0000
1677158039.000;1;3035574784;0;0;90;1;0;10;0.00;0.00;0;1.50;30.929;41.043;229216354;27;4.0774;0.0000
1677158039.001;1;3035574784;0;0;90;1;0;10;0.00;0.00;0;1.50;30.929;41.043;229216354;28;4.0911;0.6630
1677158039.003;1;3035574784;0;0;90;1;0;10;0.00;0.00;0;1.50;30.929;41.043;229216354;29;4.1020;0.9630
1677158039.010;1;3035574784;0;0;90;1;0;10;0.00;0.00;0;1.50;30.929;41.043;229216354;30;4.1085;1.0020
1677158039.030;1;3035574784;0;0;90;1;0;10;0.00;0.00;0;1.50;30.929;41.043;229216354;31;4.1131;1.0000
1677158039.100;1;3035574784;0;0;90;1;0;10;0.00;0.00;0;1.50;30.929;41.043;229216354;32;4.1190;0.9950
1677158039.300;1;3035574784;0;0;90;1;0;10;0.00;0.00;0;1.50;30.929;41.043;229216354;33;4.1228;0.9980
1677158040.000;1;3035574784;0;0;90;1;0;10;0.00;0.00;0;1.50;30.929;41.043;229216354;34;4.1250;0.9970
1677158042.000;1;3035574784;0;0;90;1;0;10;0.00;0.00;0;1.50;30.929;41.043;229216354;35;4.1289;0.9980
1677158049.000;1;3035574784;0;0;90;1;0;10;0.00;0.00;0;1.50;30.929;41.043;229216354;36;4.1362;1.0010
1677158069.000;1;3035574784;0;0;90;1;0;10;0.00;0.00;0;1.50;30.929;41.043;229216354;37;4.1467;1.0000
1677158099.000;1;3035574784;0;0;90;1;0;10;0.00;0.00;0;1.50;30.929;41.043;229216354;38;4.1554;1.0040
1677158099.001;1;3035574784;0;0;90;1;0;10;0.00;0.00;0;1.50;30.929;41.043;229216354;39;4.1291;-0.3240
1677158099.003;1;3035574784;0;0;90;1;0;10;0.00;0.00;0;1.50;30.929;41.043;229216354;40;4.1081;-0.8880
1677158099.010;1;3035574784;0;0;90;1;0;10;0.00;0.00;0;1.50;30.929;41.043;229216354;41;4.0943;-0.9970
1677158099.030;1;3035574784;0;0;90;1;0;10;0.00;0.00;0;1.50;30.929;41.043;229216354;42;4.0853;-1.0010
1677158099.100;1;3035574784;0;0;90;1;0;10;0.00;0.00;0;1.50;30.929;41.043;229216354;43;4.0729;-0.9920
1677158099.300;1;3035574784;0;0;90;1;0;10;0.00;0.00;0;1.50;30.929;41.043;229216354;44;4.0647;-1.0000
1677158100.000;1;3035574784;0;0;90;1;0;10;0.00;0.00;0;1.50;30.929;41.043;229216354;45;4.0606;-0.9920
1677158102.000;1;3035574784;0;0;90;1;0;10;0.00;0.00;0;1.50;30.929;41.043;229216354;46;4.0531;-0.9970
1677158109.000;1;3035574784;0;0;90;1;0;10;0.00;0.00;0;1.50;30.929;41.043;229216354;47;4.0419;-0.9890
1677158129.000;1;3035574784;0;0;90;1;0;10;0.00;0.00;0;1.50;30.929;41.043;229216354;48;4.0258;-1.0070
1677158159.000;1;3035574784;0;0;90;1;0;10;0.00;0.00;0;1.50;30.929;41.043;229216354;49;4.0135;-1.0040
1677158159.001;1;3035574784;0;0;90;1;0;10;0.00;0.00;0;1.50;30.929;41.043;229216354;50;4.0276;-0.3480
1677158159.003;1;3035574784;0;0;90;1;0;10;0.00;0.00;0;1.50;30.929;41.043;229216354;51;4.0382;-0.0380
1677158159.010;1;3035574784;0;0;90;1;0;10;0.00;0.00;0;1.50;30.929;41.043;229216354;52;4.0448;-0.0040
1677158159.030;1;3035574784;0;0;90;1;0;10;0.00;0.00;0;1.50;30.929;41.043;229216354;53;4.0495;0.0060
1677158159.100;1;3035574784;0;0;90;1;0;10;0.00;0.00;0;1.50;30.929;41.043;229216354;54;4.0544;-0.0010
1677158159.300;1;3035574784;0;0;90;1;0;10;0.00;0.00;0;1.50;30.929;41.043;229216354;55;4.0588;0.0020
1677158160.000;1;3035574784;0;0;90;1;0;10;0.00;0.00;0;1.50;30.929;41.043;229216354;56;4.0608;-0.0020
1677158162.000;1;3035574784;0;0;90;1;0;10;0.00;0.00;0;1.50;30.929;41.043;229216354;57;4.0636;-0.0020
1677158169.000;1;3035574784;0;0;90;1;0;10;0.00;0.00;0;1.50;30.929;41.043;229216354;58;4.0684;-0.0030
1677158189.000;1;3035574784;0;0;90;1;0;10;0.00;0.00;0;1.50;30.929;41.043;229216354;59;4.0734;-0.0010
1677158219.000;1;3035574784;0;0;90;1;0;10;0.00;0.00;0;1.50;30.929;41.043;229216354;60;4.0761;-0.0030
1677162683.000;1;3036780544;0;0;70;1;0;10;0.00;0.00;0;1.56;29.841;36.476;229662286;0;3.9465;0.0000
1677162683.001;1;3036780544;0;0;70;1;0;10;0.00;0.00;0;1.56;29.841;36.476;229662286;1;3.9632;0.8070
1677162683.003;1;3036780544;0;0;70;1;0;10;0.00;0.00;0;1.56;29.841;36.476;229662286;2;3.9714;0.9800
1677162683.010;1;3036780544;0;0;70;1;0;10;0.00;0.00;0;1.56;29.841;36.476;229662286;3;3.9762;0.9960
1677162683.030;1;3036780544;0;0;70;1;0;10;0.00;0.00;0;1.56;29.841;36.476;229662286;4;3.9806;1.0040
1677162683.100;1;3036780544;0;0;70;1;0;10;0.00;0.00;0;1.56;29.841;36.476;229662286;5;3.9830;1.0020
1677162683.300;1;3036780544;0;0;70;1;0;10;0.00;0.00;0;1.56;29.841;36.476;229662286;6;3.9845;1.0000
1677162684.000;1;3036780544;0;0;70;1;0;10;0.00;0.00;0;1.56;29.841;36.476;229662286;7;3.9863;1.0010
1677162686.000;1;3036780544;0;0;70;1;0;10;0.00;0.00;0;1.56;29.841;36.476;229662286;8;3.9917;1.0060
1677162693.000;1;3036780544;0;0;70;1;0;10;0.00;0.00;0;1.56;29.841;36.476;229662286;9;3.9986;0.9980
1677162693.001;1;3036780544;0;0;70;1;0;10;0.00;0.00;0;1.56;29.841;36.476;229662286;10;3.9725;-0.3210
1677162693.003;1;3036780544;0;0;70;1;0;10;0.00;0.00;0;1.56;29.841;36.476;229662286;11;3.9521;-0.9060
1677162693.010;1;3036780544;0;0;70;1;0;10;0.00;0.00;0;1.56;29.841;36.476;229662286;12;3.9391;-0.9960
1677162693.030;1;3036780544;0;0;70;1;0;10;0.00;0.00;0;1.56;29.841;36.476;229662286;13;3.9320;-0.9970
1677162693.100;1;3036780544;0;0;70;1;0;10;0.00;0.00;0;1.56;29.841;36.476;229662286;14;3.9258;-1.0020
1677162693.300;1;3036780544;0;0;70;1;0;10;0.00;0.00;0;1.56;29.841;36.476;229662286;15;3.9240;-0.9940
1677162694.000;1;3036780544;0;0;70;1;0;10;0.00;0.00;0;1.56;29.841;36.476;229662286;16;3.9196;-1.0030
1677162696.000;1;3036780544;0;0;70;1;0;10;0.00;0.00;0;1.56;29.841;36.476;229662286;17;3.9135;-0.9990
1677162703.000;1;3036780544;0;0;70;1;0;10;0.00;0.00;0;1.56;29.841;36.476;229662286;18;3.9019;-1.0030
1677162703.001;1;3036780544;0;0;70;1;0;10;0.00;0.00;0;1.56;29.841;36.476;229662286;19;3.9157;-0.3570
1677162703.003;1;3036780544;0;0;70;1;0;10;0.00;0.00;0;1.56;29.841;36.476;229662286;20;3.9259;-0.0440
1677162703.010;1;3036780544;0;0;70;1;0;10;0.00;0.00;0;1.56;29.841;36.476;229662286;21;3.9319;-0.0030
1677162703.030;1;3036780544;0;0;70;1;0;10;0.00;0.00;0;1.56;29.841;36.476;229662286;22;3.9354;0.0000
1677162703.100;1;3036780544;0;0;70;1;0;10;0.00;0.00;0;1.56;29.841;36.476;229662286;23;3.9386;0.0000
1677162703.300;1;3036780544;0;0;70;1;0;10;0.00;0.00;0;1.56;29.841;36.476;229662286;24;3.9400;0.0010
1677162704.000;1;3036780544;0;0;70;1;0;10;0.00;0.00;0;1.56;29.841;36.476;229662286;25;3.9412;0.0010
1677162706.000;1;3036780544;0;0;70;1;0;10;0.00;0.00;0;1.56;29.841;36.476;229662286;26;3.9427;0.0020
1677162713.000;1;3036780544;0;0;70;1;0;10;0.00;0.00;0;1.56;29.841;36.476;229662286;27;3.9445;-0.0010
1677162713.001;1;3036780544;0;0;70;1;0;10;0.00;0.00;0;1.56;29.841;36.476;229662286;28;3.9584;0.6720
1677162713.003;1;3036780544;0;0;70;1;0;10;0.00;0.00;0;1.56;29.841;36.476;229662286;29;3.9687;0.9710
1677162713.010;1;3036780544;0;0;70;1;0;10;0.00;0.00;0;1.56;29.841;36.476;229662286;30;3.9744;1.0000
1677162713.030;1;3036780544;0;0;70;1;0;10;0.00;0.00;0;1.56;29.841;36.476;229662286;31;3.9787;1.0000
1677162713.100;1;3036780544;0;0;70;1;0;10;0.00;0.00;0;1.56;29.841;36.476;229662286;32;3.9812;1.0000
1677162713.300;1;3036780544;0;0;70;1;0;10;0.00;0.00;0;1.56;29.841;36.476;229662286;33;3.9825;0.9960
1677162714.000;1;3036780544;0;0;70;1;0;10;0.00;0.00;0;1.56;29.841;36.476;229662286;34;3.9849;0.9980
1677162716.000;1;3036780544;0;0;70;1;0;10;0.00;0.00;0;1.56;29.841;36.476;229662286;35;3.9887;1.0010
1677162723.000;1;3036780544;0;0;70;1;0;10;0.00;0.00;0;1.56;29.841;36.476;229662286;36;3.9978;0.9990
1677162743.000;1;3036780544;0;0;70;1;0;10;0.00;0.00;0;1.56;29.841;36.476;229662286;37;4.0095;0.9960
1677162773.000;1;3036780544;0;0;70;1;0;10;0.00;0.00;0;1.56;29.841;36.476;229662286;38;4.0189;1.0000
1677162773.001;1;3036780544;0;0;70;1;0;10;0.00;0.00;0;1.56;29.841;36.476;229662286;39;3.9935;-0.3210
1677162773.003;1;3036780544;0;0;70;1;0;10;0.00;0.00;0;1.56;29.841;36.476;229662286;40;3.9732;-0.8960
1677162773.010;1;3036780544;0;0;70;1;0;10;0.00;0.00;0;1.56;29.841;36.476;229662286;41;3.9601;-0.9970
1677162773.030;1;3036780544;0;0;70;1;0;10;0.00;0.00;0;1.56;29.841;36.476;229662286;42;3.9535;-0.9960
1677162773.100;1;3036780544;0;0;70;1;0;10;0.00;0.00;0;1.56;29.841;36.476;229662286;43;3.9478;-0.9960
1677162773.300;1;3036780544;0;0;70;1;0;10;0.00;0.00;0;1.56;29.841;36.476;229662286;44;3.9453;-0.9990
1677162774.000;1;3036780544;0;0;70;1;0;10;0.00;0.00;0;1.56;29.841;36.476;229662286;45;3.9410;-1.0040
1677162776.000;1;3036780544;0;0;70;1;0;10;0.00;0.00;0;1.56;29.841;36.476;229662286;46;3.9342;-1.0010
1677162783.000;1;3036780544;0;0;70;1;0;10;0.00;0.00;0;1.56;29.841;36.476;229662286;47;3.9221;-1.0000
1677162803.000;1;3036780544;0;0;70;1;0;10;0.00;0.00;0;1.56;29.841;36.476;229662286;48;3.9036;-1.0000
1677162833.000;1;3036780544;0;0;70;1;0;10;0.00;0.00;0;1.56;29.841;36.476;229662286;49;3.8852;-1.0000
1677162833.001;1;3036780544;0;0;70;1;0;10;0.00;0.00;0;1.56;29.841;36.476;229662286;50;3.8984;-0.3540
1677162833.003;1;3036780544;0;0;70;1;0;10;0.00;0.00;0;1.56;29.841;36.476;229662286;51;3.9091;-0.0400
1677162833.010;1;3036780544;0;0;70;1;0;10;0.00;0.00;0;1.56;29.841;36.476;229662286;52;3.9145;-0.0010
1677162833.030;1;3036780544;0;0;70;1;0;10;0.00;0.00;0;1.56;29.841;36.476;229662286;53;3.9185;0.0050
1677162833.100;1;3036780544;0;0;70;1;0;10;0.00;0.00;0;1.56;29.841;36.476;229662286;54;3.9215;0.0010
1677162833.300;1;3036780544;0;0;70;1;0;10;0.00;0.00;0;1.56;29.841;36.476;229662286;55;3.9222;-0.0010
1677162834.000;1;3036780544;0;0;70;1;0;10;0.00;0.00;0;1.56;29.841;36.476;229662286;56;3.9246;0.0030
1677162836.000;1;3036780544;0;0;70;1;0;10;0.00;0.00;0;1.56;29.841;36.476;229662286;57;3.9275;0.0030
1677162843.000;1;3036780544;0;0;70;1;0;10;0.00;0.00;0;1.56;29.841;36.476;229662286;58;3.9325;-0.0010
1677162863.000;1;3036780544;0;0;70;1;0;10;0.00;0.00;0;1.56;29.841;36.476;229662286;59;3.9382;-0.0030
1677162893.000;1;3036780544;0;0;70;1;0;10;0.00;0.00;0;1.56;29.841;36.476;229662286;60;3.9424;0.0020
1677168256.000;1;3038216704;0;0;50;1;0;10;0.00;0.00;0;1.51;29.849;35.318;230193570;0;3.7461;-0.0010
1677168256.001;1;3038216704;0;0;50;1;0;10;0.00;0.00;0;1.51;29.849;35.318;230193570;1;3.7635;0.8050
1677168256.003;1;3038216704;0;0;50;1;0;10;0.00;0.00;0;1.51;29.849;35.318;230193570;2;3.7709;0.9840
1677168256.010;1;3038216704;0;0;50;1;0;10;0.00;0.00;0;1.51;29.849;35.318;230193570;3;3.7759;0.9970
1677168256.030;1;3038216704;0;0;50;1;0;10;0.00;0.00;0;1.51;29.849;35.318;230193570;4;3.7795;1.0000
1677168256.100;1;3038216704;0;0;50;1;0;10;0.00;0.00;0;1.51;29.849;35.318;230193570;5;3.7815;1.0020
1677168256.300;1;3038216704;0;0;50;1;0;10;0.00;0.00;0;1.51;29.849;35.318;230193570;6;3.7827;1.0060
1677168257.000;1;3038216704;0;0;50;1;0;10;0.00;0.00;0;1.51;29.849;35.318;230193570;7;3.7842;1.0030
1677168259.000;1;3038216704;0;0;50;1;0;10;0.00;0.00;0;1.51;29.849;35.318;230193570;8;3.7875;0.9990
1677168266.000;1;3038216704;0;0;50;1;0;10;0.00;0.00;0;1.51;29.849;35.318;230193570;9;3.7945;0.9950
1677168266.001;1;3038216704;0;0;50;1;0;10;0.00;0.00;0;1.51;29.849;35.318;230193570;10;3.7687;-0.3180
1677168266.003;1;3038216704;0;0;50;1;0;10;0.00;0.00;0;1.51;29.849;35.318;230193570;11;3.7485;-0.9050
1677168266.010;1;3038216704;0;0;50;1;0;10;0.00;0.00;0;1.51;29.849;35.318;230193570;12;3.7354;-0.9990
1677168266.030;1;3038216704;0;0;50;1;0;10;0.00;0.00;0;1.51;29.849;35.318;230193570;13;3.7286;-1.0020
1677168266.100;1;3038216704;0;0;50;1;0;10;0.00;0.00;0;1.51;29.849;35.318;230193570;14;3.7247;-0.9990
1677168266.300;1;3038216704;0;0;50;1;0;10;0.00;0.00;0;1.51;29.849;35.318;230193570;15;3.7225;-1.0000
1677168267.000;1;3038216704;0;0;50;1;0;10;0.00;0.00;0;1.51;29.849;35.318;230193570;16;3.7190;-0.9980
1677168269.000;1;3038216704;0;0;50;1;0;10;0.00;0.00;0;1.51;29.849;35.318;230193570;17;3.7137;-0.9980
1677168276.000;1;3038216704;0;0;50;1;0;10;0.00;0.00;0;1.51;29.849;35.318;230193570;18;3.7038;-0.9990
1677168276.001;1;3038216704;0;0;50;1;0;10;0.00;0.00;0;1.51;29.849;35.318;230193570;19;3.7163;-0.3480
1677168276.003;1;3038216704;0;0;50;1;0;10;0.00;0.00;0;1.51;29.849;35.318;230193570;20;3.7270;-0.0450
1677168276.010;1;3038216704;0;0;50;1;0;10;0.00;0.00;0;1.51;29.849;35.318;230193570;21;3.7336;-0.0050
1677168276.030;1;3038216704;0;0;50;1;0;10;0.00;0.00;0;1.51;29.849;35.318;230193570;22;3.7372;0.0030
1677168276.100;1;3038216704;0;0;50;1;0;10;0.00;0.00;0;1.51;29.849;35.318;230193570;23;3.7393;-0.0040
1677168276.300;1;3038216704;0;0;50;1;0;10;0.00;0.00;0;1.51;29.849;35.318;230193570;24;3.7398;-0.0010
1677168277.000;1;3038216704;0;0;50;1;0;10;0.00;0.00;0;1.51;29.849;35.318;230193570;25;3.7411;0.0020
1677168279.000;1;3038216704;0;0;50;1;0;10;0.00;0.00;0;1.51;29.849;35.318;230193570;26;3.7428;-0.0030
1677168286.000;1;3038216704;0;0;50;1;0;10;0.00;0.00;0;1.51;29.849;35.318;230193570;27;3.7445;-0.0050
1677168286.001;1;3038216704;0;0;50;1;0;10;0.00;0.00;0;1.51;29.849;35.318;230193570;28;3.7579;0.6680
1677168286.003;1;3038216704;0;0;50;1;0;10;0.00;0.00;0;1.51;29.849;35.318;230193570;29;3.7677;0.9720
1677168286.010;1;3038216704;0;0;50;1;0;10;0.00;0.00;0;1.51;29.849;35.318;230193570;30;3.7733;0.9960
1677168286.030;1;3038216704;0;0;50;1;0;10;0.00;0.00;0;1.51;29.849;35.318;230193570;31;3.7781;1.0030
1677168286.100;1;3038216704;0;0;50;1;0;10;0.00;0.00;0;1.51;29.849;35.318;230193570;32;3.7796;1.0030
1677168286.300;1;3038216704;0;0;50;1;0;10;0.00;0.00;0;1.51;29.849;35.318;230193570;33;3.7807;1.0060
1677168287.000;1;3038216704;0;0;50;1;0;10;0.00;0.00;0;1.51;29.849;35.318;230193570;34;3.7827;1.0010
1677168289.000;1;3038216704;0;0;50;1;0;10;0.00;0.00;0;1.51;29.849;35.318;230193570;35;3.7860;1.0000
1677168296.000;1;3038216704;0;0;50;1;0;10;0.00;0.00;0;1.51;29.849;35.318;230193570;36;3.7939;1.0020
1677168316.000;1;3038216704;0;0;50;1;0;10;0.00;0.00;0;1.51;29.849;35.318;230193570;37;3.8060;1.0020
1677168346.000;1;3038216704;0;0;50;1;0;10;0.00;0.00;0;1.51;29.849;35.318;230193570;38;3.8154;1.0000
1677168346.001;1;3038216704;0;0;50;1;0;10;0.00;0.00;0;1.51;29.849;35.318;230193570;39;3.7890;-0.3190
1677168346.003;1;3038216704;0;0;50;1;0;10;0.00;0.00;0;1.51;29.849;35.318;230193570;40;3.7697;-0.9090
1677168346.010;1;3038216704;0;0;50;1;0;10;0.00;0.00;0;1.51;29.849;35.318;230193570;41;3.7557;-1.0030
1677168346.030;1;3038216704;0;0;50;1;0;10;0.00;0.00;0;1.51;29.849;35.318;230193570;42;3.7492;-1.0070
1677168346.100;1;3038216704;0;0;50;1;0;10;0.00;0.00;0;1.51;29.849;35.318;230193570;43;3.7452;-1.0090
1677168346.300;1;3038216704;0;0;50;1;0;10;0.00;0.00;0;1.51;29.849;35.318;230193570;44;3.7428;-0.9930
1677168347.000;1;3038216704;0;0;50;1;0;10;0.00;0.00;0;1.51;29.849;35.318;230193570;45;3.7395;-1.0060
1677168349.000;1;3038216704;0;0;50;1;0;10;0.00;0.00;0;1.51;29.849;35.318;230193570;46;3.7330;-0.9930
1677168356.000;1;3038216704;0;0;50;1;0;10;0.00;0.00;0;1.51;29.849;35.318;230193570;47;3.7213;-1.0070
1677168376.000;1;3038216704;0;0;50;1;0;10;0.00;0.00;0;1.51;29.849;35.318;230193570;48;3.7034;-1.0020
1677168406.000;1;3038216704;0;0;50;1;0;10;0.00;0.00;0;1.51;29.849;35.318;230193570;49;3.6882;-1.0010
1677168406.001;1;3038216704;0;0;50;1;0;10;0.00;0.00;0;1.51;29.849;35.318;230193570;50;3.7019;-0.3470
1677168406.003;1;3038216704;0;0;50;1;0;10;0.00;0.00;0;1.51;29.849;35.318;230193570;51;3.7113;-0.0470
1677168406.010;1;3038216704;0;0;50;1;0;10;0.00;0.00;0;1.51;29.849;35.318;230193570;52;3.7178;-0.0020
1677168406.030;1;3038216704;0;0;50;1;0;10;0.00;0.00;0;1.51;29.849;35.318;230193570;53;3.7209;0.0030
1677168406.100;1;3038216704;0;0;50;1;0;10;0.00;0.00;0;1.51;29.849;35.318;230193570;54;3.7235;0.0010
1677168406.300;1;3038216704;0;0;50;1;0;10;0.00;0.00;0;1.51;29.849;35.318;230193570;55;3.7244;0.0040
1677168407.000;1;3038216704;0;0;50;1;0;10;0.00;0.00;0;1.51;29.849;35.318;230193570;56;3.7264;0.0020
1677168409.000;1;3038216704;0;0;50;1;0;10;0.00;0.00;0;1.51;29.849;35.318;230193570;57;3.7286;-0.0020
1677168416.000;1;3038216704;0;0;50;1;0;10;0.00;0.00;0;1.51;29.849;35.318;230193570;58;3.7332;-0.0020
1677168436.000;1;3038216704;0;0;50;1;0;10;0.00;0.00;0;1.51;29.849;35.318;230193570;59;3.7383;0.0040
1677168466.000;1;3038216704;0;0;50;1;0;10;0.00;0.00;0;1.51;29.849;35.318;230193570;60;3.7414;-0.0010
1677174174.000;1;3039742464;0;0;30;1;0;10;0.00;0.00;0;1.53;29.734;35.012;230758100;0;3.5905;0.0000
1677174174.001;1;3039742464;0;0;30;1;0;10;0.00;0.00;0;1.53;29.734;35.012;230758100;1;3.6066;0.7950
1677174174.003;1;3039742464;0;0;30;1;0;10;0.00;0.00;0;1.53;29.734;35.012;230758100;2;3.6146;0.9820
1677174174.010;1;3039742464;0;0;30;1;0;10;0.00;0.00;0;1.53;29.734;35.012;230758100;3;3.6201;0.9960
1677174174.030;1;3039742464;0;0;30;1;0;10;0.00;0.00;0;1.53;29.734;35.012;230758100;4;3.6235;1.0020
1677174174.100;1;3039742464;0;0;30;1;0;10;0.00;0.00;0;1.53;29.734;35.012;230758100;5;3.6256;1.0030
1677174174.300;1;3039742464;0;0;30;1;0;10;0.00;0.00;0;1.53;29.734;35.012;230758100;6;3.6271;0.9980
1677174175.000;1;3039742464;0;0;30;1;0;10;0.00;0.00;0;1.53;29.734;35.012;230758100;7;3.6288;1.0030
1677174177.000;1;3039742464;0;0;30;1;0;10;0.00;0.00;0;1.53;29.734;35.012;230758100;8;3.6317;0.9980
1677174184.000;1;3039742464;0;0;30;1;0;10;0.00;0.00;0;1.53;29.734;35.012;230758100;9;3.6380;0.9970
1677174184.001;1;3039742464;0;0;30;1;0;10;0.00;0.00;0;1.53;29.734;35.012;230758100;10;3.6120;-0.3120
1677174184.003;1;3039742464;0;0;30;1;0;10;0.00;0.00;0;1.53;29.734;35.012;230758100;11;3.5917;-0.9110
1677174184.010;1;3039742464;0;0;30;1;0;10;0.00;0.00;0;1.53;29.734;35.012;230758100;12;3.5785;-0.9970
1677174184.030;1;3039742464;0;0;30;1;0;10;0.00;0.00;0;1.53;29.734;35.012;230758100;13;3.5714;-0.9980
1677174184.100;1;3039742464;0;0;30;1;0;10;0.00;0.00;0;1.53;29.734;35.012;230758100;14;3.5669;-1.0020
1677174184.300;1;3039742464;0;0;30;1;0;10;0.00;0.00;0;1.53;29.734;35.012;230758100;15;3.5646;-1.0010
1677174185.000;1;3039742464;0;0;30;1;0;10;0.00;0.00;0;1.53;29.734;35.012;230758100;16;3.5616;-1.0010
1677174187.000;1;3039742464;0;0;30;1;0;10;0.00;0.00;0;1.53;29.734;35.012;230758100;17;3.5565;-1.0000
1677174194.000;1;3039742464;0;0;30;1;0;10;0.00;0.00;0;1.53;29.734;35.012;230758100;18;3.5480;-0.9930
1677174194.001;1;3039742464;0;0;30;1;0;10;0.00;0.00;0;1.53;29.734;35.012;230758100;19;3.5604;-0.3540
1677174194.003;1;3039742464;0;0;30;1;0;10;0.00;0.00;0;1.53;29.734;35.012;230758100;20;3.5708;-0.0470
1677174194.010;1;3039742464;0;0;30;1;0;10;0.00;0.00;0;1.53;29.734;35.012;230758100;21;3.5775;-0.0050
1677174194.030;1;3039742464;0;0;30;1;0;10;0.00;0.00;0;1.53;29.734;35.012;230758100;22;3.5808;-0.0030
1677174194.100;1;3039742464;0;0;30;1;0;10;0.00;0.00;0;1.53;29.734;35.012;230758100;23;3.5832;0.0030
1677174194.300;1;3039742464;0;0;30;1;0;10;0.00;0.00;0;1.53;29.734;35.012;230758100;24;3.5840;0.0010
1677174195.000;1;3039742464;0;0;30;1;0;10;0.00;0.00;0;1.53;29.734;35.012;230758100;25;3.5852;-0.0010
1677174197.000;1;3039742464;0;0;30;1;0;10;0.00;0.00;0;1.53;29.734;35.012;230758100;26;3.5870;-0.0010
1677174204.000;1;3039742464;0;0;30;1;0;10;0.00;0.00;0;1.53;29.734;35.012;230758100;27;3.5880;-0.0010
1677174204.001;1;3039742464;0;0;30;1;0;10;0.00;0.00;0;1.53;29.734;35.012;230758100;28;3.6019;0.6650
1677174204.003;1;3039742464;0;0;30;1;0;10;0.00;0.00;0;1.53;29.734;35.012;230758100;29;3.6121;0.9710
1677174204.010;1;3039742464;0;0;30;1;0;10;0.00;0.00;0;1.53;29.734;35.012;230758100;30;3.6190;1.0000
1677174204.030;1;3039742464;0;0;30;1;0;10;0.00;0.00;0;1.53;29.734;35.012;230758100;31;3.6221;0.9990
1677174204.100;1;3039742464;0;0;30;1;0;10;0.00;0.00;0;1.53;29.734;35.012;230758100;32;3.6243;1.0050
1677174204.300;1;3039742464;0;0;30;1;0;10;0.00;0.00;0;1.53;29.734;35.012;230758100;33;3.6256;1.0040
1677174205.000;1;3039742464;0;0;30;1;0;10;0.00;0.00;0;1.53;29.734;35.012;230758100;34;3.6264;0.9950
1677174207.000;1;3039742464;0;0;30;1;0;10;0.00;0.00;0;1.53;29.734;35.012;230758100;35;3.6306;1.0000
1677174214.000;1;3039742464;0;0;30;1;0;10;0.00;0.00;0;1.53;29.734;35.012;230758100;36;3.6370;1.0000
1677174234.000;1;3039742464;0;0;30;1;0;10;0.00;0.00;0;1.53;29.734;35.012;230758100;37;3.6488;1.0000
1677174264.000;1;3039742464;0;0;30;1;0;10;0.00;0.00;0;1.53;29.734;35.012;230758100;38;3.6594;1.0000
1677174264.001;1;3039742464;0;0;30;1;0;10;0.00;0.00;0;1.53;29.734;35.012;230758100;39;3.6332;-0.3130
1677174264.003;1;3039742464;0;0;30;1;0;10;0.00;0.00;0;1.53;29.734;35.012;230758100;40;3.6125;-0.9090
1677174264.010;1;3039742464;0;0;30;1;0;10;0.00;0.00;0;1.53;29.734;35.012;230758100;41;3.6001;-0.9920
1677174264.030;1;3039742464;0;0;30;1;0;10;0.00;0.00;0;1.53;29.734;35.012;230758100;42;3.5925;-0.9980
1677174264.100;1;3039742464;0;0;30;1;0;10;0.00;0.00;0;1.53;29.734;35.012;230758100;43;3.5885;-1.0000
1677174264.300;1;3039742464;0;0;30;1;0;10;0.00;0.00;0;1.53;29.734;35.012;230758100;44;3.5863;-0.9980
1677174265.000;1;3039742464;0;0;30;1;0;10;0.00;0.00;0;1.53;29.734;35.012;230758100;45;3.5831;-1.0010
1677174267.000;1;3039742464;0;0;30;1;0;10;0.00;0.00;0;1.53;29.734;35.012;230758100;46;3.5770;-1.0020
1677174274.000;1;3039742464;0;0;30;1;0;10;0.00;0.00;0;1.53;29.734;35.012;230758100;47;3.5660;-1.0000
1677174294.000;1;3039742464;0;0;30;1;0;10;0.00;0.00;0;1.53;29.734;35.012;230758100;48;3.5491;-1.0020
1677174324.000;1;3039742464;0;0;30;1;0;10;0.00;0.00;0;1.53;29.734;35.012;230758100;49;3.5341;-1.0000
1677174324.001;1;3039742464;0;0;30;1;0;10;0.00;0.00;0;1.53;29.734;35.012;230758100;50;3.5472;-0.3510
1677174324.003;1;3039742464;0;0;30;1;0;10;0.00;0.00;0;1.53;29.734;35.012;230758100;51;3.5570;-0.0480
1677174324.010;1;3039742464;0;0;30;1;0;10;0.00;0.00;0;1.53;29.734;35.012;230758100;52;3.5633;-0.0010
1677174324.030;1;3039742464;0;0;30;1;0;10;0.00;0.00;0;1.53;29.734;35.012;230758100;53;3.5673;0.0020
1677174324.100;1;3039742464;0;0;30;1;0;10;0.00;0.00;0;1.53;29.734;35.012;230758100;54;3.5696;0.0000
1677174324.300;1;3039742464;0;0;30;1;0;10;0.00;0.00;0;1.53;29.734;35.012;230758100;55;3.5704;-0.0010
1677174325.000;1;3039742464;0;0;30;1;0;10;0.00;0.00;0;1.53;29.734;35.012;230758100;56;3.5725;0.0010
1677174327.000;1;3039742464;0;0;30;1;0;10;0.00;0.00;0;1.53;29.734;35.012;230758100;57;3.5748;0.0030
1677174334.000;1;3039742464;0;0;30;1;0;10;0.00;0.00;0;1.53;29.734;35.012;230758100;58;3.5783;-0.0030
1677174354.000;1;3039742464;0;0;30;1;0;10;0.00;0.00;0;1.53;29.734;35.012;230758100;59;3.5834;-0.0020
1677174384.000;1;3039742464;0;0;30;1;0;10;0.00;0.00;0;1.53;29.734;35.012;230758100;60;3.5867;-0.0010
1677178825.000;1;3040945152;0;0;10;1;0;10;0.00;0.00;0;1.71;32.427;47.115;231201716;0;3.2942;-0.0010
1677178825.001;1;3040945152;0;0;10;1;0;10;0.00;0.00;0;1.71;32.427;47.115;231201716;1;3.3116;0.7860
1677178825.003;1;3040945152;0;0;10;1;0;10;0.00;0.00;0;1.71;32.427;47.115;231201716;2;3.3199;0.9850
1677178825.010;1;3040945152;0;0;10;1;0;10;0.00;0.00;0;1.71;32.427;47.115;231201716;3;3.3265;0.9970
1677178825.030;1;3040945152;0;0;10;1;0;10;0.00;0.00;0;1.71;32.427;47.115;231201716;4;3.3325;0.9990
1677178825.100;1;3040945152;0;0;10;1;0;10;0.00;0.00;0;1.71;32.427;47.115;231201716;5;3.3413;0.9990
1677178825.300;1;3040945152;0;0;10;1;0;10;0.00;0.00;0;1.71;32.427;47.115;231201716;6;3.3505;0.9970
1677178826.000;1;3040945152;0;0;10;1;0;10;0.00;0.00;0;1.71;32.427;47.115;231201716;7;3.3570;0.9970
1677178828.000;1;3040945152;0;0;10;1;0;10;0.00;0.00;0;1.71;32.427;47.115;231201716;8;3.3628;0.9980
1677178835.000;1;3040945152;0;0;10;1;0;10;0.00;0.00;0;1.71;32.427;47.115;231201716;9;3.3750;0.9980
1677178835.001;1;3040945152;0;0;10;1;0;10;0.00;0.00;0;1.71;32.427;47.115;231201716;10;3.3484;-0.2910
1677178835.003;1;3040945152;0;0;10;1;0;10;0.00;0.00;0;1.71;32.427;47.115;231201716;11;3.3265;-0.9130
1677178835.010;1;3040945152;0;0;10;1;0;10;0.00;0.00;0;1.71;32.427;47.115;231201716;12;3.3117;-0.9920
1677178835.030;1;3040945152;0;0;10;1;0;10;0.00;0.00;0;1.71;32.427;47.115;231201716;13;3.3006;-0.9990
1677178835.100;1;3040945152;0;0;10;1;0;10;0.00;0.00;0;1.71;32.427;47.115;231201716;14;3.2842;-0.9980
1677178835.300;1;3040945152;0;0;10;1;0;10;0.00;0.00;0;1.71;32.427;47.115;231201716;15;3.2669;-1.0040
1677178836.000;1;3040945152;0;0;10;1;0;10;0.00;0.00;0;1.71;32.427;47.115;231201716;16;3.2513;-1.0000
1677178838.000;1;3040945152;0;0;10;1;0;10;0.00;0.00;0;1.71;32.427;47.115;231201716;17;3.2382;-1.0000
1677178845.000;1;3040945152;0;0;10;1;0;10;0.00;0.00;0;1.71;32.427;47.115;231201716;18;3.2161;-0.9950
1677178845.001;1;3040945152;0;0;10;1;0;10;0.00;0.00;0;1.71;32.427;47.115;231201716;19;3.2292;-0.3450
1677178845.003;1;3040945152;0;0;10;1;0;10;0.00;0.00;0;1.71;32.427;47.115;231201716;20;3.2399;-0.0510
1677178845.010;1;3040945152;0;0;10;1;0;10;0.00;0.00;0;1.71;32.427;47.115;231201716;21;3.2471;-0.0040
1677178845.030;1;3040945152;0;0;10;1;0;10;0.00;0.00;0;1.71;32.427;47.115;231201716;22;3.2533;-0.0010
1677178845.100;1;3040945152;0;0;10;1;0;10;0.00;0.00;0;1.71;32.427;47.115;231201716;23;3.2622;-0.0040
1677178845.300;1;3040945152;0;0;10;1;0;10;0.00;0.00;0;1.71;32.427;47.115;231201716;24;3.2753;0.0000
1677178846.000;1;3040945152;0;0;10;1;0;10;0.00;0.00;0;1.71;32.427;47.115;231201716;25;3.2859;0.0030
1677178848.000;1;3040945152;0;0;10;1;0;10;0.00;0.00;0;1.71;32.427;47.115;231201716;26;3.2898;0.0000
1677178855.000;1;3040945152;0;0;10;1;0;10;0.00;0.00;0;1.71;32.427;47.115;231201716;27;3.2925;-0.0020
1677178855.001;1;3040945152;0;0;10;1;0;10;0.00;0.00;0;1.71;32.427;47.115;231201716;28;3.3061;0.6550
1677178855.003;1;3040945152;0;0;10;1;0;10;0.00;0.00;0;1.71;32.427;47.115;231201716;29;3.3170;0.9700
1677178855.010;1;3040945152;0;0;10;1;0;10;0.00;0.00;0;1.71;32.427;47.115;231201716;30;3.3245;0.9990
1677178855.030;1;3040945152;0;0;10;1;0;10;0.00;0.00;0;1.71;32.427;47.115;231201716;31;3.3301;0.9980
1677178855.100;1;3040945152;0;0;10;1;0;10;0.00;0.00;0;1.71;32.427;47.115;231201716;32;3.3390;1.0020
1677178855.300;1;3040945152;0;0;10;1;0;10;0.00;0.00;0;1.71;32.427;47.115;231201716;33;3.3486;1.0010
1677178856.000;1;3040945152;0;0;10;1;0;10;0.00;0.00;0;1.71;32.427;47.115;231201716;34;3.3551;0.9980
1677178858.000;1;3040945152;0;0;10;1;0;10;0.00;0.00;0;1.71;32.427;47.115;231201716;35;3.3609;0.9970
1677178865.000;1;3040945152;0;0;10;1;0;10;0.00;0.00;0;1.71;32.427;47.115;231201716;36;3.3742;0.9980
1677178885.000;1;3040945152;0;0;10;1;0;10;0.00;0.00;0;1.71;32.427;47.115;231201716;37;3.3988;0.9980
1677178915.000;1;3040945152;0;0;10;1;0;10;0.00;0.00;0;1.71;32.427;47.115;231201716;38;3.4257;0.9990
1677178915.001;1;3040945152;0;0;10;1;0;10;0.00;0.00;0;1.71;32.427;47.115;231201716;39;3.3997;-0.2920
1677178915.003;1;3040945152;0;0;10;1;0;10;0.00;0.00;0;1.71;32.427;47.115;231201716;40;3.3778;-0.9080
1677178915.010;1;3040945152;0;0;10;1;0;10;0.00;0.00;0;1.71;32.427;47.115;231201716;41;3.3633;-0.9940
1677178915.030;1;3040945152;0;0;10;1;0;10;0.00;0.00;0;1.71;32.427;47.115;231201716;42;3.3519;-1.0030
1677178915.100;1;3040945152;0;0;10;1;0;10;0.00;0.00;0;1.71;32.427;47.115;231201716;43;3.3373;-0.9980
1677178915.300;1;3040945152;0;0;10;1;0;10;0.00;0.00;0;1.71;32.427;47.115;231201716;44;3.3225;-1.0020
1677178916.000;1;3040945152;0;0;10;1;0;10;0.00;0.00;0;1.71;32.427;47.115;231201716;45;3.3118;-0.9980
1677178918.000;1;3040945152;0;0;10;1;0;10;0.00;0.00;0;1.71;32.427;47.115;231201716;46;3.3005;-0.9960
1677178925.000;1;3040945152;0;0;10;1;0;10;0.00;0.00;0;1.71;32.427;47.115;231201716;47;3.2785;-0.9970
1677178945.000;1;3040945152;0;0;10;1;0;10;0.00;0.00;0;1.71;32.427;47.115;231201716;48;3.2370;-0.9970
1677178975.000;1;3040945152;0;0;10;1;0;10;0.00;0.00;0;1.71;32.427;47.115;231201716;49;3.1899;-1.0030
1677178975.001;1;3040945152;0;0;10;1;0;10;0.00;0.00;0;1.71;32.427;47.115;231201716;50;3.2043;-0.3410
1677178975.003;1;3040945152;0;0;10;1;0;10;0.00;0.00;0;1.71;32.427;47.115;231201716;51;3.2139;-0.0520
1677178975.010;1;3040945152;0;0;10;1;0;10;0.00;0.00;0;1.71;32.427;47.115;231201716;52;3.2219;-0.0040
1677178975.030;1;3040945152;0;0;10;1;0;10;0.00;0.00;0;1.71;32.427;47.115;231201716;53;3.2272;-0.0040
1677178975.100;1;3040945152;0;0;10;1;0;10;0.00;0.00;0;1.71;32.427;47.115;231201716;54;3.2376;0.0010
1677178975.300;1;3040945152;0;0;10;1;0;10;0.00;0.00;0;1.71;32.427;47.115;231201716;55;3.2514;-0.0020
1677178976.000;1;3040945152;0;0;10;1;0;10;0.00;0.00;0;1.71;32.427;47.115;231201716;56;3.2644;0.0010
1677178978.000;1;3040945152;0;0;10;1;0;10;0.00;0.00;0;1.71;32.427;47.115;231201716;57;3.2706;0.0010
1677178985.000;1;3040945152;0;0;10;1;0;10;0.00;0.00;0;1.71;32.427;47.115;231201716;58;3.2784;0.0000
1677179005.000;1;3040945152;0;0;10;1;0;10;0.00;0.00;0;1.71;32.427;47.115;231201716;59;3.2858;0.0000
1677179035.000;1;3040945152;0;0;10;1;0;10;0.00;0.00;0;1.71;32.427;47.115;231201716;60;3.2908;-0.0020
1678918557.000;1;3487204864;1;1;10;1;0;10;0.00;0.00;0;24.94;19.529;22.687;397121169;0;3.3898;-0.0010
1678918557.001;1;3487204864;1;1;10;1;0;10;0.00;0.00;0;24.94;19.529;22.687;397121169;1;3.4037;0.8060
1678918557.003;1;3487204864;1;1;10;1;0;10;0.00;0.00;0;24.94;19.529;22.687;397121169;2;3.4078;0.9890
1678918557.010;1;3487204864;1;1;10;1;0;10;0.00;0.00;0;24.94;19.529;22.687;397121169;3;3.4095;1.0040
1678918557.030;1;3487204864;1;1;10;1;0;10;0.00;0.00;0;24.94;19.529;22.687;397121169;4;3.4115;1.0020
1678918557.100;1;3487204864;1;1;10;1;0;10;0.00;0.00;0;24.94;19.529;22.687;397121169;5;3.4126;1.0010
1678918557.300;1;3487204864;1;1;10;1;0;10;0.00;0.00;0;24.94;19.529;22.687;397121169;6;3.4142;1.0040
1678918558.000;1;3487204864;1;1;10;1;0;10;0.00;0.00;0;24.94;19.529;22.687;397121169;7;3.4154;0.9970
1678918560.000;1;3487204864;1;1;10;1;0;10;0.00;0.00;0;24.94;19.529;22.687;397121169;8;3.4188;1.0000
1678918567.000;1;3487204864;1;1;10;1;0;10;0.00;0.00;0;24.94;19.529;22.687;397121169;9;3.4262;1.0020
1678918567.001;1;3487204864;1;1;10;1;0;10;0.00;0.00;0;24.94;19.529;22.687;397121169;10;3.4050;-0.3110
1678918567.003;1;3487204864;1;1;10;1;0;10;0.00;0.00;0;24.94;19.529;22.687;397121169;11;3.3925;-0.9290
1678918567.010;1;3487204864;1;1;10;1;0;10;0.00;0.00;0;24.94;19.529;22.687;397121169;12;3.3875;-0.9980
1678918567.030;1;3487204864;1;1;10;1;0;10;0.00;0.00;0;24.94;19.529;22.687;397121169;13;3.3844;-1.0030
1678918567.100;1;3487204864;1;1;10;1;0;10;0.00;0.00;0;24.94;19.529;22.687;397121169;14;3.3817;-0.9990
1678918567.300;1;3487204864;1;1;10;1;0;10;0.00;0.00;0;24.94;19.529;22.687;397121169;15;3.3804;-1.0000
1678918568.000;1;3487204864;1;1;10;1;0;10;0.00;0.00;0;24.94;19.529;22.687;397121169;16;3.3772;-0.9960
1678918570.000;1;3487204864;1;1;10;1;0;10;0.00;0.00;0;24.94;19.529;22.687;397121169;17;3.3727;-0.9990
1678918577.000;1;3487204864;1;1;10;1;0;10;0.00;0.00;0;24.94;19.529;22.687;397121169;18;3.3626;-0.9980
1678918577.001;1;3487204864;1;1;10;1;0;10;0.00;0.00;0;24.94;19.529;22.687;397121169;19;3.3727;-0.3430
1678918577.003;1;3487204864;1;1;10;1;0;10;0.00;0.00;0;24.94;19.529;22.687;397121169;20;3.3791;-0.0410
1678918577.010;1;3487204864;1;1;10;1;0;10;0.00;0.00;0;24.94;19.529;22.687;397121169;21;3.3815;0.0000
1678918577.030;1;3487204864;1;1;10;1;0;10;0.00;0.00;0;24.94;19.529;22.687;397121169;22;3.3839;0.0030
1678918577.100;1;3487204864;1;1;10;1;0;10;0.00;0.00;0;24.94;19.529;22.687;397121169;23;3.3850;0.0040
1678918577.300;1;3487204864;1;1;10;1;0;10;0.00;0.00;0;24.94;19.529;22.687;397121169;24;3.3858;-0.0020
1678918578.000;1;3487204864;1;1;10;1;0;10;0.00;0.00;0;24.94;19.529;22.687;397121169;25;3.3872;0.0000
1678918580.000;1;3487204864;1;1;10;1;0;10;0.00;0.00;0;24.94;19.529;22.687;397121169;26;3.3876;-0.0020
1678918587.000;1;3487204864;1;1;10;1;0;10;0.00;0.00;0;24.94;19.529;22.687;397121169;27;3.3890;-0.0020
1678918587.001;1;3487204864;1;1;10;1;0;10;0.00;0.00;0;24.94;19.529;22.687;397121169;28;3.3997;0.6650
1678918587.003;1;3487204864;1;1;10;1;0;10;0.00;0.00;0;24.94;19.529;22.687;397121169;29;3.4061;0.9790
1678918587.010;1;3487204864;1;1;10;1;0;10;0.00;0.00;0;24.94;19.529;22.687;397121169;30;3.4083;0.9950
