Repository: ShafayethJamil/Battery-Diagnostic-Using-LGN

# LGN Battery Diagnostics from Pulse Relaxation (HPPC)

Code and result files for the paper *"Lie Generator Networks Extract
EIS-Grade Battery Diagnostics from Pulse Relaxation Data"* (S. Jamil,
R. Kapadia). Preprint: [https://arxiv.org/abs/2605.15351].

Lie Generator Networks (LGN) extract electrochemical time constants from
~60 seconds of post-pulse voltage relaxation and reconstruct impedance-grade
diagnostics without dedicated EIS hardware. This repository contains the
reference implementation and the result files behind the paper's figures.

File: cell_plsv2_P001_1_S01_C10.csv (part 14 of 45)
timestamp_s;timestamp_origin;sd_block_id;cyc_charged;is_rt;soc_nom;age_type;age_temp;age_soc;age_chg_rate;age_dischg_rate;age_profile;t_avg_degC;r_ref_10ms_mOhm;r_ref_1s_mOhm;uptime_ticks;seq_nr;v_raw_V;i_raw_A
1678918587.030;1;3487204864;1;1;10;1;0;10;0.00;0.00;0;24.94;19.529;22.687;397121169;31;3.4099;0.9980
1678918587.100;1;3487204864;1;1;10;1;0;10;0.00;0.00;0;24.94;19.529;22.687;397121169;32;3.4114;1.0040
1678918587.300;1;3487204864;1;1;10;1;0;10;0.00;0.00;0;24.94;19.529;22.687;397121169;33;3.4123;0.9980
1678918588.000;1;3487204864;1;1;10;1;0;10;0.00;0.00;0;24.94;19.529;22.687;397121169;34;3.4141;0.9990
1678918590.000;1;3487204864;1;1;10;1;0;10;0.00;0.00;0;24.94;19.529;22.687;397121169;35;3.4173;0.9970
1678918597.000;1;3487204864;1;1;10;1;0;10;0.00;0.00;0;24.94;19.529;22.687;397121169;36;3.4257;1.0000
1678918617.000;1;3487204864;1;1;10;1;0;10;0.00;0.00;0;24.94;19.529;22.687;397121169;37;3.4400;1.0010
1678918647.000;1;3487204864;1;1;10;1;0;10;0.00;0.00;0;24.94;19.529;22.687;397121169;38;3.4545;0.9990
1678918647.001;1;3487204864;1;1;10;1;0;10;0.00;0.00;0;24.94;19.529;22.687;397121169;39;3.4331;-0.3200
1678918647.003;1;3487204864;1;1;10;1;0;10;0.00;0.00;0;24.94;19.529;22.687;397121169;40;3.4200;-0.9340
1678918647.010;1;3487204864;1;1;10;1;0;10;0.00;0.00;0;24.94;19.529;22.687;397121169;41;3.4154;-1.0040
1678918647.030;1;3487204864;1;1;10;1;0;10;0.00;0.00;0;24.94;19.529;22.687;397121169;42;3.4126;-1.0000
1678918647.100;1;3487204864;1;1;10;1;0;10;0.00;0.00;0;24.94;19.529;22.687;397121169;43;3.4107;-0.9920
1678918647.300;1;3487204864;1;1;10;1;0;10;0.00;0.00;0;24.94;19.529;22.687;397121169;44;3.4086;-1.0030
1678918648.000;1;3487204864;1;1;10;1;0;10;0.00;0.00;0;24.94;19.529;22.687;397121169;45;3.4055;-1.0030
1678918650.000;1;3487204864;1;1;10;1;0;10;0.00;0.00;0;24.94;19.529;22.687;397121169;46;3.4014;-0.9980
1678918657.000;1;3487204864;1;1;10;1;0;10;0.00;0.00;0;24.94;19.529;22.687;397121169;47;3.3917;-0.9960
1678918677.000;1;3487204864;1;1;10;1;0;10;0.00;0.00;0;24.94;19.529;22.687;397121169;48;3.3712;-1.0010
1678918707.000;1;3487204864;1;1;10;1;0;10;0.00;0.00;0;24.94;19.529;22.687;397121169;49;3.3508;-0.9970
1678918707.001;1;3487204864;1;1;10;1;0;10;0.00;0.00;0;24.94;19.529;22.687;397121169;50;3.3617;-0.3340
1678918707.003;1;3487204864;1;1;10;1;0;10;0.00;0.00;0;24.94;19.529;22.687;397121169;51;3.3677;-0.0420
1678918707.010;1;3487204864;1;1;10;1;0;10;0.00;0.00;0;24.94;19.529;22.687;397121169;52;3.3706;0.0010
1678918707.030;1;3487204864;1;1;10;1;0;10;0.00;0.00;0;24.94;19.529;22.687;397121169;53;3.3723;-0.0010
1678918707.100;1;3487204864;1;1;10;1;0;10;0.00;0.00;0;24.94;19.529;22.687;397121169;54;3.3734;-0.0020
1678918707.300;1;3487204864;1;1;10;1;0;10;0.00;0.00;0;24.94;19.529;22.687;397121169;55;3.3745;0.0000
1678918708.000;1;3487204864;1;1;10;1;0;10;0.00;0.00;0;24.94;19.529;22.687;397121169;56;3.3760;0.0030
1678918710.000;1;3487204864;1;1;10;1;0;10;0.00;0.00;0;24.94;19.529;22.687;397121169;57;3.3780;0.0000
1678918717.000;1;3487204864;1;1;10;1;0;10;0.00;0.00;0;24.94;19.529;22.687;397121169;58;3.3817;0.0030
1678918737.000;1;3487204864;1;1;10;1;0;10;0.00;0.00;0;24.94;19.529;22.687;397121169;59;3.3858;0.0030
1678918767.000;1;3487204864;1;1;10;1;0;10;0.00;0.00;0;24.94;19.529;22.687;397121169;60;3.3877;0.0010
1678922989.000;1;3488346624;1;1;30;1;0;10;0.00;0.00;0;24.94;18.031;19.083;397543847;0;3.5992;0.0010
1678922989.001;1;3488346624;1;1;30;1;0;10;0.00;0.00;0;24.94;18.031;19.083;397543847;1;3.6117;0.8070
1678922989.003;1;3488346624;1;1;30;1;0;10;0.00;0.00;0;24.94;18.031;19.083;397543847;2;3.6163;0.9910
1678922989.010;1;3488346624;1;1;30;1;0;10;0.00;0.00;0;24.94;18.031;19.083;397543847;3;3.6170;0.9910
1678922989.030;1;3488346624;1;1;30;1;0;10;0.00;0.00;0;24.94;18.031;19.083;397543847;4;3.6177;1.0070
1678922989.100;1;3488346624;1;1;30;1;0;10;0.00;0.00;0;24.94;18.031;19.083;397543847;5;3.6183;1.0050
1678922989.300;1;3488346624;1;1;30;1;0;10;0.00;0.00;0;24.94;18.031;19.083;397543847;6;3.6186;1.0040
1678922990.000;1;3488346624;1;1;30;1;0;10;0.00;0.00;0;24.94;18.031;19.083;397543847;7;3.6193;0.9980
1678922992.000;1;3488346624;1;1;30;1;0;10;0.00;0.00;0;24.94;18.031;19.083;397543847;8;3.6219;1.0040
1678922999.000;1;3488346624;1;1;30;1;0;10;0.00;0.00;0;24.94;18.031;19.083;397543847;9;3.6255;0.9960
1678922999.001;1;3488346624;1;1;30;1;0;10;0.00;0.00;0;24.94;18.031;19.083;397543847;10;3.6048;-0.3250
1678922999.003;1;3488346624;1;1;30;1;0;10;0.00;0.00;0;24.94;18.031;19.083;397543847;11;3.5932;-0.9330
1678922999.010;1;3488346624;1;1;30;1;0;10;0.00;0.00;0;24.94;18.031;19.083;397543847;12;3.5898;-1.0050
1678922999.030;1;3488346624;1;1;30;1;0;10;0.00;0.00;0;24.94;18.031;19.083;397543847;13;3.5892;-1.0020
1678922999.100;1;3488346624;1;1;30;1;0;10;0.00;0.00;0;24.94;18.031;19.083;397543847;14;3.5888;-0.9970
1678922999.300;1;3488346624;1;1;30;1;0;10;0.00;0.00;0;24.94;18.031;19.083;397543847;15;3.5874;-1.0060
1678923000.000;1;3488346624;1;1;30;1;0;10;0.00;0.00;0;24.94;18.031;19.083;397543847;16;3.5854;-1.0050
1678923002.000;1;3488346624;1;1;30;1;0;10;0.00;0.00;0;24.94;18.031;19.083;397543847;17;3.5820;-1.0050
1678923009.000;1;3488346624;1;1;30;1;0;10;0.00;0.00;0;24.94;18.031;19.083;397543847;18;3.5765;-1.0040
1678923009.001;1;3488346624;1;1;30;1;0;10;0.00;0.00;0;24.94;18.031;19.083;397543847;19;3.5870;-0.3430
1678923009.003;1;3488346624;1;1;30;1;0;10;0.00;0.00;0;24.94;18.031;19.083;397543847;20;3.5932;-0.0340
1678923009.010;1;3488346624;1;1;30;1;0;10;0.00;0.00;0;24.94;18.031;19.083;397543847;21;3.5947;0.0010
1678923009.030;1;3488346624;1;1;30;1;0;10;0.00;0.00;0;24.94;18.031;19.083;397543847;22;3.5952;0.0000
1678923009.100;1;3488346624;1;1;30;1;0;10;0.00;0.00;0;24.94;18.031;19.083;397543847;23;3.5954;-0.0010
1678923009.300;1;3488346624;1;1;30;1;0;10;0.00;0.00;0;24.94;18.031;19.083;397543847;24;3.5961;0.0020
1678923010.000;1;3488346624;1;1;30;1;0;10;0.00;0.00;0;24.94;18.031;19.083;397543847;25;3.5964;-0.0010
1678923012.000;1;3488346624;1;1;30;1;0;10;0.00;0.00;0;24.94;18.031;19.083;397543847;26;3.5972;-0.0010
1678923019.000;1;3488346624;1;1;30;1;0;10;0.00;0.00;0;24.94;18.031;19.083;397543847;27;3.5976;-0.0040
1678923019.001;1;3488346624;1;1;30;1;0;10;0.00;0.00;0;24.94;18.031;19.083;397543847;28;3.6091;0.6740
1678923019.003;1;3488346624;1;1;30;1;0;10;0.00;0.00;0;24.94;18.031;19.083;397543847;29;3.6149;0.9780
1678923019.010;1;3488346624;1;1;30;1;0;10;0.00;0.00;0;24.94;18.031;19.083;397543847;30;3.6164;1.0060
1678923019.030;1;3488346624;1;1;30;1;0;10;0.00;0.00;0;24.94;18.031;19.083;397543847;31;3.6162;0.9950
1678923019.100;1;3488346624;1;1;30;1;0;10;0.00;0.00;0;24.94;18.031;19.083;397543847;32;3.6170;0.9980
1678923019.300;1;3488346624;1;1;30;1;0;10;0.00;0.00;0;24.94;18.031;19.083;397543847;33;3.6179;1.0010
1678923020.000;1;3488346624;1;1;30;1;0;10;0.00;0.00;0;24.94;18.031;19.083;397543847;34;3.6194;1.0010
1678923022.000;1;3488346624;1;1;30;1;0;10;0.00;0.00;0;24.94;18.031;19.083;397543847;35;3.6207;1.0000
1678923029.000;1;3488346624;1;1;30;1;0;10;0.00;0.00;0;24.94;18.031;19.083;397543847;36;3.6251;1.0040
1678923049.000;1;3488346624;1;1;30;1;0;10;0.00;0.00;0;24.94;18.031;19.083;397543847;37;3.6330;1.0050
1678923079.000;1;3488346624;1;1;30;1;0;10;0.00;0.00;0;24.94;18.031;19.083;397543847;38;3.6381;0.9960
1678923079.001;1;3488346624;1;1;30;1;0;10;0.00;0.00;0;24.94;18.031;19.083;397543847;39;3.6174;-0.3200
1678923079.003;1;3488346624;1;1;30;1;0;10;0.00;0.00;0;24.94;18.031;19.083;397543847;40;3.6056;-0.9280
1678923079.010;1;3488346624;1;1;30;1;0;10;0.00;0.00;0;24.94;18.031;19.083;397543847;41;3.6016;-1.0030
1678923079.030;1;3488346624;1;1;30;1;0;10;0.00;0.00;0;24.94;18.031;19.083;397543847;42;3.6015;-1.0020
1678923079.100;1;3488346624;1;1;30;1;0;10;0.00;0.00;0;24.94;18.031;19.083;397543847;43;3.6011;-1.0010
1678923079.300;1;3488346624;1;1;30;1;0;10;0.00;0.00;0;24.94;18.031;19.083;397543847;44;3.5998;-1.0010
1678923080.000;1;3488346624;1;1;30;1;0;10;0.00;0.00;0;24.94;18.031;19.083;397543847;45;3.5976;-0.9980
1678923082.000;1;3488346624;1;1;30;1;0;10;0.00;0.00;0;24.94;18.031;19.083;397543847;46;3.5947;-1.0040
1678923089.000;1;3488346624;1;1;30;1;0;10;0.00;0.00;0;24.94;18.031;19.083;397543847;47;3.5877;-0.9950
1678923109.000;1;3488346624;1;1;30;1;0;10;0.00;0.00;0;24.94;18.031;19.083;397543847;48;3.5763;-1.0010
1678923139.000;1;3488346624;1;1;30;1;0;10;0.00;0.00;0;24.94;18.031;19.083;397543847;49;3.5671;-0.9990
1678923139.001;1;3488346624;1;1;30;1;0;10;0.00;0.00;0;24.94;18.031;19.083;397543847;50;3.5774;-0.3380
1678923139.003;1;3488346624;1;1;30;1;0;10;0.00;0.00;0;24.94;18.031;19.083;397543847;51;3.5841;-0.0360
1678923139.010;1;3488346624;1;1;30;1;0;10;0.00;0.00;0;24.94;18.031;19.083;397543847;52;3.5847;0.0020
1678923139.030;1;3488346624;1;1;30;1;0;10;0.00;0.00;0;24.94;18.031;19.083;397543847;53;3.5852;-0.0030
1678923139.100;1;3488346624;1;1;30;1;0;10;0.00;0.00;0;24.94;18.031;19.083;397543847;54;3.5859;0.0040
1678923139.300;1;3488346624;1;1;30;1;0;10;0.00;0.00;0;24.94;18.031;19.083;397543847;55;3.5870;0.0040
1678923140.000;1;3488346624;1;1;30;1;0;10;0.00;0.00;0;24.94;18.031;19.083;397543847;56;3.5876;-0.0020
1678923142.000;1;3488346624;1;1;30;1;0;10;0.00;0.00;0;24.94;18.031;19.083;397543847;57;3.5888;-0.0010
1678923149.000;1;3488346624;1;1;30;1;0;10;0.00;0.00;0;24.94;18.031;19.083;397543847;58;3.5914;0.0020
1678923169.000;1;3488346624;1;1;30;1;0;10;0.00;0.00;0;24.94;18.031;19.083;397543847;59;3.5945;-0.0020
1678923199.000;1;3488346624;1;1;30;1;0;10;0.00;0.00;0;24.94;18.031;19.083;397543847;60;3.5964;0.0030
1678927654.000;1;3489548800;1;1;50;1;0;10;0.00;0.00;0;24.94;17.400;18.632;397988797;0;3.7332;-0.0020
1678927654.001;1;3489548800;1;1;50;1;0;10;0.00;0.00;0;24.94;17.400;18.632;397988797;1;3.7458;0.8110
1678927654.003;1;3489548800;1;1;50;1;0;10;0.00;0.00;0;24.94;17.400;18.632;397988797;2;3.7498;0.9870
1678927654.010;1;3489548800;1;1;50;1;0;10;0.00;0.00;0;24.94;17.400;18.632;397988797;3;3.7507;1.0050
1678927654.030;1;3489548800;1;1;50;1;0;10;0.00;0.00;0;24.94;17.400;18.632;397988797;4;3.7516;1.0090
1678927654.100;1;3489548800;1;1;50;1;0;10;0.00;0.00;0;24.94;17.400;18.632;397988797;5;3.7518;0.9970
1678927654.300;1;3489548800;1;1;50;1;0;10;0.00;0.00;0;24.94;17.400;18.632;397988797;6;3.7521;0.9960
1678927655.000;1;3489548800;1;1;50;1;0;10;0.00;0.00;0;24.94;17.400;18.632;397988797;7;3.7535;0.9930
1678927657.000;1;3489548800;1;1;50;1;0;10;0.00;0.00;0;24.94;17.400;18.632;397988797;8;3.7565;1.0000
1678927664.000;1;3489548800;1;1;50;1;0;10;0.00;0.00;0;24.94;17.400;18.632;397988797;9;3.7622;1.0030
1678927664.001;1;3489548800;1;1;50;1;0;10;0.00;0.00;0;24.94;17.400;18.632;397988797;10;3.7410;-0.3260
1678927664.003;1;3489548800;1;1;50;1;0;10;0.00;0.00;0;24.94;17.400;18.632;397988797;11;3.7299;-0.9270
1678927664.010;1;3489548800;1;1;50;1;0;10;0.00;0.00;0;24.94;17.400;18.632;397988797;12;3.7270;-1.0020
1678927664.030;1;3489548800;1;1;50;1;0;10;0.00;0.00;0;24.94;17.400;18.632;397988797;13;3.7258;-0.9960
1678927664.100;1;3489548800;1;1;50;1;0;10;0.00;0.00;0;24.94;17.400;18.632;397988797;14;3.7253;-1.0000
1678927664.300;1;3489548800;1;1;50;1;0;10;0.00;0.00;0;24.94;17.400;18.632;397988797;15;3.7238;-0.9980
1678927665.000;1;3489548800;1;1;50;1;0;10;0.00;0.00;0;24.94;17.400;18.632;397988797;16;3.7207;-1.0010
1678927667.000;1;3489548800;1;1;50;1;0;10;0.00;0.00;0;24.94;17.400;18.632;397988797;17;3.7174;-0.9980
1678927674.000;1;3489548800;1;1;50;1;0;10;0.00;0.00;0;24.94;17.400;18.632;397988797;18;3.7106;-1.0050
1678927674.001;1;3489548800;1;1;50;1;0;10;0.00;0.00;0;24.94;17.400;18.632;397988797;19;3.7208;-0.3440
1678927674.003;1;3489548800;1;1;50;1;0;10;0.00;0.00;0;24.94;17.400;18.632;397988797;20;3.7271;-0.0340
1678927674.010;1;3489548800;1;1;50;1;0;10;0.00;0.00;0;24.94;17.400;18.632;397988797;21;3.7279;0.0000
1678927674.030;1;3489548800;1;1;50;1;0;10;0.00;0.00;0;24.94;17.400;18.632;397988797;22;3.7288;-0.0020
1678927674.100;1;3489548800;1;1;50;1;0;10;0.00;0.00;0;24.94;17.400;18.632;397988797;23;3.7288;0.0020
1678927674.300;1;3489548800;1;1;50;1;0;10;0.00;0.00;0;24.94;17.400;18.632;397988797;24;3.7297;0.0030
1678927675.000;1;3489548800;1;1;50;1;0;10;0.00;0.00;0;24.94;17.400;18.632;397988797;25;3.7301;0.0030
1678927677.000;1;3489548800;1;1;50;1;0;10;0.00;0.00;0;24.94;17.400;18.632;397988797;26;3.7313;0.0040
1678927684.000;1;3489548800;1;1;50;1;0;10;0.00;0.00;0;24.94;17.400;18.632;397988797;27;3.7321;-0.0020
1678927684.001;1;3489548800;1;1;50;1;0;10;0.00;0.00;0;24.94;17.400;18.632;397988797;28;3.7427;0.6720
1678927684.003;1;3489548800;1;1;50;1;0;10;0.00;0.00;0;24.94;17.400;18.632;397988797;29;3.7483;0.9800
1678927684.010;1;3489548800;1;1;50;1;0;10;0.00;0.00;0;24.94;17.400;18.632;397988797;30;3.7498;1.0010
1678927684.030;1;3489548800;1;1;50;1;0;10;0.00;0.00;0;24.94;17.400;18.632;397988797;31;3.7500;0.9960
1678927684.100;1;3489548800;1;1;50;1;0;10;0.00;0.00;0;24.94;17.400;18.632;397988797;32;3.7506;1.0020
1678927684.300;1;3489548800;1;1;50;1;0;10;0.00;0.00;0;24.94;17.400;18.632;397988797;33;3.7511;1.0050
1678927685.000;1;3489548800;1;1;50;1;0;10;0.00;0.00;0;24.94;17.400;18.632;397988797;34;3.7528;1.0020
1678927687.000;1;3489548800;1;1;50;1;0;10;0.00;0.00;0;24.94;17.400;18.632;397988797;35;3.7553;0.9980
1678927694.000;1;3489548800;1;1;50;1;0;10;0.00;0.00;0;24.94;17.400;18.632;397988797;36;3.7616;0.9970
1678927714.000;1;3489548800;1;1;50;1;0;10;0.00;0.00;0;24.94;17.400;18.632;397988797;37;3.7721;0.9980
1678927744.000;1;3489548800;1;1;50;1;0;10;0.00;0.00;0;24.94;17.400;18.632;397988797;38;3.7822;0.9910
1678927744.001;1;3489548800;1;1;50;1;0;10;0.00;0.00;0;24.94;17.400;18.632;397988797;39;3.7621;-0.3260
1678927744.003;1;3489548800;1;1;50;1;0;10;0.00;0.00;0;24.94;17.400;18.632;397988797;40;3.7502;-0.9250
1678927744.010;1;3489548800;1;1;50;1;0;10;0.00;0.00;0;24.94;17.400;18.632;397988797;41;3.7475;-0.9990
1678927744.030;1;3489548800;1;1;50;1;0;10;0.00;0.00;0;24.94;17.400;18.632;397988797;42;3.7466;-0.9970
1678927744.100;1;3489548800;1;1;50;1;0;10;0.00;0.00;0;24.94;17.400;18.632;397988797;43;3.7457;-1.0020
1678927744.300;1;3489548800;1;1;50;1;0;10;0.00;0.00;0;24.94;17.400;18.632;397988797;44;3.7442;-1.0010
1678927745.000;1;3489548800;1;1;50;1;0;10;0.00;0.00;0;24.94;17.400;18.632;397988797;45;3.7411;-1.0020
1678927747.000;1;3489548800;1;1;50;1;0;10;0.00;0.00;0;24.94;17.400;18.632;397988797;46;3.7365;-1.0050
1678927754.000;1;3489548800;1;1;50;1;0;10;0.00;0.00;0;24.94;17.400;18.632;397988797;47;3.7264;-1.0000
1678927774.000;1;3489548800;1;1;50;1;0;10;0.00;0.00;0;24.94;17.400;18.632;397988797;48;3.7113;-1.0000
1678927804.000;1;3489548800;1;1;50;1;0;10;0.00;0.00;0;24.94;17.400;18.632;397988797;49;3.7012;-1.0070
1678927804.001;1;3489548800;1;1;50;1;0;10;0.00;0.00;0;24.94;17.400;18.632;397988797;50;3.7113;-0.3400
1678927804.003;1;3489548800;1;1;50;1;0;10;0.00;0.00;0;24.94;17.400;18.632;397988797;51;3.7172;-0.0330
1678927804.010;1;3489548800;1;1;50;1;0;10;0.00;0.00;0;24.94;17.400;18.632;397988797;52;3.7189;-0.0060
1678927804.030;1;3489548800;1;1;50;1;0;10;0.00;0.00;0;24.94;17.400;18.632;397988797;53;3.7185;-0.0060
1678927804.100;1;3489548800;1;1;50;1;0;10;0.00;0.00;0;24.94;17.400;18.632;397988797;54;3.7193;-0.0070
1678927804.300;1;3489548800;1;1;50;1;0;10;0.00;0.00;0;24.94;17.400;18.632;397988797;55;3.7198;-0.0050
1678927805.000;1;3489548800;1;1;50;1;0;10;0.00;0.00;0;24.94;17.400;18.632;397988797;56;3.7215;-0.0030
1678927807.000;1;3489548800;1;1;50;1;0;10;0.00;0.00;0;24.94;17.400;18.632;397988797;57;3.7235;-0.0050
1678927814.000;1;3489548800;1;1;50;1;0;10;0.00;0.00;0;24.94;17.400;18.632;397988797;58;3.7259;-0.0030
1678927834.000;1;3489548800;1;1;50;1;0;10;0.00;0.00;0;24.94;17.400;18.632;397988797;59;3.7286;-0.0060
1678927864.000;1;3489548800;1;1;50;1;0;10;0.00;0.00;0;24.94;17.400;18.632;397988797;60;3.7308;0.0020
1678932227.000;1;3490726912;1;1;70;1;0;10;0.00;0.00;0;24.91;17.778;18.713;398424871;0;3.9312;0.0000
1678932227.001;1;3490726912;1;1;70;1;0;10;0.00;0.00;0;24.91;17.778;18.713;398424871;1;3.9440;0.8040
1678932227.003;1;3490726912;1;1;70;1;0;10;0.00;0.00;0;24.91;17.778;18.713;398424871;2;3.9484;0.9870
1678932227.010;1;3490726912;1;1;70;1;0;10;0.00;0.00;0;24.91;17.778;18.713;398424871;3;3.9490;1.0040
1678932227.030;1;3490726912;1;1;70;1;0;10;0.00;0.00;0;24.91;17.778;18.713;398424871;4;3.9497;0.9980
1678932227.100;1;3490726912;1;1;70;1;0;10;0.00;0.00;0;24.91;17.778;18.713;398424871;5;3.9499;0.9980
1678932227.300;1;3490726912;1;1;70;1;0;10;0.00;0.00;0;24.91;17.778;18.713;398424871;6;3.9501;0.9960
1678932228.000;1;3490726912;1;1;70;1;0;10;0.00;0.00;0;24.91;17.778;18.713;398424871;7;3.9511;0.9980
1678932230.000;1;3490726912;1;1;70;1;0;10;0.00;0.00;0;24.91;17.778;18.713;398424871;8;3.9530;0.9970
1678932237.000;1;3490726912;1;1;70;1;0;10;0.00;0.00;0;24.91;17.778;18.713;398424871;9;3.9577;1.0020
1678932237.001;1;3490726912;1;1;70;1;0;10;0.00;0.00;0;24.91;17.778;18.713;398424871;10;3.9366;-0.3360
1678932237.003;1;3490726912;1;1;70;1;0;10;0.00;0.00;0;24.91;17.778;18.713;398424871;11;3.9249;-0.9210
1678932237.010;1;3490726912;1;1;70;1;0;10;0.00;0.00;0;24.91;17.778;18.713;398424871;12;3.9223;-1.0040
1678932237.030;1;3490726912;1;1;70;1;0;10;0.00;0.00;0;24.91;17.778;18.713;398424871;13;3.9212;-0.9990
1678932237.100;1;3490726912;1;1;70;1;0;10;0.00;0.00;0;24.91;17.778;18.713;398424871;14;3.9206;-1.0000
1678932237.300;1;3490726912;1;1;70;1;0;10;0.00;0.00;0;24.91;17.778;18.713;398424871;15;3.9192;-1.0020
1678932238.000;1;3490726912;1;1;70;1;0;10;0.00;0.00;0;24.91;17.778;18.713;398424871;16;3.9171;-1.0010
1678932240.000;1;3490726912;1;1;70;1;0;10;0.00;0.00;0;24.91;17.778;18.713;398424871;17;3.9139;-0.9970
1678932247.000;1;3490726912;1;1;70;1;0;10;0.00;0.00;0;24.91;17.778;18.713;398424871;18;3.9085;-1.0050
1678932247.001;1;3490726912;1;1;70;1;0;10;0.00;0.00;0;24.91;17.778;18.713;398424871;19;3.9191;-0.3440
1678932247.003;1;3490726912;1;1;70;1;0;10;0.00;0.00;0;24.91;17.778;18.713;398424871;20;3.9257;-0.0350
1678932247.010;1;3490726912;1;1;70;1;0;10;0.00;0.00;0;24.91;17.778;18.713;398424871;21;3.9267;0.0050
1678932247.030;1;3490726912;1;1;70;1;0;10;0.00;0.00;0;24.91;17.778;18.713;398424871;22;3.9268;-0.0050
1678932247.100;1;3490726912;1;1;70;1;0;10;0.00;0.00;0;24.91;17.778;18.713;398424871;23;3.9277;0.0030
1678932247.300;1;3490726912;1;1;70;1;0;10;0.00;0.00;0;24.91;17.778;18.713;398424871;24;3.9276;0.0050
1678932248.000;1;3490726912;1;1;70;1;0;10;0.00;0.00;0;24.91;17.778;18.713;398424871;25;3.9288;0.0000
1678932250.000;1;3490726912;1;1;70;1;0;10;0.00;0.00;0;24.91;17.778;18.713;398424871;26;3.9292;0.0040
1678932257.000;1;3490726912;1;1;70;1;0;10;0.00;0.00;0;24.91;17.778;18.713;398424871;27;3.9298;-0.0010
1678932257.001;1;3490726912;1;1;70;1;0;10;0.00;0.00;0;24.91;17.778;18.713;398424871;28;3.9409;0.6840
1678932257.003;1;3490726912;1;1;70;1;0;10;0.00;0.00;0;24.91;17.778;18.713;398424871;29;3.9469;0.9790
1678932257.010;1;3490726912;1;1;70;1;0;10;0.00;0.00;0;24.91;17.778;18.713;398424871;30;3.9478;1.0000
1678932257.030;1;3490726912;1;1;70;1;0;10;0.00;0.00;0;24.91;17.778;18.713;398424871;31;3.9484;1.0000
1678932257.100;1;3490726912;1;1;70;1;0;10;0.00;0.00;0;24.91;17.778;18.713;398424871;32;3.9492;1.0030
1678932257.300;1;3490726912;1;1;70;1;0;10;0.00;0.00;0;24.91;17.778;18.713;398424871;33;3.9499;1.0020
1678932258.000;1;3490726912;1;1;70;1;0;10;0.00;0.00;0;24.91;17.778;18.713;398424871;34;3.9510;1.0020
1678932260.000;1;3490726912;1;1;70;1;0;10;0.00;0.00;0;24.91;17.778;18.713;398424871;35;3.9525;0.9950
1678932267.000;1;3490726912;1;1;70;1;0;10;0.00;0.00;0;24.91;17.778;18.713;398424871;36;3.9570;1.0050
1678932287.000;1;3490726912;1;1;70;1;0;10;0.00;0.00;0;24.91;17.778;18.713;398424871;37;3.9639;1.0080
1678932317.000;1;3490726912;1;1;70;1;0;10;0.00;0.00;0;24.91;17.778;18.713;398424871;38;3.9698;0.9920
1678932317.001;1;3490726912;1;1;70;1;0;10;0.00;0.00;0;24.91;17.778;18.713;398424871;39;3.9489;-0.3380
1678932317.003;1;3490726912;1;1;70;1;0;10;0.00;0.00;0;24.91;17.778;18.713;398424871;40;3.9378;-0.9130
1678932317.010;1;3490726912;1;1;70;1;0;10;0.00;0.00;0;24.91;17.778;18.713;398424871;41;3.9340;-1.0120
1678932317.030;1;3490726912;1;1;70;1;0;10;0.00;0.00;0;24.91;17.778;18.713;398424871;42;3.9339;-1.0030
1678932317.100;1;3490726912;1;1;70;1;0;10;0.00;0.00;0;24.91;17.778;18.713;398424871;43;3.9332;-0.9920
1678932317.300;1;3490726912;1;1;70;1;0;10;0.00;0.00;0;24.91;17.778;18.713;398424871;44;3.9326;-1.0000
1678932318.000;1;3490726912;1;1;70;1;0;10;0.00;0.00;0;24.91;17.778;18.713;398424871;45;3.9302;-0.9880
1678932320.000;1;3490726912;1;1;70;1;0;10;0.00;0.00;0;24.91;17.778;18.713;398424871;46;3.9257;-1.0000
1678932327.000;1;3490726912;1;1;70;1;0;10;0.00;0.00;0;24.91;17.778;18.713;398424871;47;3.9194;-1.0010
1678932347.000;1;3490726912;1;1;70;1;0;10;0.00;0.00;0;24.91;17.778;18.713;398424871;48;3.9091;-1.0010
1678932377.000;1;3490726912;1;1;70;1;0;10;0.00;0.00;0;24.91;17.778;18.713;398424871;49;3.9019;-0.9980
1678932377.001;1;3490726912;1;1;70;1;0;10;0.00;0.00;0;24.91;17.778;18.713;398424871;50;3.9122;-0.3520
1678932377.003;1;3490726912;1;1;70;1;0;10;0.00;0.00;0;24.91;17.778;18.713;398424871;51;3.9181;-0.0400
1678932377.010;1;3490726912;1;1;70;1;0;10;0.00;0.00;0;24.91;17.778;18.713;398424871;52;3.9193;0.0020
1678932377.030;1;3490726912;1;1;70;1;0;10;0.00;0.00;0;24.91;17.778;18.713;398424871;53;3.9199;0.0020
1678932377.100;1;3490726912;1;1;70;1;0;10;0.00;0.00;0;24.91;17.778;18.713;398424871;54;3.9206;-0.0010
1678932377.300;1;3490726912;1;1;70;1;0;10;0.00;0.00;0;24.91;17.778;18.713;398424871;55;3.9206;-0.0010
1678932378.000;1;3490726912;1;1;70;1;0;10;0.00;0.00;0;24.91;17.778;18.713;398424871;56;3.9218;-0.0030
1678932380.000;1;3490726912;1;1;70;1;0;10;0.00;0.00;0;24.91;17.778;18.713;398424871;57;3.9232;0.0050
1678932387.000;1;3490726912;1;1;70;1;0;10;0.00;0.00;0;24.91;17.778;18.713;398424871;58;3.9260;0.0010
1678932407.000;1;3490726912;1;1;70;1;0;10;0.00;0.00;0;24.91;17.778;18.713;398424871;59;3.9286;-0.0010
1678932437.000;1;3490726912;1;1;70;1;0;10;0.00;0.00;0;24.91;17.778;18.713;398424871;60;3.9302;-0.0010
1678936953.000;1;3491944448;1;1;90;1;0;10;0.00;0.00;0;24.90;18.113;19.399;398875542;0;4.0823;0.0000
1678936953.001;1;3491944448;1;1;90;1;0;10;0.00;0.00;0;24.90;18.113;19.399;398875542;1;4.0952;0.7950
1678936953.003;1;3491944448;1;1;90;1;0;10;0.00;0.00;0;24.90;18.113;19.399;398875542;2;4.0991;0.9870
1678936953.010;1;3491944448;1;1;90;1;0;10;0.00;0.00;0;24.90;18.113;19.399;398875542;3;4.1004;0.9970
1678936953.030;1;3491944448;1;1;90;1;0;10;0.00;0.00;0;24.90;18.113;19.399;398875542;4;4.1007;0.9920
1678936953.100;1;3491944448;1;1;90;1;0;10;0.00;0.00;0;24.90;18.113;19.399;398875542;5;4.1018;1.0050
1678936953.300;1;3491944448;1;1;90;1;0;10;0.00;0.00;0;24.90;18.113;19.399;398875542;6;4.1023;1.0030
1678936954.000;1;3491944448;1;1;90;1;0;10;0.00;0.00;0;24.90;18.113;19.399;398875542;7;4.1038;1.0100
1678936956.000;1;3491944448;1;1;90;1;0;10;0.00;0.00;0;24.90;18.113;19.399;398875542;8;4.1049;0.9980
1678936963.000;1;3491944448;1;1;90;1;0;10;0.00;0.00;0;24.90;18.113;19.399;398875542;9;4.1085;1.0000
1678936963.001;1;3491944448;1;1;90;1;0;10;0.00;0.00;0;24.90;18.113;19.399;398875542;10;4.0875;-0.3320
1678936963.003;1;3491944448;1;1;90;1;0;10;0.00;0.00;0;24.90;18.113;19.399;398875542;11;4.0766;-0.9070
1678936963.010;1;3491944448;1;1;90;1;0;10;0.00;0.00;0;24.90;18.113;19.399;398875542;12;4.0721;-0.9970
1678936963.030;1;3491944448;1;1;90;1;0;10;0.00;0.00;0;24.90;18.113;19.399;398875542;13;4.0715;-1.0050
1678936963.100;1;3491944448;1;1;90;1;0;10;0.00;0.00;0;24.90;18.113;19.399;398875542;14;4.0700;-1.0000
1678936963.300;1;3491944448;1;1;90;1;0;10;0.00;0.00;0;24.90;18.113;19.399;398875542;15;4.0691;-0.9970
1678936964.000;1;3491944448;1;1;90;1;0;10;0.00;0.00;0;24.90;18.113;19.399;398875542;16;4.0665;-1.0010
1678936966.000;1;3491944448;1;1;90;1;0;10;0.00;0.00;0;24.90;18.113;19.399;398875542;17;4.0640;-1.0040
1678936973.000;1;3491944448;1;1;90;1;0;10;0.00;0.00;0;24.90;18.113;19.399;398875542;18;4.0597;-1.0030
1678936973.001;1;3491944448;1;1;90;1;0;10;0.00;0.00;0;24.90;18.113;19.399;398875542;19;4.0694;-0.3470
1678936973.003;1;3491944448;1;1;90;1;0;10;0.00;0.00;0;24.90;18.113;19.399;398875542;20;4.0757;-0.0380
1678936973.010;1;3491944448;1;1;90;1;0;10;0.00;0.00;0;24.90;18.113;19.399;398875542;21;4.0779;0.0060
1678936973.030;1;3491944448;1;1;90;1;0;10;0.00;0.00;0;24.90;18.113;19.399;398875542;22;4.0780;0.0040
1678936973.100;1;3491944448;1;1;90;1;0;10;0.00;0.00;0;24.90;18.113;19.399;398875542;23;4.0782;-0.0010
1678936973.300;1;3491944448;1;1;90;1;0;10;0.00;0.00;0;24.90;18.113;19.399;398875542;24;4.0783;0.0040
1678936974.000;1;3491944448;1;1;90;1;0;10;0.00;0.00;0;24.90;18.113;19.399;398875542;25;4.0803;0.0000
1678936976.000;1;3491944448;1;1;90;1;0;10;0.00;0.00;0;24.90;18.113;19.399;398875542;26;4.0809;0.0030
1678936983.000;1;3491944448;1;1;90;1;0;10;0.00;0.00;0;24.90;18.113;19.399;398875542;27;4.0816;0.0020
1678936983.001;1;3491944448;1;1;90;1;0;10;0.00;0.00;0;24.90;18.113;19.399;398875542;28;4.0917;0.6690
1678936983.003;1;3491944448;1;1;90;1;0;10;0.00;0.00;0;24.90;18.113;19.399;398875542;29;4.0978;0.9740
1678936983.010;1;3491944448;1;1;90;1;0;10;0.00;0.00;0;24.90;18.113;19.399;398875542;30;4.0995;1.0040
1678936983.030;1;3491944448;1;1;90;1;0;10;0.00;0.00;0;24.90;18.113;19.399;398875542;31;4.1002;1.0030
1678936983.100;1;3491944448;1;1;90;1;0;10;0.00;0.00;0;24.90;18.113;19.399;398875542;32;4.1013;1.0010
1678936983.300;1;3491944448;1;1;90;1;0;10;0.00;0.00;0;24.90;18.113;19.399;398875542;33;4.1019;1.0030
1678936984.000;1;3491944448;1;1;90;1;0;10;0.00;0.00;0;24.90;18.113;19.399;398875542;34;4.1028;1.0000
1678936986.000;1;3491944448;1;1;90;1;0;10;0.00;0.00;0;24.90;18.113;19.399;398875542;35;4.1048;1.0010
1678936993.000;1;3491944448;1;1;90;1;0;10;0.00;0.00;0;24.90;18.113;19.399;398875542;36;4.1081;0.9950
1678937013.000;1;3491944448;1;1;90;1;0;10;0.00;0.00;0;24.90;18.113;19.399;398875542;37;4.1140;0.9960
1678937043.000;1;3491944448;1;1;90;1;0;10;0.00;0.00;0;24.90;18.113;19.399;398875542;38;4.1198;1.0010
1678937043.001;1;3491944448;1;1;90;1;0;10;0.00;0.00;0;24.90;18.113;19.399;398875542;39;4.0991;-0.3320
1678937043.003;1;3491944448;1;1;90;1;0;10;0.00;0.00;0;24.90;18.113;19.399;398875542;40;4.0877;-0.9050
1678937043.010;1;3491944448;1;1;90;1;0;10;0.00;0.00;0;24.90;18.113;19.399;398875542;41;4.0833;-0.9970
1678937043.030;1;3491944448;1;1;90;1;0;10;0.00;0.00;0;24.90;18.113;19.399;398875542;42;4.0820;-1.0040
1678937043.100;1;3491944448;1;1;90;1;0;10;0.00;0.00;0;24.90;18.113;19.399;398875542;43;4.0816;-0.9980
1678937043.300;1;3491944448;1;1;90;1;0;10;0.00;0.00;0;24.90;18.113;19.399;398875542;44;4.0799;-0.9970
1678937044.000;1;3491944448;1;1;90;1;0;10;0.00;0.00;0;24.90;18.113;19.399;398875542;45;4.0779;-0.9990
1678937046.000;1;3491944448;1;1;90;1;0;10;0.00;0.00;0;24.90;18.113;19.399;398875542;46;4.0744;-0.9960
1678937053.000;1;3491944448;1;1;90;1;0;10;0.00;0.00;0;24.90;18.113;19.399;398875542;47;4.0682;-0.9960
1678937073.000;1;3491944448;1;1;90;1;0;10;0.00;0.00;0;24.90;18.113;19.399;398875542;48;4.0594;-0.9990
1678937103.000;1;3491944448;1;1;90;1;0;10;0.00;0.00;0;24.90;18.113;19.399;398875542;49;4.0529;-1.0040
1678937103.001;1;3491944448;1;1;90;1;0;10;0.00;0.00;0;24.90;18.113;19.399;398875542;50;4.0631;-0.3480
1678937103.003;1;3491944448;1;1;90;1;0;10;0.00;0.00;0;24.90;18.113;19.399;398875542;51;4.0693;-0.0380
1678937103.010;1;3491944448;1;1;90;1;0;10;0.00;0.00;0;24.90;18.113;19.399;398875542;52;4.0702;-0.0040
1678937103.030;1;3491944448;1;1;90;1;0;10;0.00;0.00;0;24.90;18.113;19.399;398875542;53;4.0719;0.0030
1678937103.100;1;3491944448;1;1;90;1;0;10;0.00;0.00;0;24.90;18.113;19.399;398875542;54;4.0719;-0.0020
1678937103.300;1;3491944448;1;1;90;1;0;10;0.00;0.00;0;24.90;18.113;19.399;398875542;55;4.0728;0.0040
1678937104.000;1;3491944448;1;1;90;1;0;10;0.00;0.00;0;24.90;18.113;19.399;398875542;56;4.0737;-0.0010
1678937106.000;1;3491944448;1;1;90;1;0;10;0.00;0.00;0;24.90;18.113;19.399;398875542;57;4.0754;-0.0010
1678937113.000;1;3491944448;1;1;90;1;0;10;0.00;0.00;0;24.90;18.113;19.399;398875542;58;4.0773;0.0020
1678937133.000;1;3491944448;1;1;90;1;0;10;0.00;0.00;0;24.90;18.113;19.399;398875542;59;4.0801;0.0030
1678937163.000;1;3491944448;1;1;90;1;0;10;0.00;0.00;0;24.90;18.113;19.399;398875542;60;4.0816;0.0000
1678969206.000;1;3500213248;0;0;90;1;0;10;0.00;0.00;0;1.60;31.113;41.446;401951646;0;4.0793;0.0000
1678969206.001;1;3500213248;0;0;90;1;0;10;0.00;0.00;0;1.60;31.113;41.446;401951646;1;4.0958;0.7920
1678969206.003;1;3500213248;0;0;90;1;0;10;0.00;0.00;0;1.60;31.113;41.446;401951646;2;4.1047;0.9810
1678969206.010;1;3500213248;0;0;90;1;0;10;0.00;0.00;0;1.60;31.113;41.446;401951646;3;4.1104;1.0000
1678969206.030;1;3500213248;0;0;90;1;0;10;0.00;0.00;0;1.60;31.113;41.446;401951646;4;4.1142;0.9980
1678969206.100;1;3500213248;0;0;90;1;0;10;0.00;0.00;0;1.60;31.113;41.446;401951646;5;4.1206;0.9970
1678969206.300;1;3500213248;0;0;90;1;0;10;0.00;0.00;0;1.60;31.113;41.446;401951646;6;4.1241;1.0040
1678969207.000;1;3500213248;0;0;90;1;0;10;0.00;0.00;0;1.60;31.113;41.446;401951646;7;4.1266;0.9960
1678969209.000;1;3500213248;0;0;90;1;0;10;0.00;0.00;0;1.60;31.113;41.446;401951646;8;4.1300;0.9950
1678969216.000;1;3500213248;0;0;90;1;0;10;0.00;0.00;0;1.60;31.113;41.446;401951646;9;4.1368;1.0020
1678969216.001;1;3500213248;0;0;90;1;0;10;0.00;0.00;0;1.60;31.113;41.446;401951646;10;4.1102;-0.3220
1678969216.003;1;3500213248;0;0;90;1;0;10;0.00;0.00;0;1.60;31.113;41.446;401951646;11;4.0901;-0.8940
1678969216.010;1;3500213248;0;0;90;1;0;10;0.00;0.00;0;1.60;31.113;41.446;401951646;12;4.0759;-0.9960
1678969216.030;1;3500213248;0;0;90;1;0;10;0.00;0.00;0;1.60;31.113;41.446;401951646;13;4.0671;-1.0040
1678969216.100;1;3500213248;0;0;90;1;0;10;0.00;0.00;0;1.60;31.113;41.446;401951646;14;4.0546;-1.0020
1678969216.300;1;3500213248;0;0;90;1;0;10;0.00;0.00;0;1.60;31.113;41.446;401951646;15;4.0476;-0.9950
1678969217.000;1;3500213248;0;0;90;1;0;10;0.00;0.00;0;1.60;31.113;41.446;401951646;16;4.0429;-0.9990
1678969219.000;1;3500213248;0;0;90;1;0;10;0.00;0.00;0;1.60;31.113;41.446;401951646;17;4.0367;-0.9980
1678969226.000;1;3500213248;0;0;90;1;0;10;0.00;0.00;0;1.60;31.113;41.446;401951646;18;4.0274;-0.9960
1678969226.001;1;3500213248;0;0;90;1;0;10;0.00;0.00;0;1.60;31.113;41.446;401951646;19;4.0410;-0.3570
1678969226.003;1;3500213248;0;0;90;1;0;10;0.00;0.00;0;1.60;31.113;41.446;401951646;20;4.0519;-0.0370
1678969226.010;1;3500213248;0;0;90;1;0;10;0.00;0.00;0;1.60;31.113;41.446;401951646;21;4.0581;-0.0040
1678969226.030;1;3500213248;0;0;90;1;0;10;0.00;0.00;0;1.60;31.113;41.446;401951646;22;4.0623;-0.0050
1678969226.100;1;3500213248;0;0;90;1;0;10;0.00;0.00;0;1.60;31.113;41.446;401951646;23;4.0682;-0.0020
1678969226.300;1;3500213248;0;0;90;1;0;10;0.00;0.00;0;1.60;31.113;41.446;401951646;24;4.0724;0.0000
1678969227.000;1;3500213248;0;0;90;1;0;10;0.00;0.00;0;1.60;31.113;41.446;401951646;25;4.0734;0.0010
1678969229.000;1;3500213248;0;0;90;1;0;10;0.00;0.00;0;1.60;31.113;41.446;401951646;26;4.0758;0.0020
1678969236.000;1;3500213248;0;0;90;1;0;10;0.00;0.00;0;1.60;31.113;41.446;401951646;27;4.0777;0.0070
1678969236.001;1;3500213248;0;0;90;1;0;10;0.00;0.00;0;1.60;31.113;41.446;401951646;28;4.0919;0.6650
1678969236.003;1;3500213248;0;0;90;1;0;10;0.00;0.00;0;1.60;31.113;41.446;401951646;29;4.1030;0.9710
1678969236.010;1;3500213248;0;0;90;1;0;10;0.00;0.00;0;1.60;31.113;41.446;401951646;30;4.1081;0.9980
1678969236.030;1;3500213248;0;0;90;1;0;10;0.00;0.00;0;1.60;31.113;41.446;401951646;31;4.1127;1.0030
1678969236.100;1;3500213248;0;0;90;1;0;10;0.00;0.00;0;1.60;31.113;41.446;401951646;32;4.1185;0.9960
1678969236.300;1;3500213248;0;0;90;1;0;10;0.00;0.00;0;1.60;31.113;41.446;401951646;33;4.1228;1.0010
1678969237.000;1;3500213248;0;0;90;1;0;10;0.00;0.00;0;1.60;31.113;41.446;401951646;34;4.1256;0.9980
1678969239.000;1;3500213248;0;0;90;1;0;10;0.00;0.00;0;1.60;31.113;41.446;401951646;35;4.1294;1.0020
1678969246.000;1;3500213248;0;0;90;1;0;10;0.00;0.00;0;1.60;31.113;41.446;401951646;36;4.1361;1.0020
1678969266.000;1;3500213248;0;0;90;1;0;10;0.00;0.00;0;1.60;31.113;41.446;401951646;37;4.1469;0.9970
1678969296.000;1;3500213248;0;0;90;1;0;10;0.00;0.00;0;1.60;31.113;41.446;401951646;38;4.1561;1.0020
1678969296.001;1;3500213248;0;0;90;1;0;10;0.00;0.00;0;1.60;31.113;41.446;401951646;39;4.1285;-0.3250
1678969296.003;1;3500213248;0;0;90;1;0;10;0.00;0.00;0;1.60;31.113;41.446;401951646;40;4.1085;-0.8890
1678969296.010;1;3500213248;0;0;90;1;0;10;0.00;0.00;0;1.60;31.113;41.446;401951646;41;4.0952;-0.9940
1678969296.030;1;3500213248;0;0;90;1;0;10;0.00;0.00;0;1.60;31.113;41.446;401951646;42;4.0860;-0.9970
1678969296.100;1;3500213248;0;0;90;1;0;10;0.00;0.00;0;1.60;31.113;41.446;401951646;43;4.0737;-1.0010
1678969296.300;1;3500213248;0;0;90;1;0;10;0.00;0.00;0;1.60;31.113;41.446;401951646;44;4.0658;-0.9950
1678969297.000;1;3500213248;0;0;90;1;0;10;0.00;0.00;0;1.60;31.113;41.446;401951646;45;4.0602;-0.9970
1678969299.000;1;3500213248;0;0;90;1;0;10;0.00;0.00;0;1.60;31.113;41.446;401951646;46;4.0537;-0.9900
1678969306.000;1;3500213248;0;0;90;1;0;10;0.00;0.00;0;1.60;31.113;41.446;401951646;47;4.0417;-0.9930
1678969326.000;1;3500213248;0;0;90;1;0;10;0.00;0.00;0;1.60;31.113;41.446;401951646;48;4.0261;-1.0050
1678969356.000;1;3500213248;0;0;90;1;0;10;0.00;0.00;0;1.60;31.113;41.446;401951646;49;4.0136;-1.0000
1678969356.001;1;3500213248;0;0;90;1;0;10;0.00;0.00;0;1.60;31.113;41.446;401951646;50;4.0273;-0.3550
1678969356.003;1;3500213248;0;0;90;1;0;10;0.00;0.00;0;1.60;31.113;41.446;401951646;51;4.0382;-0.0430
1678969356.010;1;3500213248;0;0;90;1;0;10;0.00;0.00;0;1.60;31.113;41.446;401951646;52;4.0452;0.0000
1678969356.030;1;3500213248;0;0;90;1;0;10;0.00;0.00;0;1.60;31.113;41.446;401951646;53;4.0491;0.0030
1678969356.100;1;3500213248;0;0;90;1;0;10;0.00;0.00;0;1.60;31.113;41.446;401951646;54;4.0549;0.0000
1678969356.300;1;3500213248;0;0;90;1;0;10;0.00;0.00;0;1.60;31.113;41.446;401951646;55;4.0585;-0.0040
1678969357.000;1;3500213248;0;0;90;1;0;10;0.00;0.00;0;1.60;31.113;41.446;401951646;56;4.0610;-0.0040
1678969359.000;1;3500213248;0;0;90;1;0;10;0.00;0.00;0;1.60;31.113;41.446;401951646;57;4.0643;0.0050
1678969366.000;1;3500213248;0;0;90;1;0;10;0.00;0.00;0;1.60;31.113;41.446;401951646;58;4.0688;0.0030
1678969386.000;1;3500213248;0;0;90;1;0;10;0.00;0.00;0;1.60;31.113;41.446;401951646;59;4.0737;0.0010
1678969416.000;1;3500213248;0;0;90;1;0;10;0.00;0.00;0;1.60;31.113;41.446;401951646;60;4.0768;0.0050
1678973889.000;1;3501420032;0;0;70;1;0;10;0.00;0.00;0;1.56;30.738;37.423;402398179;0;3.9461;0.0000
1678973889.001;1;3501420032;0;0;70;1;0;10;0.00;0.00;0;1.56;30.738;37.423;402398179;1;3.9630;0.8070
1678973889.003;1;3501420032;0;0;70;1;0;10;0.00;0.00;0;1.56;30.738;37.423;402398179;2;3.9718;0.9820
1678973889.010;1;3501420032;0;0;70;1;0;10;0.00;0.00;0;1.56;30.738;37.423;402398179;3;3.9768;1.0010
1678973889.030;1;3501420032;0;0;70;1;0;10;0.00;0.00;0;1.56;30.738;37.423;402398179;4;3.9801;0.9970
1678973889.100;1;3501420032;0;0;70;1;0;10;0.00;0.00;0;1.56;30.738;37.423;402398179;5;3.9836;1.0020
1678973889.300;1;3501420032;0;0;70;1;0;10;0.00;0.00;0;1.56;30.738;37.423;402398179;6;3.9845;1.0010
1678973890.000;1;3501420032;0;0;70;1;0;10;0.00;0.00;0;1.56;30.738;37.423;402398179;7;3.9863;0.9960
1678973892.000;1;3501420032;0;0;70;1;0;10;0.00;0.00;0;1.56;30.738;37.423;402398179;8;3.9905;1.0030
1678973899.000;1;3501420032;0;0;70;1;0;10;0.00;0.00;0;1.56;30.738;37.423;402398179;9;3.9987;0.9980
1678973899.001;1;3501420032;0;0;70;1;0;10;0.00;0.00;0;1.56;30.738;37.423;402398179;10;3.9721;-0.3210
1678973899.003;1;3501420032;0;0;70;1;0;10;0.00;0.00;0;1.56;30.738;37.423;402398179;11;3.9517;-0.9000
1678973899.010;1;3501420032;0;0;70;1;0;10;0.00;0.00;0;1.56;30.738;37.423;402398179;12;3.9391;-1.0000
1678973899.030;1;3501420032;0;0;70;1;0;10;0.00;0.00;0;1.56;30.738;37.423;402398179;13;3.9313;-0.9990
1678973899.100;1;3501420032;0;0;70;1;0;10;0.00;0.00;0;1.56;30.738;37.423;402398179;14;3.9265;-0.9980
1678973899.300;1;3501420032;0;0;70;1;0;10;0.00;0.00;0;1.56;30.738;37.423;402398179;15;3.9238;-0.9990
1678973900.000;1;3501420032;0;0;70;1;0;10;0.00;0.00;0;1.56;30.738;37.423;402398179;16;3.9203;-0.9990
1678973902.000;1;3501420032;0;0;70;1;0;10;0.00;0.00;0;1.56;30.738;37.423;402398179;17;3.9134;-0.9990
1678973909.000;1;3501420032;0;0;70;1;0;10;0.00;0.00;0;1.56;30.738;37.423;402398179;18;3.9021;-1.0000
1678973909.001;1;3501420032;0;0;70;1;0;10;0.00;0.00;0;1.56;30.738;37.423;402398179;19;3.9153;-0.3550
1678973909.003;1;3501420032;0;0;70;1;0;10;0.00;0.00;0;1.56;30.738;37.423;402398179;20;3.9251;-0.0420
1678973909.010;1;3501420032;0;0;70;1;0;10;0.00;0.00;0;1.56;30.738;37.423;402398179;21;3.9320;0.0010
1678973909.030;1;3501420032;0;0;70;1;0;10;0.00;0.00;0;1.56;30.738;37.423;402398179;22;3.9351;-0.0050
1678973909.100;1;3501420032;0;0;70;1;0;10;0.00;0.00;0;1.56;30.738;37.423;402398179;23;3.9384;0.0000
1678973909.300;1;3501420032;0;0;70;1;0;10;0.00;0.00;0;1.56;30.738;37.423;402398179;24;3.9391;-0.0020
1678973910.000;1;3501420032;0;0;70;1;0;10;0.00;0.00;0;1.56;30.738;37.423;402398179;25;3.9415;0.0000
1678973912.000;1;3501420032;0;0;70;1;0;10;0.00;0.00;0;1.56;30.738;37.423;402398179;26;3.9429;0.0000
1678973919.000;1;3501420032;0;0;70;1;0;10;0.00;0.00;0;1.56;30.738;37.423;402398179;27;3.9444;-0.0030
1678973919.001;1;3501420032;0;0;70;1;0;10;0.00;0.00;0;1.56;30.738;37.423;402398179;28;3.9586;0.6750
1678973919.003;1;3501420032;0;0;70;1;0;10;0.00;0.00;0;1.56;30.738;37.423;402398179;29;3.9691;0.9730
1678973919.010;1;3501420032;0;0;70;1;0;10;0.00;0.00;0;1.56;30.738;37.423;402398179;30;3.9743;0.9980
1678973919.030;1;3501420032;0;0;70;1;0;10;0.00;0.00;0;1.56;30.738;37.423;402398179;31;3.9779;1.0030
1678973919.100;1;3501420032;0;0;70;1;0;10;0.00;0.00;0;1.56;30.738;37.423;402398179;32;3.9809;1.0010
1678973919.300;1;3501420032;0;0;70;1;0;10;0.00;0.00;0;1.56;30.738;37.423;402398179;33;3.9825;1.0000
1678973920.000;1;3501420032;0;0;70;1;0;10;0.00;0.00;0;1.56;30.738;37.423;402398179;34;3.9851;1.0030
1678973922.000;1;3501420032;0;0;70;1;0;10;0.00;0.00;0;1.56;30.738;37.423;402398179;35;3.9893;1.0000
1678973929.000;1;3501420032;0;0;70;1;0;10;0.00;0.00;0;1.56;30.738;37.423;402398179;36;3.9978;0.9990
1678973949.000;1;3501420032;0;0;70;1;0;10;0.00;0.00;0;1.56;30.738;37.423;402398179;37;4.0097;0.9980
1678973979.000;1;3501420032;0;0;70;1;0;10;0.00;0.00;0;1.56;30.738;37.423;402398179;38;4.0197;0.9970
1678973979.001;1;3501420032;0;0;70;1;0;10;0.00;0.00;0;1.56;30.738;37.423;402398179;39;3.9935;-0.3230
1678973979.003;1;3501420032;0;0;70;1;0;10;0.00;0.00;0;1.56;30.738;37.423;402398179;40;3.9732;-0.8990
1678973979.010;1;3501420032;0;0;70;1;0;10;0.00;0.00;0;1.56;30.738;37.423;402398179;41;3.9601;-1.0020
1678973979.030;1;3501420032;0;0;70;1;0;10;0.00;0.00;0;1.56;30.738;37.423;402398179;42;3.9530;-1.0040
1678973979.100;1;3501420032;0;0;70;1;0;10;0.00;0.00;0;1.56;30.738;37.423;402398179;43;3.9475;-1.0000
1678973979.300;1;3501420032;0;0;70;1;0;10;0.00;0.00;0;1.56;30.738;37.423;402398179;44;3.9446;-1.0030
1678973980.000;1;3501420032;0;0;70;1;0;10;0.00;0.00;0;1.56;30.738;37.423;402398179;45;3.9411;-1.0030
1678973982.000;1;3501420032;0;0;70;1;0;10;0.00;0.00;0;1.56;30.738;37.423;402398179;46;3.9341;-1.0000
1678973989.000;1;3501420032;0;0;70;1;0;10;0.00;0.00;0;1.56;30.738;37.423;402398179;47;3.9223;-1.0000
1678974009.000;1;3501420032;0;0;70;1;0;10;0.00;0.00;0;1.56;30.738;37.423;402398179;48;3.9036;-0.9920
1678974039.000;1;3501420032;0;0;70;1;0;10;0.00;0.00;0;1.56;30.738;37.423;402398179;49;3.8853;-0.9970
1678974039.001;1;3501420032;0;0;70;1;0;10;0.00;0.00;0;1.56;30.738;37.423;402398179;50;3.8981;-0.3530
1678974039.003;1;3501420032;0;0;70;1;0;10;0.00;0.00;0;1.56;30.738;37.423;402398179;51;3.9082;-0.0410
1678974039.010;1;3501420032;0;0;70;1;0;10;0.00;0.00;0;1.56;30.738;37.423;402398179;52;3.9148;-0.0020
1678974039.030;1;3501420032;0;0;70;1;0;10;0.00;0.00;0;1.56;30.738;37.423;402398179;53;3.9185;-0.0010
1678974039.100;1;3501420032;0;0;70;1;0;10;0.00;0.00;0;1.56;30.738;37.423;402398179;54;3.9210;0.0030
1678974039.300;1;3501420032;0;0;70;1;0;10;0.00;0.00;0;1.56;30.738;37.423;402398179;55;3.9227;0.0000
1678974040.000;1;3501420032;0;0;70;1;0;10;0.00;0.00;0;1.56;30.738;37.423;402398179;56;3.9240;0.0010
1678974042.000;1;3501420032;0;0;70;1;0;10;0.00;0.00;0;1.56;30.738;37.423;402398179;57;3.9273;-0.0040
1678974049.000;1;3501420032;0;0;70;1;0;10;0.00;0.00;0;1.56;30.738;37.423;402398179;58;3.9323;0.0000
1678974069.000;1;3501420032;0;0;70;1;0;10;0.00;0.00;0;1.56;30.738;37.423;402398179;59;3.9385;0.0040
