Repository: ShafayethJamil/Battery-Diagnostic-Using-LGN

# LGN Battery Diagnostics from Pulse Relaxation (HPPC)

Code and result files for the paper *"Lie Generator Networks Extract
EIS-Grade Battery Diagnostics from Pulse Relaxation Data"* (S. Jamil,
R. Kapadia). Preprint: [https://arxiv.org/abs/2605.15351].

Lie Generator Networks (LGN) extract electrochemical time constants from
~60 seconds of post-pulse voltage relaxation and reconstruct impedance-grade
diagnostics without dedicated EIS hardware. This repository contains the
reference implementation and the result files behind the paper's figures.

File: cell_plsv2_P001_1_S01_C10.csv (part 15 of 45)
timestamp_s;timestamp_origin;sd_block_id;cyc_charged;is_rt;soc_nom;age_type;age_temp;age_soc;age_chg_rate;age_dischg_rate;age_profile;t_avg_degC;r_ref_10ms_mOhm;r_ref_1s_mOhm;uptime_ticks;seq_nr;v_raw_V;i_raw_A
1678974099.000;1;3501420032;0;0;70;1;0;10;0.00;0.00;0;1.56;30.738;37.423;402398179;60;3.9420;-0.0050
1678979065.000;1;3502753280;0;0;50;1;0;10;0.00;0.00;0;1.52;29.962;35.729;402891869;0;3.7455;-0.0010
1678979065.001;1;3502753280;0;0;50;1;0;10;0.00;0.00;0;1.52;29.962;35.729;402891869;1;3.7618;0.8050
1678979065.003;1;3502753280;0;0;50;1;0;10;0.00;0.00;0;1.52;29.962;35.729;402891869;2;3.7700;0.9810
1678979065.010;1;3502753280;0;0;50;1;0;10;0.00;0.00;0;1.52;29.962;35.729;402891869;3;3.7755;1.0010
1678979065.030;1;3502753280;0;0;50;1;0;10;0.00;0.00;0;1.52;29.962;35.729;402891869;4;3.7785;1.0040
1678979065.100;1;3502753280;0;0;50;1;0;10;0.00;0.00;0;1.52;29.962;35.729;402891869;5;3.7814;1.0020
1678979065.300;1;3502753280;0;0;50;1;0;10;0.00;0.00;0;1.52;29.962;35.729;402891869;6;3.7819;1.0010
1678979066.000;1;3502753280;0;0;50;1;0;10;0.00;0.00;0;1.52;29.962;35.729;402891869;7;3.7841;0.9980
1678979068.000;1;3502753280;0;0;50;1;0;10;0.00;0.00;0;1.52;29.962;35.729;402891869;8;3.7876;1.0020
1678979075.000;1;3502753280;0;0;50;1;0;10;0.00;0.00;0;1.52;29.962;35.729;402891869;9;3.7941;0.9970
1678979075.001;1;3502753280;0;0;50;1;0;10;0.00;0.00;0;1.52;29.962;35.729;402891869;10;3.7678;-0.3120
1678979075.003;1;3502753280;0;0;50;1;0;10;0.00;0.00;0;1.52;29.962;35.729;402891869;11;3.7481;-0.9020
1678979075.010;1;3502753280;0;0;50;1;0;10;0.00;0.00;0;1.52;29.962;35.729;402891869;12;3.7360;-0.9950
1678979075.030;1;3502753280;0;0;50;1;0;10;0.00;0.00;0;1.52;29.962;35.729;402891869;13;3.7283;-1.0030
1678979075.100;1;3502753280;0;0;50;1;0;10;0.00;0.00;0;1.52;29.962;35.729;402891869;14;3.7237;-1.0030
1678979075.300;1;3502753280;0;0;50;1;0;10;0.00;0.00;0;1.52;29.962;35.729;402891869;15;3.7222;-1.0030
1678979076.000;1;3502753280;0;0;50;1;0;10;0.00;0.00;0;1.52;29.962;35.729;402891869;16;3.7189;-0.9990
1678979078.000;1;3502753280;0;0;50;1;0;10;0.00;0.00;0;1.52;29.962;35.729;402891869;17;3.7130;-1.0010
1678979085.000;1;3502753280;0;0;50;1;0;10;0.00;0.00;0;1.52;29.962;35.729;402891869;18;3.7030;-1.0030
1678979085.001;1;3502753280;0;0;50;1;0;10;0.00;0.00;0;1.52;29.962;35.729;402891869;19;3.7163;-0.3500
1678979085.003;1;3502753280;0;0;50;1;0;10;0.00;0.00;0;1.52;29.962;35.729;402891869;20;3.7267;-0.0490
1678979085.010;1;3502753280;0;0;50;1;0;10;0.00;0.00;0;1.52;29.962;35.729;402891869;21;3.7333;-0.0020
1678979085.030;1;3502753280;0;0;50;1;0;10;0.00;0.00;0;1.52;29.962;35.729;402891869;22;3.7367;0.0020
1678979085.100;1;3502753280;0;0;50;1;0;10;0.00;0.00;0;1.52;29.962;35.729;402891869;23;3.7395;0.0030
1678979085.300;1;3502753280;0;0;50;1;0;10;0.00;0.00;0;1.52;29.962;35.729;402891869;24;3.7397;0.0050
1678979086.000;1;3502753280;0;0;50;1;0;10;0.00;0.00;0;1.52;29.962;35.729;402891869;25;3.7403;0.0000
1678979088.000;1;3502753280;0;0;50;1;0;10;0.00;0.00;0;1.52;29.962;35.729;402891869;26;3.7426;0.0010
1678979095.000;1;3502753280;0;0;50;1;0;10;0.00;0.00;0;1.52;29.962;35.729;402891869;27;3.7436;-0.0030
1678979095.001;1;3502753280;0;0;50;1;0;10;0.00;0.00;0;1.52;29.962;35.729;402891869;28;3.7573;0.6680
1678979095.003;1;3502753280;0;0;50;1;0;10;0.00;0.00;0;1.52;29.962;35.729;402891869;29;3.7678;0.9710
1678979095.010;1;3502753280;0;0;50;1;0;10;0.00;0.00;0;1.52;29.962;35.729;402891869;30;3.7735;0.9970
1678979095.030;1;3502753280;0;0;50;1;0;10;0.00;0.00;0;1.52;29.962;35.729;402891869;31;3.7764;1.0000
1678979095.100;1;3502753280;0;0;50;1;0;10;0.00;0.00;0;1.52;29.962;35.729;402891869;32;3.7790;0.9940
1678979095.300;1;3502753280;0;0;50;1;0;10;0.00;0.00;0;1.52;29.962;35.729;402891869;33;3.7804;0.9980
1678979096.000;1;3502753280;0;0;50;1;0;10;0.00;0.00;0;1.52;29.962;35.729;402891869;34;3.7827;1.0010
1678979098.000;1;3502753280;0;0;50;1;0;10;0.00;0.00;0;1.52;29.962;35.729;402891869;35;3.7858;0.9960
1678979105.000;1;3502753280;0;0;50;1;0;10;0.00;0.00;0;1.52;29.962;35.729;402891869;36;3.7932;1.0000
1678979125.000;1;3502753280;0;0;50;1;0;10;0.00;0.00;0;1.52;29.962;35.729;402891869;37;3.8050;1.0010
1678979155.000;1;3502753280;0;0;50;1;0;10;0.00;0.00;0;1.52;29.962;35.729;402891869;38;3.8148;0.9980
1678979155.001;1;3502753280;0;0;50;1;0;10;0.00;0.00;0;1.52;29.962;35.729;402891869;39;3.7883;-0.3150
1678979155.003;1;3502753280;0;0;50;1;0;10;0.00;0.00;0;1.52;29.962;35.729;402891869;40;3.7693;-0.9050
1678979155.010;1;3502753280;0;0;50;1;0;10;0.00;0.00;0;1.52;29.962;35.729;402891869;41;3.7561;-0.9980
1678979155.030;1;3502753280;0;0;50;1;0;10;0.00;0.00;0;1.52;29.962;35.729;402891869;42;3.7496;-1.0010
1678979155.100;1;3502753280;0;0;50;1;0;10;0.00;0.00;0;1.52;29.962;35.729;402891869;43;3.7448;-0.9980
1678979155.300;1;3502753280;0;0;50;1;0;10;0.00;0.00;0;1.52;29.962;35.729;402891869;44;3.7431;-0.9990
1678979156.000;1;3502753280;0;0;50;1;0;10;0.00;0.00;0;1.52;29.962;35.729;402891869;45;3.7388;-0.9990
1678979158.000;1;3502753280;0;0;50;1;0;10;0.00;0.00;0;1.52;29.962;35.729;402891869;46;3.7326;-1.0020
1678979165.000;1;3502753280;0;0;50;1;0;10;0.00;0.00;0;1.52;29.962;35.729;402891869;47;3.7210;-1.0000
1678979185.000;1;3502753280;0;0;50;1;0;10;0.00;0.00;0;1.52;29.962;35.729;402891869;48;3.7029;-0.9990
1678979215.000;1;3502753280;0;0;50;1;0;10;0.00;0.00;0;1.52;29.962;35.729;402891869;49;3.6880;-1.0000
1678979215.001;1;3502753280;0;0;50;1;0;10;0.00;0.00;0;1.52;29.962;35.729;402891869;50;3.7018;-0.3500
1678979215.003;1;3502753280;0;0;50;1;0;10;0.00;0.00;0;1.52;29.962;35.729;402891869;51;3.7115;-0.0490
1678979215.010;1;3502753280;0;0;50;1;0;10;0.00;0.00;0;1.52;29.962;35.729;402891869;52;3.7176;-0.0010
1678979215.030;1;3502753280;0;0;50;1;0;10;0.00;0.00;0;1.52;29.962;35.729;402891869;53;3.7216;0.0030
1678979215.100;1;3502753280;0;0;50;1;0;10;0.00;0.00;0;1.52;29.962;35.729;402891869;54;3.7237;0.0010
1678979215.300;1;3502753280;0;0;50;1;0;10;0.00;0.00;0;1.52;29.962;35.729;402891869;55;3.7238;-0.0060
1678979216.000;1;3502753280;0;0;50;1;0;10;0.00;0.00;0;1.52;29.962;35.729;402891869;56;3.7255;-0.0040
1678979218.000;1;3502753280;0;0;50;1;0;10;0.00;0.00;0;1.52;29.962;35.729;402891869;57;3.7283;-0.0020
1678979225.000;1;3502753280;0;0;50;1;0;10;0.00;0.00;0;1.52;29.962;35.729;402891869;58;3.7324;-0.0050
1678979245.000;1;3502753280;0;0;50;1;0;10;0.00;0.00;0;1.52;29.962;35.729;402891869;59;3.7379;0.0010
1678979275.000;1;3502753280;0;0;50;1;0;10;0.00;0.00;0;1.52;29.962;35.729;402891869;60;3.7410;0.0000
1678985056.000;1;3504295424;0;0;30;1;0;10;0.00;0.00;0;1.62;29.986;35.729;403463140;0;3.5899;-0.0010
1678985056.001;1;3504295424;0;0;30;1;0;10;0.00;0.00;0;1.62;29.986;35.729;403463140;1;3.6066;0.7990
1678985056.003;1;3504295424;0;0;30;1;0;10;0.00;0.00;0;1.62;29.986;35.729;403463140;2;3.6144;0.9830
1678985056.010;1;3504295424;0;0;30;1;0;10;0.00;0.00;0;1.62;29.986;35.729;403463140;3;3.6198;0.9970
1678985056.030;1;3504295424;0;0;30;1;0;10;0.00;0.00;0;1.62;29.986;35.729;403463140;4;3.6235;1.0040
1678985056.100;1;3504295424;0;0;30;1;0;10;0.00;0.00;0;1.62;29.986;35.729;403463140;5;3.6254;0.9930
1678985056.300;1;3504295424;0;0;30;1;0;10;0.00;0.00;0;1.62;29.986;35.729;403463140;6;3.6268;0.9970
1678985057.000;1;3504295424;0;0;30;1;0;10;0.00;0.00;0;1.62;29.986;35.729;403463140;7;3.6288;0.9970
1678985059.000;1;3504295424;0;0;30;1;0;10;0.00;0.00;0;1.62;29.986;35.729;403463140;8;3.6319;0.9950
1678985066.000;1;3504295424;0;0;30;1;0;10;0.00;0.00;0;1.62;29.986;35.729;403463140;9;3.6381;1.0000
1678985066.001;1;3504295424;0;0;30;1;0;10;0.00;0.00;0;1.62;29.986;35.729;403463140;10;3.6124;-0.3110
1678985066.003;1;3504295424;0;0;30;1;0;10;0.00;0.00;0;1.62;29.986;35.729;403463140;11;3.5917;-0.9100
1678985066.010;1;3504295424;0;0;30;1;0;10;0.00;0.00;0;1.62;29.986;35.729;403463140;12;3.5789;-0.9970
1678985066.030;1;3504295424;0;0;30;1;0;10;0.00;0.00;0;1.62;29.986;35.729;403463140;13;3.5713;-0.9980
1678985066.100;1;3504295424;0;0;30;1;0;10;0.00;0.00;0;1.62;29.986;35.729;403463140;14;3.5670;-1.0010
1678985066.300;1;3504295424;0;0;30;1;0;10;0.00;0.00;0;1.62;29.986;35.729;403463140;15;3.5644;-1.0010
1678985067.000;1;3504295424;0;0;30;1;0;10;0.00;0.00;0;1.62;29.986;35.729;403463140;16;3.5619;-1.0040
1678985069.000;1;3504295424;0;0;30;1;0;10;0.00;0.00;0;1.62;29.986;35.729;403463140;17;3.5568;-1.0000
1678985076.000;1;3504295424;0;0;30;1;0;10;0.00;0.00;0;1.62;29.986;35.729;403463140;18;3.5480;-1.0020
1678985076.001;1;3504295424;0;0;30;1;0;10;0.00;0.00;0;1.62;29.986;35.729;403463140;19;3.5606;-0.3510
1678985076.003;1;3504295424;0;0;30;1;0;10;0.00;0.00;0;1.62;29.986;35.729;403463140;20;3.5710;-0.0460
1678985076.010;1;3504295424;0;0;30;1;0;10;0.00;0.00;0;1.62;29.986;35.729;403463140;21;3.5774;-0.0050
1678985076.030;1;3504295424;0;0;30;1;0;10;0.00;0.00;0;1.62;29.986;35.729;403463140;22;3.5812;-0.0010
1678985076.100;1;3504295424;0;0;30;1;0;10;0.00;0.00;0;1.62;29.986;35.729;403463140;23;3.5833;0.0010
1678985076.300;1;3504295424;0;0;30;1;0;10;0.00;0.00;0;1.62;29.986;35.729;403463140;24;3.5842;-0.0010
1678985077.000;1;3504295424;0;0;30;1;0;10;0.00;0.00;0;1.62;29.986;35.729;403463140;25;3.5850;-0.0020
1678985079.000;1;3504295424;0;0;30;1;0;10;0.00;0.00;0;1.62;29.986;35.729;403463140;26;3.5870;0.0000
1678985086.000;1;3504295424;0;0;30;1;0;10;0.00;0.00;0;1.62;29.986;35.729;403463140;27;3.5887;0.0000
1678985086.001;1;3504295424;0;0;30;1;0;10;0.00;0.00;0;1.62;29.986;35.729;403463140;28;3.6017;0.6660
1678985086.003;1;3504295424;0;0;30;1;0;10;0.00;0.00;0;1.62;29.986;35.729;403463140;29;3.6121;0.9700
1678985086.010;1;3504295424;0;0;30;1;0;10;0.00;0.00;0;1.62;29.986;35.729;403463140;30;3.6181;0.9970
1678985086.030;1;3504295424;0;0;30;1;0;10;0.00;0.00;0;1.62;29.986;35.729;403463140;31;3.6218;1.0030
1678985086.100;1;3504295424;0;0;30;1;0;10;0.00;0.00;0;1.62;29.986;35.729;403463140;32;3.6240;1.0060
1678985086.300;1;3504295424;0;0;30;1;0;10;0.00;0.00;0;1.62;29.986;35.729;403463140;33;3.6255;1.0020
1678985087.000;1;3504295424;0;0;30;1;0;10;0.00;0.00;0;1.62;29.986;35.729;403463140;34;3.6273;1.0010
1678985089.000;1;3504295424;0;0;30;1;0;10;0.00;0.00;0;1.62;29.986;35.729;403463140;35;3.6306;0.9960
1678985096.000;1;3504295424;0;0;30;1;0;10;0.00;0.00;0;1.62;29.986;35.729;403463140;36;3.6376;1.0000
1678985116.000;1;3504295424;0;0;30;1;0;10;0.00;0.00;0;1.62;29.986;35.729;403463140;37;3.6481;0.9980
1678985146.000;1;3504295424;0;0;30;1;0;10;0.00;0.00;0;1.62;29.986;35.729;403463140;38;3.6589;1.0010
1678985146.001;1;3504295424;0;0;30;1;0;10;0.00;0.00;0;1.62;29.986;35.729;403463140;39;3.6337;-0.3090
1678985146.003;1;3504295424;0;0;30;1;0;10;0.00;0.00;0;1.62;29.986;35.729;403463140;40;3.6126;-0.9170
1678985146.010;1;3504295424;0;0;30;1;0;10;0.00;0.00;0;1.62;29.986;35.729;403463140;41;3.6000;-0.9970
1678985146.030;1;3504295424;0;0;30;1;0;10;0.00;0.00;0;1.62;29.986;35.729;403463140;42;3.5930;-1.0000
1678985146.100;1;3504295424;0;0;30;1;0;10;0.00;0.00;0;1.62;29.986;35.729;403463140;43;3.5884;-1.0020
1678985146.300;1;3504295424;0;0;30;1;0;10;0.00;0.00;0;1.62;29.986;35.729;403463140;44;3.5866;-1.0020
1678985147.000;1;3504295424;0;0;30;1;0;10;0.00;0.00;0;1.62;29.986;35.729;403463140;45;3.5826;-1.0070
1678985149.000;1;3504295424;0;0;30;1;0;10;0.00;0.00;0;1.62;29.986;35.729;403463140;46;3.5772;-1.0050
1678985156.000;1;3504295424;0;0;30;1;0;10;0.00;0.00;0;1.62;29.986;35.729;403463140;47;3.5662;-1.0020
1678985176.000;1;3504295424;0;0;30;1;0;10;0.00;0.00;0;1.62;29.986;35.729;403463140;48;3.5489;-0.9980
1678985206.000;1;3504295424;0;0;30;1;0;10;0.00;0.00;0;1.62;29.986;35.729;403463140;49;3.5349;-0.9960
1678985206.001;1;3504295424;0;0;30;1;0;10;0.00;0.00;0;1.62;29.986;35.729;403463140;50;3.5473;-0.3480
1678985206.003;1;3504295424;0;0;30;1;0;10;0.00;0.00;0;1.62;29.986;35.729;403463140;51;3.5577;-0.0420
1678985206.010;1;3504295424;0;0;30;1;0;10;0.00;0.00;0;1.62;29.986;35.729;403463140;52;3.5638;-0.0060
1678985206.030;1;3504295424;0;0;30;1;0;10;0.00;0.00;0;1.62;29.986;35.729;403463140;53;3.5676;-0.0010
1678985206.100;1;3504295424;0;0;30;1;0;10;0.00;0.00;0;1.62;29.986;35.729;403463140;54;3.5702;0.0000
1678985206.300;1;3504295424;0;0;30;1;0;10;0.00;0.00;0;1.62;29.986;35.729;403463140;55;3.5708;-0.0010
1678985207.000;1;3504295424;0;0;30;1;0;10;0.00;0.00;0;1.62;29.986;35.729;403463140;56;3.5723;0.0030
1678985209.000;1;3504295424;0;0;30;1;0;10;0.00;0.00;0;1.62;29.986;35.729;403463140;57;3.5745;0.0010
1678985216.000;1;3504295424;0;0;30;1;0;10;0.00;0.00;0;1.62;29.986;35.729;403463140;58;3.5782;-0.0030
1678985236.000;1;3504295424;0;0;30;1;0;10;0.00;0.00;0;1.62;29.986;35.729;403463140;59;3.5838;-0.0020
1678985266.000;1;3504295424;0;0;30;1;0;10;0.00;0.00;0;1.62;29.986;35.729;403463140;60;3.5862;-0.0010
1678989473.000;1;3505435136;0;0;10;1;0;10;0.00;0.00;0;1.66;31.956;46.397;403884340;0;3.2917;0.0000
1678989473.001;1;3505435136;0;0;10;1;0;10;0.00;0.00;0;1.66;31.956;46.397;403884340;1;3.3082;0.7890
1678989473.003;1;3505435136;0;0;10;1;0;10;0.00;0.00;0;1.66;31.956;46.397;403884340;2;3.3177;0.9860
1678989473.010;1;3505435136;0;0;10;1;0;10;0.00;0.00;0;1.66;31.956;46.397;403884340;3;3.3236;0.9970
1678989473.030;1;3505435136;0;0;10;1;0;10;0.00;0.00;0;1.66;31.956;46.397;403884340;4;3.3289;0.9980
1678989473.100;1;3505435136;0;0;10;1;0;10;0.00;0.00;0;1.66;31.956;46.397;403884340;5;3.3381;1.0010
1678989473.300;1;3505435136;0;0;10;1;0;10;0.00;0.00;0;1.66;31.956;46.397;403884340;6;3.3475;0.9970
1678989474.000;1;3505435136;0;0;10;1;0;10;0.00;0.00;0;1.66;31.956;46.397;403884340;7;3.3544;0.9980
1678989476.000;1;3505435136;0;0;10;1;0;10;0.00;0.00;0;1.66;31.956;46.397;403884340;8;3.3603;0.9980
1678989483.000;1;3505435136;0;0;10;1;0;10;0.00;0.00;0;1.66;31.956;46.397;403884340;9;3.3727;1.0010
1678989483.001;1;3505435136;0;0;10;1;0;10;0.00;0.00;0;1.66;31.956;46.397;403884340;10;3.3458;-0.2990
1678989483.003;1;3505435136;0;0;10;1;0;10;0.00;0.00;0;1.66;31.956;46.397;403884340;11;3.3243;-0.9170
1678989483.010;1;3505435136;0;0;10;1;0;10;0.00;0.00;0;1.66;31.956;46.397;403884340;12;3.3092;-1.0000
1678989483.030;1;3505435136;0;0;10;1;0;10;0.00;0.00;0;1.66;31.956;46.397;403884340;13;3.2984;-0.9930
1678989483.100;1;3505435136;0;0;10;1;0;10;0.00;0.00;0;1.66;31.956;46.397;403884340;14;3.2820;-0.9960
1678989483.300;1;3505435136;0;0;10;1;0;10;0.00;0.00;0;1.66;31.956;46.397;403884340;15;3.2643;-0.9970
1678989484.000;1;3505435136;0;0;10;1;0;10;0.00;0.00;0;1.66;31.956;46.397;403884340;16;3.2485;-0.9990
1678989486.000;1;3505435136;0;0;10;1;0;10;0.00;0.00;0;1.66;31.956;46.397;403884340;17;3.2350;-0.9980
1678989493.000;1;3505435136;0;0;10;1;0;10;0.00;0.00;0;1.66;31.956;46.397;403884340;18;3.2121;-1.0030
1678989493.001;1;3505435136;0;0;10;1;0;10;0.00;0.00;0;1.66;31.956;46.397;403884340;19;3.2261;-0.3470
1678989493.003;1;3505435136;0;0;10;1;0;10;0.00;0.00;0;1.66;31.956;46.397;403884340;20;3.2364;-0.0510
1678989493.010;1;3505435136;0;0;10;1;0;10;0.00;0.00;0;1.66;31.956;46.397;403884340;21;3.2441;-0.0010
1678989493.030;1;3505435136;0;0;10;1;0;10;0.00;0.00;0;1.66;31.956;46.397;403884340;22;3.2494;-0.0010
1678989493.100;1;3505435136;0;0;10;1;0;10;0.00;0.00;0;1.66;31.956;46.397;403884340;23;3.2594;0.0000
1678989493.300;1;3505435136;0;0;10;1;0;10;0.00;0.00;0;1.66;31.956;46.397;403884340;24;3.2718;-0.0030
1678989494.000;1;3505435136;0;0;10;1;0;10;0.00;0.00;0;1.66;31.956;46.397;403884340;25;3.2831;-0.0010
1678989496.000;1;3505435136;0;0;10;1;0;10;0.00;0.00;0;1.66;31.956;46.397;403884340;26;3.2870;0.0020
1678989503.000;1;3505435136;0;0;10;1;0;10;0.00;0.00;0;1.66;31.956;46.397;403884340;27;3.2897;-0.0010
1678989503.001;1;3505435136;0;0;10;1;0;10;0.00;0.00;0;1.66;31.956;46.397;403884340;28;3.3032;0.6530
1678989503.003;1;3505435136;0;0;10;1;0;10;0.00;0.00;0;1.66;31.956;46.397;403884340;29;3.3146;0.9720
1678989503.010;1;3505435136;0;0;10;1;0;10;0.00;0.00;0;1.66;31.956;46.397;403884340;30;3.3214;0.9980
1678989503.030;1;3505435136;0;0;10;1;0;10;0.00;0.00;0;1.66;31.956;46.397;403884340;31;3.3275;1.0010
1678989503.100;1;3505435136;0;0;10;1;0;10;0.00;0.00;0;1.66;31.956;46.397;403884340;32;3.3360;0.9980
1678989503.300;1;3505435136;0;0;10;1;0;10;0.00;0.00;0;1.66;31.956;46.397;403884340;33;3.3454;1.0000
1678989504.000;1;3505435136;0;0;10;1;0;10;0.00;0.00;0;1.66;31.956;46.397;403884340;34;3.3526;1.0010
1678989506.000;1;3505435136;0;0;10;1;0;10;0.00;0.00;0;1.66;31.956;46.397;403884340;35;3.3587;1.0000
1678989513.000;1;3505435136;0;0;10;1;0;10;0.00;0.00;0;1.66;31.956;46.397;403884340;36;3.3712;0.9950
1678989533.000;1;3505435136;0;0;10;1;0;10;0.00;0.00;0;1.66;31.956;46.397;403884340;37;3.3965;1.0020
1678989563.000;1;3505435136;0;0;10;1;0;10;0.00;0.00;0;1.66;31.956;46.397;403884340;38;3.4242;0.9990
1678989563.001;1;3505435136;0;0;10;1;0;10;0.00;0.00;0;1.66;31.956;46.397;403884340;39;3.3975;-0.3020
1678989563.003;1;3505435136;0;0;10;1;0;10;0.00;0.00;0;1.66;31.956;46.397;403884340;40;3.3762;-0.9080
1678989563.010;1;3505435136;0;0;10;1;0;10;0.00;0.00;0;1.66;31.956;46.397;403884340;41;3.3609;-0.9930
1678989563.030;1;3505435136;0;0;10;1;0;10;0.00;0.00;0;1.66;31.956;46.397;403884340;42;3.3499;-0.9990
1678989563.100;1;3505435136;0;0;10;1;0;10;0.00;0.00;0;1.66;31.956;46.397;403884340;43;3.3353;-0.9970
1678989563.300;1;3505435136;0;0;10;1;0;10;0.00;0.00;0;1.66;31.956;46.397;403884340;44;3.3203;-0.9990
1678989564.000;1;3505435136;0;0;10;1;0;10;0.00;0.00;0;1.66;31.956;46.397;403884340;45;3.3091;-1.0040
1678989566.000;1;3505435136;0;0;10;1;0;10;0.00;0.00;0;1.66;31.956;46.397;403884340;46;3.2980;-0.9940
1678989573.000;1;3505435136;0;0;10;1;0;10;0.00;0.00;0;1.66;31.956;46.397;403884340;47;3.2758;-0.9990
1678989593.000;1;3505435136;0;0;10;1;0;10;0.00;0.00;0;1.66;31.956;46.397;403884340;48;3.2340;-1.0000
1678989623.000;1;3505435136;0;0;10;1;0;10;0.00;0.00;0;1.66;31.956;46.397;403884340;49;3.1871;-0.9960
1678989623.001;1;3505435136;0;0;10;1;0;10;0.00;0.00;0;1.66;31.956;46.397;403884340;50;3.2007;-0.3420
1678989623.003;1;3505435136;0;0;10;1;0;10;0.00;0.00;0;1.66;31.956;46.397;403884340;51;3.2107;-0.0520
1678989623.010;1;3505435136;0;0;10;1;0;10;0.00;0.00;0;1.66;31.956;46.397;403884340;52;3.2186;-0.0010
1678989623.030;1;3505435136;0;0;10;1;0;10;0.00;0.00;0;1.66;31.956;46.397;403884340;53;3.2244;0.0020
1678989623.100;1;3505435136;0;0;10;1;0;10;0.00;0.00;0;1.66;31.956;46.397;403884340;54;3.2338;0.0000
1678989623.300;1;3505435136;0;0;10;1;0;10;0.00;0.00;0;1.66;31.956;46.397;403884340;55;3.2484;0.0020
1678989624.000;1;3505435136;0;0;10;1;0;10;0.00;0.00;0;1.66;31.956;46.397;403884340;56;3.2610;-0.0010
1678989626.000;1;3505435136;0;0;10;1;0;10;0.00;0.00;0;1.66;31.956;46.397;403884340;57;3.2682;-0.0020
1678989633.000;1;3505435136;0;0;10;1;0;10;0.00;0.00;0;1.66;31.956;46.397;403884340;58;3.2754;0.0020
1678989653.000;1;3505435136;0;0;10;1;0;10;0.00;0.00;0;1.66;31.956;46.397;403884340;59;3.2828;0.0000
1678989683.000;1;3505435136;0;0;10;1;0;10;0.00;0.00;0;1.66;31.956;46.397;403884340;60;3.2886;0.0000
1680733718.000;1;3952736256;1;1;10;1;0;10;0.00;0.00;0;24.95;19.188;22.291;570234204;0;3.3898;0.0000
1680733718.001;1;3952736256;1;1;10;1;0;10;0.00;0.00;0;24.95;19.188;22.291;570234204;1;3.4027;0.8040
1680733718.003;1;3952736256;1;1;10;1;0;10;0.00;0.00;0;24.95;19.188;22.291;570234204;2;3.4068;0.9900
1680733718.010;1;3952736256;1;1;10;1;0;10;0.00;0.00;0;24.95;19.188;22.291;570234204;3;3.4090;0.9990
1680733718.030;1;3952736256;1;1;10;1;0;10;0.00;0.00;0;24.95;19.188;22.291;570234204;4;3.4100;0.9960
1680733718.100;1;3952736256;1;1;10;1;0;10;0.00;0.00;0;24.95;19.188;22.291;570234204;5;3.4121;0.9980
1680733718.300;1;3952736256;1;1;10;1;0;10;0.00;0.00;0;24.95;19.188;22.291;570234204;6;3.4131;1.0030
1680733719.000;1;3952736256;1;1;10;1;0;10;0.00;0.00;0;24.95;19.188;22.291;570234204;7;3.4144;1.0000
1680733721.000;1;3952736256;1;1;10;1;0;10;0.00;0.00;0;24.95;19.188;22.291;570234204;8;3.4181;1.0030
1680733728.000;1;3952736256;1;1;10;1;0;10;0.00;0.00;0;24.95;19.188;22.291;570234204;9;3.4253;1.0020
1680733728.001;1;3952736256;1;1;10;1;0;10;0.00;0.00;0;24.95;19.188;22.291;570234204;10;3.4045;-0.3080
1680733728.003;1;3952736256;1;1;10;1;0;10;0.00;0.00;0;24.95;19.188;22.291;570234204;11;3.3913;-0.9220
1680733728.010;1;3952736256;1;1;10;1;0;10;0.00;0.00;0;24.95;19.188;22.291;570234204;12;3.3867;-1.0020
1680733728.030;1;3952736256;1;1;10;1;0;10;0.00;0.00;0;24.95;19.188;22.291;570234204;13;3.3837;-1.0010
1680733728.100;1;3952736256;1;1;10;1;0;10;0.00;0.00;0;24.95;19.188;22.291;570234204;14;3.3810;-0.9980
1680733728.300;1;3952736256;1;1;10;1;0;10;0.00;0.00;0;24.95;19.188;22.291;570234204;15;3.3787;-0.9980
1680733729.000;1;3952736256;1;1;10;1;0;10;0.00;0.00;0;24.95;19.188;22.291;570234204;16;3.3759;-0.9980
1680733731.000;1;3952736256;1;1;10;1;0;10;0.00;0.00;0;24.95;19.188;22.291;570234204;17;3.3713;-1.0030
1680733738.000;1;3952736256;1;1;10;1;0;10;0.00;0.00;0;24.95;19.188;22.291;570234204;18;3.3617;-0.9990
1680733738.001;1;3952736256;1;1;10;1;0;10;0.00;0.00;0;24.95;19.188;22.291;570234204;19;3.3719;-0.3420
1680733738.003;1;3952736256;1;1;10;1;0;10;0.00;0.00;0;24.95;19.188;22.291;570234204;20;3.3782;-0.0430
1680733738.010;1;3952736256;1;1;10;1;0;10;0.00;0.00;0;24.95;19.188;22.291;570234204;21;3.3806;0.0020
1680733738.030;1;3952736256;1;1;10;1;0;10;0.00;0.00;0;24.95;19.188;22.291;570234204;22;3.3823;-0.0010
1680733738.100;1;3952736256;1;1;10;1;0;10;0.00;0.00;0;24.95;19.188;22.291;570234204;23;3.3840;0.0030
1680733738.300;1;3952736256;1;1;10;1;0;10;0.00;0.00;0;24.95;19.188;22.291;570234204;24;3.3845;-0.0040
1680733739.000;1;3952736256;1;1;10;1;0;10;0.00;0.00;0;24.95;19.188;22.291;570234204;25;3.3856;-0.0010
1680733741.000;1;3952736256;1;1;10;1;0;10;0.00;0.00;0;24.95;19.188;22.291;570234204;26;3.3870;-0.0030
1680733748.000;1;3952736256;1;1;10;1;0;10;0.00;0.00;0;24.95;19.188;22.291;570234204;27;3.3878;-0.0020
1680733748.001;1;3952736256;1;1;10;1;0;10;0.00;0.00;0;24.95;19.188;22.291;570234204;28;3.3989;0.6680
1680733748.003;1;3952736256;1;1;10;1;0;10;0.00;0.00;0;24.95;19.188;22.291;570234204;29;3.4055;0.9800
1680733748.010;1;3952736256;1;1;10;1;0;10;0.00;0.00;0;24.95;19.188;22.291;570234204;30;3.4083;1.0040
1680733748.030;1;3952736256;1;1;10;1;0;10;0.00;0.00;0;24.95;19.188;22.291;570234204;31;3.4091;0.9980
1680733748.100;1;3952736256;1;1;10;1;0;10;0.00;0.00;0;24.95;19.188;22.291;570234204;32;3.4106;1.0030
1680733748.300;1;3952736256;1;1;10;1;0;10;0.00;0.00;0;24.95;19.188;22.291;570234204;33;3.4115;0.9970
1680733749.000;1;3952736256;1;1;10;1;0;10;0.00;0.00;0;24.95;19.188;22.291;570234204;34;3.4132;1.0010
1680733751.000;1;3952736256;1;1;10;1;0;10;0.00;0.00;0;24.95;19.188;22.291;570234204;35;3.4166;1.0050
1680733758.000;1;3952736256;1;1;10;1;0;10;0.00;0.00;0;24.95;19.188;22.291;570234204;36;3.4245;0.9960
1680733778.000;1;3952736256;1;1;10;1;0;10;0.00;0.00;0;24.95;19.188;22.291;570234204;37;3.4391;1.0010
1680733808.000;1;3952736256;1;1;10;1;0;10;0.00;0.00;0;24.95;19.188;22.291;570234204;38;3.4536;1.0000
1680733808.001;1;3952736256;1;1;10;1;0;10;0.00;0.00;0;24.95;19.188;22.291;570234204;39;3.4330;-0.3140
1680733808.003;1;3952736256;1;1;10;1;0;10;0.00;0.00;0;24.95;19.188;22.291;570234204;40;3.4196;-0.9400
1680733808.010;1;3952736256;1;1;10;1;0;10;0.00;0.00;0;24.95;19.188;22.291;570234204;41;3.4153;-0.9970
1680733808.030;1;3952736256;1;1;10;1;0;10;0.00;0.00;0;24.95;19.188;22.291;570234204;42;3.4128;-1.0010
1680733808.100;1;3952736256;1;1;10;1;0;10;0.00;0.00;0;24.95;19.188;22.291;570234204;43;3.4100;-1.0000
1680733808.300;1;3952736256;1;1;10;1;0;10;0.00;0.00;0;24.95;19.188;22.291;570234204;44;3.4086;-0.9940
1680733809.000;1;3952736256;1;1;10;1;0;10;0.00;0.00;0;24.95;19.188;22.291;570234204;45;3.4058;-1.0020
1680733811.000;1;3952736256;1;1;10;1;0;10;0.00;0.00;0;24.95;19.188;22.291;570234204;46;3.4012;-0.9980
1680733818.000;1;3952736256;1;1;10;1;0;10;0.00;0.00;0;24.95;19.188;22.291;570234204;47;3.3904;-1.0030
1680733838.000;1;3952736256;1;1;10;1;0;10;0.00;0.00;0;24.95;19.188;22.291;570234204;48;3.3709;-1.0030
1680733868.000;1;3952736256;1;1;10;1;0;10;0.00;0.00;0;24.95;19.188;22.291;570234204;49;3.3501;-0.9990
1680733868.001;1;3952736256;1;1;10;1;0;10;0.00;0.00;0;24.95;19.188;22.291;570234204;50;3.3609;-0.3370
1680733868.003;1;3952736256;1;1;10;1;0;10;0.00;0.00;0;24.95;19.188;22.291;570234204;51;3.3668;-0.0390
1680733868.010;1;3952736256;1;1;10;1;0;10;0.00;0.00;0;24.95;19.188;22.291;570234204;52;3.3692;-0.0020
1680733868.030;1;3952736256;1;1;10;1;0;10;0.00;0.00;0;24.95;19.188;22.291;570234204;53;3.3708;0.0040
1680733868.100;1;3952736256;1;1;10;1;0;10;0.00;0.00;0;24.95;19.188;22.291;570234204;54;3.3734;-0.0010
1680733868.300;1;3952736256;1;1;10;1;0;10;0.00;0.00;0;24.95;19.188;22.291;570234204;55;3.3738;0.0020
1680733869.000;1;3952736256;1;1;10;1;0;10;0.00;0.00;0;24.95;19.188;22.291;570234204;56;3.3751;0.0010
1680733871.000;1;3952736256;1;1;10;1;0;10;0.00;0.00;0;24.95;19.188;22.291;570234204;57;3.3768;-0.0010
1680733878.000;1;3952736256;1;1;10;1;0;10;0.00;0.00;0;24.95;19.188;22.291;570234204;58;3.3810;-0.0010
1680733898.000;1;3952736256;1;1;10;1;0;10;0.00;0.00;0;24.95;19.188;22.291;570234204;59;3.3854;-0.0010
1680733928.000;1;3952736256;1;1;10;1;0;10;0.00;0.00;0;24.95;19.188;22.291;570234204;60;3.3869;0.0030
1680738159.000;1;3953881088;1;1;30;1;0;10;0.00;0.00;0;24.96;17.702;18.917;570657787;0;3.5991;0.0010
1680738159.001;1;3953881088;1;1;30;1;0;10;0.00;0.00;0;24.96;17.702;18.917;570657787;1;3.6115;0.8050
1680738159.003;1;3953881088;1;1;30;1;0;10;0.00;0.00;0;24.96;17.702;18.917;570657787;2;3.6162;0.9860
1680738159.010;1;3953881088;1;1;30;1;0;10;0.00;0.00;0;24.96;17.702;18.917;570657787;3;3.6168;1.0020
1680738159.030;1;3953881088;1;1;30;1;0;10;0.00;0.00;0;24.96;17.702;18.917;570657787;4;3.6172;0.9980
1680738159.100;1;3953881088;1;1;30;1;0;10;0.00;0.00;0;24.96;17.702;18.917;570657787;5;3.6181;1.0030
1680738159.300;1;3953881088;1;1;30;1;0;10;0.00;0.00;0;24.96;17.702;18.917;570657787;6;3.6180;1.0000
1680738160.000;1;3953881088;1;1;30;1;0;10;0.00;0.00;0;24.96;17.702;18.917;570657787;7;3.6197;1.0070
1680738162.000;1;3953881088;1;1;30;1;0;10;0.00;0.00;0;24.96;17.702;18.917;570657787;8;3.6218;1.0000
1680738169.000;1;3953881088;1;1;30;1;0;10;0.00;0.00;0;24.96;17.702;18.917;570657787;9;3.6260;1.0040
1680738169.001;1;3953881088;1;1;30;1;0;10;0.00;0.00;0;24.96;17.702;18.917;570657787;10;3.6045;-0.3280
1680738169.003;1;3953881088;1;1;30;1;0;10;0.00;0.00;0;24.96;17.702;18.917;570657787;11;3.5931;-0.9250
1680738169.010;1;3953881088;1;1;30;1;0;10;0.00;0.00;0;24.96;17.702;18.917;570657787;12;3.5897;-0.9990
1680738169.030;1;3953881088;1;1;30;1;0;10;0.00;0.00;0;24.96;17.702;18.917;570657787;13;3.5896;-0.9960
1680738169.100;1;3953881088;1;1;30;1;0;10;0.00;0.00;0;24.96;17.702;18.917;570657787;14;3.5881;-1.0010
1680738169.300;1;3953881088;1;1;30;1;0;10;0.00;0.00;0;24.96;17.702;18.917;570657787;15;3.5874;-0.9980
1680738170.000;1;3953881088;1;1;30;1;0;10;0.00;0.00;0;24.96;17.702;18.917;570657787;16;3.5848;-1.0050
1680738172.000;1;3953881088;1;1;30;1;0;10;0.00;0.00;0;24.96;17.702;18.917;570657787;17;3.5820;-0.9980
1680738179.000;1;3953881088;1;1;30;1;0;10;0.00;0.00;0;24.96;17.702;18.917;570657787;18;3.5765;-1.0020
1680738179.001;1;3953881088;1;1;30;1;0;10;0.00;0.00;0;24.96;17.702;18.917;570657787;19;3.5867;-0.3420
1680738179.003;1;3953881088;1;1;30;1;0;10;0.00;0.00;0;24.96;17.702;18.917;570657787;20;3.5931;-0.0360
1680738179.010;1;3953881088;1;1;30;1;0;10;0.00;0.00;0;24.96;17.702;18.917;570657787;21;3.5944;-0.0070
1680738179.030;1;3953881088;1;1;30;1;0;10;0.00;0.00;0;24.96;17.702;18.917;570657787;22;3.5947;0.0030
1680738179.100;1;3953881088;1;1;30;1;0;10;0.00;0.00;0;24.96;17.702;18.917;570657787;23;3.5956;0.0030
1680738179.300;1;3953881088;1;1;30;1;0;10;0.00;0.00;0;24.96;17.702;18.917;570657787;24;3.5956;-0.0020
1680738180.000;1;3953881088;1;1;30;1;0;10;0.00;0.00;0;24.96;17.702;18.917;570657787;25;3.5966;0.0000
1680738182.000;1;3953881088;1;1;30;1;0;10;0.00;0.00;0;24.96;17.702;18.917;570657787;26;3.5969;-0.0040
1680738189.000;1;3953881088;1;1;30;1;0;10;0.00;0.00;0;24.96;17.702;18.917;570657787;27;3.5981;0.0020
1680738189.001;1;3953881088;1;1;30;1;0;10;0.00;0.00;0;24.96;17.702;18.917;570657787;28;3.6087;0.6700
1680738189.003;1;3953881088;1;1;30;1;0;10;0.00;0.00;0;24.96;17.702;18.917;570657787;29;3.6148;0.9800
1680738189.010;1;3953881088;1;1;30;1;0;10;0.00;0.00;0;24.96;17.702;18.917;570657787;30;3.6159;0.9970
1680738189.030;1;3953881088;1;1;30;1;0;10;0.00;0.00;0;24.96;17.702;18.917;570657787;31;3.6162;0.9980
1680738189.100;1;3953881088;1;1;30;1;0;10;0.00;0.00;0;24.96;17.702;18.917;570657787;32;3.6168;1.0000
1680738189.300;1;3953881088;1;1;30;1;0;10;0.00;0.00;0;24.96;17.702;18.917;570657787;33;3.6178;1.0080
1680738190.000;1;3953881088;1;1;30;1;0;10;0.00;0.00;0;24.96;17.702;18.917;570657787;34;3.6185;0.9990
1680738192.000;1;3953881088;1;1;30;1;0;10;0.00;0.00;0;24.96;17.702;18.917;570657787;35;3.6208;1.0010
1680738199.000;1;3953881088;1;1;30;1;0;10;0.00;0.00;0;24.96;17.702;18.917;570657787;36;3.6249;0.9990
1680738219.000;1;3953881088;1;1;30;1;0;10;0.00;0.00;0;24.96;17.702;18.917;570657787;37;3.6320;0.9980
1680738249.000;1;3953881088;1;1;30;1;0;10;0.00;0.00;0;24.96;17.702;18.917;570657787;38;3.6389;1.0050
1680738249.001;1;3953881088;1;1;30;1;0;10;0.00;0.00;0;24.96;17.702;18.917;570657787;39;3.6175;-0.3250
1680738249.003;1;3953881088;1;1;30;1;0;10;0.00;0.00;0;24.96;17.702;18.917;570657787;40;3.6058;-0.9270
1680738249.010;1;3953881088;1;1;30;1;0;10;0.00;0.00;0;24.96;17.702;18.917;570657787;41;3.6019;-0.9990
1680738249.030;1;3953881088;1;1;30;1;0;10;0.00;0.00;0;24.96;17.702;18.917;570657787;42;3.6017;-0.9980
1680738249.100;1;3953881088;1;1;30;1;0;10;0.00;0.00;0;24.96;17.702;18.917;570657787;43;3.6010;-1.0000
1680738249.300;1;3953881088;1;1;30;1;0;10;0.00;0.00;0;24.96;17.702;18.917;570657787;44;3.5996;-0.9940
1680738250.000;1;3953881088;1;1;30;1;0;10;0.00;0.00;0;24.96;17.702;18.917;570657787;45;3.5974;-1.0070
1680738252.000;1;3953881088;1;1;30;1;0;10;0.00;0.00;0;24.96;17.702;18.917;570657787;46;3.5937;-1.0010
1680738259.000;1;3953881088;1;1;30;1;0;10;0.00;0.00;0;24.96;17.702;18.917;570657787;47;3.5863;-1.0090
1680738279.000;1;3953881088;1;1;30;1;0;10;0.00;0.00;0;24.96;17.702;18.917;570657787;48;3.5757;-0.9980
1680738309.000;1;3953881088;1;1;30;1;0;10;0.00;0.00;0;24.96;17.702;18.917;570657787;49;3.5673;-0.9950
1680738309.001;1;3953881088;1;1;30;1;0;10;0.00;0.00;0;24.96;17.702;18.917;570657787;50;3.5780;-0.3410
1680738309.003;1;3953881088;1;1;30;1;0;10;0.00;0.00;0;24.96;17.702;18.917;570657787;51;3.5828;-0.0400
1680738309.010;1;3953881088;1;1;30;1;0;10;0.00;0.00;0;24.96;17.702;18.917;570657787;52;3.5846;-0.0030
1680738309.030;1;3953881088;1;1;30;1;0;10;0.00;0.00;0;24.96;17.702;18.917;570657787;53;3.5855;0.0040
1680738309.100;1;3953881088;1;1;30;1;0;10;0.00;0.00;0;24.96;17.702;18.917;570657787;54;3.5855;0.0000
1680738309.300;1;3953881088;1;1;30;1;0;10;0.00;0.00;0;24.96;17.702;18.917;570657787;55;3.5863;0.0010
1680738310.000;1;3953881088;1;1;30;1;0;10;0.00;0.00;0;24.96;17.702;18.917;570657787;56;3.5868;-0.0040
1680738312.000;1;3953881088;1;1;30;1;0;10;0.00;0.00;0;24.96;17.702;18.917;570657787;57;3.5887;-0.0020
1680738319.000;1;3953881088;1;1;30;1;0;10;0.00;0.00;0;24.96;17.702;18.917;570657787;58;3.5914;0.0040
1680738339.000;1;3953881088;1;1;30;1;0;10;0.00;0.00;0;24.96;17.702;18.917;570657787;59;3.5939;-0.0010
1680738369.000;1;3953881088;1;1;30;1;0;10;0.00;0.00;0;24.96;17.702;18.917;570657787;60;3.5960;-0.0030
1680742953.000;1;3955118080;1;1;50;1;0;10;0.00;0.00;0;24.94;17.241;17.814;571115151;0;3.7334;0.0000
1680742953.001;1;3955118080;1;1;50;1;0;10;0.00;0.00;0;24.94;17.241;17.814;571115151;1;3.7457;0.8100
1680742953.003;1;3955118080;1;1;50;1;0;10;0.00;0.00;0;24.94;17.241;17.814;571115151;2;3.7502;0.9850
1680742953.010;1;3955118080;1;1;50;1;0;10;0.00;0.00;0;24.94;17.241;17.814;571115151;3;3.7506;0.9960
1680742953.030;1;3955118080;1;1;50;1;0;10;0.00;0.00;0;24.94;17.241;17.814;571115151;4;3.7511;1.0050
1680742953.100;1;3955118080;1;1;50;1;0;10;0.00;0.00;0;24.94;17.241;17.814;571115151;5;3.7513;1.0020
1680742953.300;1;3955118080;1;1;50;1;0;10;0.00;0.00;0;24.94;17.241;17.814;571115151;6;3.7524;1.0040
1680742954.000;1;3955118080;1;1;50;1;0;10;0.00;0.00;0;24.94;17.241;17.814;571115151;7;3.7537;1.0050
1680742956.000;1;3955118080;1;1;50;1;0;10;0.00;0.00;0;24.94;17.241;17.814;571115151;8;3.7564;1.0030
1680742963.000;1;3955118080;1;1;50;1;0;10;0.00;0.00;0;24.94;17.241;17.814;571115151;9;3.7621;0.9950
1680742963.001;1;3955118080;1;1;50;1;0;10;0.00;0.00;0;24.94;17.241;17.814;571115151;10;3.7411;-0.3280
1680742963.003;1;3955118080;1;1;50;1;0;10;0.00;0.00;0;24.94;17.241;17.814;571115151;11;3.7297;-0.9250
1680742963.010;1;3955118080;1;1;50;1;0;10;0.00;0.00;0;24.94;17.241;17.814;571115151;12;3.7267;-1.0030
1680742963.030;1;3955118080;1;1;50;1;0;10;0.00;0.00;0;24.94;17.241;17.814;571115151;13;3.7257;-0.9980
1680742963.100;1;3955118080;1;1;50;1;0;10;0.00;0.00;0;24.94;17.241;17.814;571115151;14;3.7257;-0.9950
1680742963.300;1;3955118080;1;1;50;1;0;10;0.00;0.00;0;24.94;17.241;17.814;571115151;15;3.7239;-0.9950
1680742964.000;1;3955118080;1;1;50;1;0;10;0.00;0.00;0;24.94;17.241;17.814;571115151;16;3.7211;-1.0060
1680742966.000;1;3955118080;1;1;50;1;0;10;0.00;0.00;0;24.94;17.241;17.814;571115151;17;3.7168;-1.0030
1680742973.000;1;3955118080;1;1;50;1;0;10;0.00;0.00;0;24.94;17.241;17.814;571115151;18;3.7099;-1.0010
1680742973.001;1;3955118080;1;1;50;1;0;10;0.00;0.00;0;24.94;17.241;17.814;571115151;19;3.7206;-0.3430
1680742973.003;1;3955118080;1;1;50;1;0;10;0.00;0.00;0;24.94;17.241;17.814;571115151;20;3.7266;-0.0340
1680742973.010;1;3955118080;1;1;50;1;0;10;0.00;0.00;0;24.94;17.241;17.814;571115151;21;3.7281;-0.0050
1680742973.030;1;3955118080;1;1;50;1;0;10;0.00;0.00;0;24.94;17.241;17.814;571115151;22;3.7287;0.0030
1680742973.100;1;3955118080;1;1;50;1;0;10;0.00;0.00;0;24.94;17.241;17.814;571115151;23;3.7289;0.0060
1680742973.300;1;3955118080;1;1;50;1;0;10;0.00;0.00;0;24.94;17.241;17.814;571115151;24;3.7290;0.0020
1680742974.000;1;3955118080;1;1;50;1;0;10;0.00;0.00;0;24.94;17.241;17.814;571115151;25;3.7297;-0.0020
1680742976.000;1;3955118080;1;1;50;1;0;10;0.00;0.00;0;24.94;17.241;17.814;571115151;26;3.7312;-0.0030
1680742983.000;1;3955118080;1;1;50;1;0;10;0.00;0.00;0;24.94;17.241;17.814;571115151;27;3.7323;0.0060
1680742983.001;1;3955118080;1;1;50;1;0;10;0.00;0.00;0;24.94;17.241;17.814;571115151;28;3.7425;0.6720
1680742983.003;1;3955118080;1;1;50;1;0;10;0.00;0.00;0;24.94;17.241;17.814;571115151;29;3.7489;0.9760
1680742983.010;1;3955118080;1;1;50;1;0;10;0.00;0.00;0;24.94;17.241;17.814;571115151;30;3.7500;0.9990
1680742983.030;1;3955118080;1;1;50;1;0;10;0.00;0.00;0;24.94;17.241;17.814;571115151;31;3.7503;1.0030
1680742983.100;1;3955118080;1;1;50;1;0;10;0.00;0.00;0;24.94;17.241;17.814;571115151;32;3.7505;0.9990
1680742983.300;1;3955118080;1;1;50;1;0;10;0.00;0.00;0;24.94;17.241;17.814;571115151;33;3.7510;0.9980
1680742984.000;1;3955118080;1;1;50;1;0;10;0.00;0.00;0;24.94;17.241;17.814;571115151;34;3.7528;1.0040
1680742986.000;1;3955118080;1;1;50;1;0;10;0.00;0.00;0;24.94;17.241;17.814;571115151;35;3.7557;1.0030
1680742993.000;1;3955118080;1;1;50;1;0;10;0.00;0.00;0;24.94;17.241;17.814;571115151;36;3.7619;1.0060
1680743013.000;1;3955118080;1;1;50;1;0;10;0.00;0.00;0;24.94;17.241;17.814;571115151;37;3.7725;1.0000
1680743043.000;1;3955118080;1;1;50;1;0;10;0.00;0.00;0;24.94;17.241;17.814;571115151;38;3.7829;1.0030
1680743043.001;1;3955118080;1;1;50;1;0;10;0.00;0.00;0;24.94;17.241;17.814;571115151;39;3.7614;-0.3310
1680743043.003;1;3955118080;1;1;50;1;0;10;0.00;0.00;0;24.94;17.241;17.814;571115151;40;3.7503;-0.9180
1680743043.010;1;3955118080;1;1;50;1;0;10;0.00;0.00;0;24.94;17.241;17.814;571115151;41;3.7469;-1.0020
1680743043.030;1;3955118080;1;1;50;1;0;10;0.00;0.00;0;24.94;17.241;17.814;571115151;42;3.7469;-1.0000
1680743043.100;1;3955118080;1;1;50;1;0;10;0.00;0.00;0;24.94;17.241;17.814;571115151;43;3.7453;-1.0020
1680743043.300;1;3955118080;1;1;50;1;0;10;0.00;0.00;0;24.94;17.241;17.814;571115151;44;3.7442;-1.0010
1680743044.000;1;3955118080;1;1;50;1;0;10;0.00;0.00;0;24.94;17.241;17.814;571115151;45;3.7408;-1.0010
1680743046.000;1;3955118080;1;1;50;1;0;10;0.00;0.00;0;24.94;17.241;17.814;571115151;46;3.7360;-0.9980
1680743053.000;1;3955118080;1;1;50;1;0;10;0.00;0.00;0;24.94;17.241;17.814;571115151;47;3.7262;-1.0070
1680743073.000;1;3955118080;1;1;50;1;0;10;0.00;0.00;0;24.94;17.241;17.814;571115151;48;3.7115;-1.0020
1680743103.000;1;3955118080;1;1;50;1;0;10;0.00;0.00;0;24.94;17.241;17.814;571115151;49;3.7012;-1.0030
1680743103.001;1;3955118080;1;1;50;1;0;10;0.00;0.00;0;24.94;17.241;17.814;571115151;50;3.7115;-0.3430
1680743103.003;1;3955118080;1;1;50;1;0;10;0.00;0.00;0;24.94;17.241;17.814;571115151;51;3.7171;-0.0430
1680743103.010;1;3955118080;1;1;50;1;0;10;0.00;0.00;0;24.94;17.241;17.814;571115151;52;3.7187;-0.0040
1680743103.030;1;3955118080;1;1;50;1;0;10;0.00;0.00;0;24.94;17.241;17.814;571115151;53;3.7191;0.0040
1680743103.100;1;3955118080;1;1;50;1;0;10;0.00;0.00;0;24.94;17.241;17.814;571115151;54;3.7194;0.0030
1680743103.300;1;3955118080;1;1;50;1;0;10;0.00;0.00;0;24.94;17.241;17.814;571115151;55;3.7198;-0.0010
1680743104.000;1;3955118080;1;1;50;1;0;10;0.00;0.00;0;24.94;17.241;17.814;571115151;56;3.7209;0.0020
1680743106.000;1;3955118080;1;1;50;1;0;10;0.00;0.00;0;24.94;17.241;17.814;571115151;57;3.7226;-0.0020
1680743113.000;1;3955118080;1;1;50;1;0;10;0.00;0.00;0;24.94;17.241;17.814;571115151;58;3.7259;0.0030
1680743133.000;1;3955118080;1;1;50;1;0;10;0.00;0.00;0;24.94;17.241;17.814;571115151;59;3.7284;-0.0020
1680743163.000;1;3955118080;1;1;50;1;0;10;0.00;0.00;0;24.94;17.241;17.814;571115151;60;3.7307;-0.0040
1680748116.000;1;3956449280;1;1;70;1;0;10;0.00;0.00;0;24.90;17.597;19.313;571607373;0;3.9308;0.0000
1680748116.001;1;3956449280;1;1;70;1;0;10;0.00;0.00;0;24.90;17.597;19.313;571607373;1;3.9437;0.8100
1680748116.003;1;3956449280;1;1;70;1;0;10;0.00;0.00;0;24.90;17.597;19.313;571607373;2;3.9481;0.9910
1680748116.010;1;3956449280;1;1;70;1;0;10;0.00;0.00;0;24.90;17.597;19.313;571607373;3;3.9484;1.0030
1680748116.030;1;3956449280;1;1;70;1;0;10;0.00;0.00;0;24.90;17.597;19.313;571607373;4;3.9490;0.9980
1680748116.100;1;3956449280;1;1;70;1;0;10;0.00;0.00;0;24.90;17.597;19.313;571607373;5;3.9501;0.9990
1680748116.300;1;3956449280;1;1;70;1;0;10;0.00;0.00;0;24.90;17.597;19.313;571607373;6;3.9502;0.9900
1680748117.000;1;3956449280;1;1;70;1;0;10;0.00;0.00;0;24.90;17.597;19.313;571607373;7;3.9512;0.9960
1680748119.000;1;3956449280;1;1;70;1;0;10;0.00;0.00;0;24.90;17.597;19.313;571607373;8;3.9528;0.9920
1680748126.000;1;3956449280;1;1;70;1;0;10;0.00;0.00;0;24.90;17.597;19.313;571607373;9;3.9569;0.9990
1680748126.001;1;3956449280;1;1;70;1;0;10;0.00;0.00;0;24.90;17.597;19.313;571607373;10;3.9359;-0.3320
1680748126.003;1;3956449280;1;1;70;1;0;10;0.00;0.00;0;24.90;17.597;19.313;571607373;11;3.9249;-0.9180
1680748126.010;1;3956449280;1;1;70;1;0;10;0.00;0.00;0;24.90;17.597;19.313;571607373;12;3.9216;-0.9960
1680748126.030;1;3956449280;1;1;70;1;0;10;0.00;0.00;0;24.90;17.597;19.313;571607373;13;3.9210;-0.9960
1680748126.100;1;3956449280;1;1;70;1;0;10;0.00;0.00;0;24.90;17.597;19.313;571607373;14;3.9206;-0.9900
1680748126.300;1;3956449280;1;1;70;1;0;10;0.00;0.00;0;24.90;17.597;19.313;571607373;15;3.9187;-0.9930
1680748127.000;1;3956449280;1;1;70;1;0;10;0.00;0.00;0;24.90;17.597;19.313;571607373;16;3.9163;-1.0070
1680748129.000;1;3956449280;1;1;70;1;0;10;0.00;0.00;0;24.90;17.597;19.313;571607373;17;3.9139;-1.0030
1680748136.000;1;3956449280;1;1;70;1;0;10;0.00;0.00;0;24.90;17.597;19.313;571607373;18;3.9089;-0.9940
1680748136.001;1;3956449280;1;1;70;1;0;10;0.00;0.00;0;24.90;17.597;19.313;571607373;19;3.9191;-0.3420
1680748136.003;1;3956449280;1;1;70;1;0;10;0.00;0.00;0;24.90;17.597;19.313;571607373;20;3.9241;-0.0330
1680748136.010;1;3956449280;1;1;70;1;0;10;0.00;0.00;0;24.90;17.597;19.313;571607373;21;3.9258;0.0060
1680748136.030;1;3956449280;1;1;70;1;0;10;0.00;0.00;0;24.90;17.597;19.313;571607373;22;3.9264;0.0060
1680748136.100;1;3956449280;1;1;70;1;0;10;0.00;0.00;0;24.90;17.597;19.313;571607373;23;3.9271;0.0050
1680748136.300;1;3956449280;1;1;70;1;0;10;0.00;0.00;0;24.90;17.597;19.313;571607373;24;3.9271;0.0010
1680748137.000;1;3956449280;1;1;70;1;0;10;0.00;0.00;0;24.90;17.597;19.313;571607373;25;3.9286;-0.0020
1680748139.000;1;3956449280;1;1;70;1;0;10;0.00;0.00;0;24.90;17.597;19.313;571607373;26;3.9293;0.0070
1680748146.000;1;3956449280;1;1;70;1;0;10;0.00;0.00;0;24.90;17.597;19.313;571607373;27;3.9299;0.0000
1680748146.001;1;3956449280;1;1;70;1;0;10;0.00;0.00;0;24.90;17.597;19.313;571607373;28;3.9405;0.6830
