Repository: ShafayethJamil/Battery-Diagnostic-Using-LGN

# LGN Battery Diagnostics from Pulse Relaxation (HPPC)

Code and result files for the paper *"Lie Generator Networks Extract
EIS-Grade Battery Diagnostics from Pulse Relaxation Data"* (S. Jamil,
R. Kapadia). Preprint: [https://arxiv.org/abs/2605.15351].

Lie Generator Networks (LGN) extract electrochemical time constants from
~60 seconds of post-pulse voltage relaxation and reconstruct impedance-grade
diagnostics without dedicated EIS hardware. This repository contains the
reference implementation and the result files behind the paper's figures.

File: cell_plsv2_P001_1_S01_C10.csv (part 16 of 45)
timestamp_s;timestamp_origin;sd_block_id;cyc_charged;is_rt;soc_nom;age_type;age_temp;age_soc;age_chg_rate;age_dischg_rate;age_profile;t_avg_degC;r_ref_10ms_mOhm;r_ref_1s_mOhm;uptime_ticks;seq_nr;v_raw_V;i_raw_A
1680748146.003;1;3956449280;1;1;70;1;0;10;0.00;0.00;0;24.90;17.597;19.313;571607373;29;3.9466;0.9810
1680748146.010;1;3956449280;1;1;70;1;0;10;0.00;0.00;0;24.90;17.597;19.313;571607373;30;3.9477;0.9980
1680748146.030;1;3956449280;1;1;70;1;0;10;0.00;0.00;0;24.90;17.597;19.313;571607373;31;3.9481;0.9960
1680748146.100;1;3956449280;1;1;70;1;0;10;0.00;0.00;0;24.90;17.597;19.313;571607373;32;3.9484;1.0070
1680748146.300;1;3956449280;1;1;70;1;0;10;0.00;0.00;0;24.90;17.597;19.313;571607373;33;3.9497;1.0040
1680748147.000;1;3956449280;1;1;70;1;0;10;0.00;0.00;0;24.90;17.597;19.313;571607373;34;3.9503;1.0010
1680748149.000;1;3956449280;1;1;70;1;0;10;0.00;0.00;0;24.90;17.597;19.313;571607373;35;3.9525;1.0010
1680748156.000;1;3956449280;1;1;70;1;0;10;0.00;0.00;0;24.90;17.597;19.313;571607373;36;3.9566;1.0060
1680748176.000;1;3956449280;1;1;70;1;0;10;0.00;0.00;0;24.90;17.597;19.313;571607373;37;3.9631;0.9980
1680748206.000;1;3956449280;1;1;70;1;0;10;0.00;0.00;0;24.90;17.597;19.313;571607373;38;3.9694;1.0050
1680748206.001;1;3956449280;1;1;70;1;0;10;0.00;0.00;0;24.90;17.597;19.313;571607373;39;3.9486;-0.3340
1680748206.003;1;3956449280;1;1;70;1;0;10;0.00;0.00;0;24.90;17.597;19.313;571607373;40;3.9379;-0.9150
1680748206.010;1;3956449280;1;1;70;1;0;10;0.00;0.00;0;24.90;17.597;19.313;571607373;41;3.9340;-0.9920
1680748206.030;1;3956449280;1;1;70;1;0;10;0.00;0.00;0;24.90;17.597;19.313;571607373;42;3.9334;-1.0000
1680748206.100;1;3956449280;1;1;70;1;0;10;0.00;0.00;0;24.90;17.597;19.313;571607373;43;3.9328;-1.0000
1680748206.300;1;3956449280;1;1;70;1;0;10;0.00;0.00;0;24.90;17.597;19.313;571607373;44;3.9310;-1.0040
1680748207.000;1;3956449280;1;1;70;1;0;10;0.00;0.00;0;24.90;17.597;19.313;571607373;45;3.9293;-1.0020
1680748209.000;1;3956449280;1;1;70;1;0;10;0.00;0.00;0;24.90;17.597;19.313;571607373;46;3.9253;-1.0040
1680748216.000;1;3956449280;1;1;70;1;0;10;0.00;0.00;0;24.90;17.597;19.313;571607373;47;3.9179;-1.0030
1680748236.000;1;3956449280;1;1;70;1;0;10;0.00;0.00;0;24.90;17.597;19.313;571607373;48;3.9091;-0.9990
1680748266.000;1;3956449280;1;1;70;1;0;10;0.00;0.00;0;24.90;17.597;19.313;571607373;49;3.9012;-0.9970
1680748266.001;1;3956449280;1;1;70;1;0;10;0.00;0.00;0;24.90;17.597;19.313;571607373;50;3.9119;-0.3510
1680748266.003;1;3956449280;1;1;70;1;0;10;0.00;0.00;0;24.90;17.597;19.313;571607373;51;3.9177;-0.0410
1680748266.010;1;3956449280;1;1;70;1;0;10;0.00;0.00;0;24.90;17.597;19.313;571607373;52;3.9194;-0.0020
1680748266.030;1;3956449280;1;1;70;1;0;10;0.00;0.00;0;24.90;17.597;19.313;571607373;53;3.9202;-0.0010
1680748266.100;1;3956449280;1;1;70;1;0;10;0.00;0.00;0;24.90;17.597;19.313;571607373;54;3.9204;0.0020
1680748266.300;1;3956449280;1;1;70;1;0;10;0.00;0.00;0;24.90;17.597;19.313;571607373;55;3.9207;0.0060
1680748267.000;1;3956449280;1;1;70;1;0;10;0.00;0.00;0;24.90;17.597;19.313;571607373;56;3.9220;0.0010
1680748269.000;1;3956449280;1;1;70;1;0;10;0.00;0.00;0;24.90;17.597;19.313;571607373;57;3.9236;-0.0040
1680748276.000;1;3956449280;1;1;70;1;0;10;0.00;0.00;0;24.90;17.597;19.313;571607373;58;3.9252;0.0030
1680748296.000;1;3956449280;1;1;70;1;0;10;0.00;0.00;0;24.90;17.597;19.313;571607373;59;3.9275;-0.0030
1680748326.000;1;3956449280;1;1;70;1;0;10;0.00;0.00;0;24.90;17.597;19.313;571607373;60;3.9295;-0.0040
1680752789.000;1;3957650944;1;1;90;1;0;10;0.00;0.00;0;24.88;18.376;19.760;572053095;0;4.0825;0.0000
1680752789.001;1;3957650944;1;1;90;1;0;10;0.00;0.00;0;24.88;18.376;19.760;572053095;1;4.0962;0.7960
1680752789.003;1;3957650944;1;1;90;1;0;10;0.00;0.00;0;24.88;18.376;19.760;572053095;2;4.0998;0.9900
1680752789.010;1;3957650944;1;1;90;1;0;10;0.00;0.00;0;24.88;18.376;19.760;572053095;3;4.1009;0.9980
1680752789.030;1;3957650944;1;1;90;1;0;10;0.00;0.00;0;24.88;18.376;19.760;572053095;4;4.1011;1.0010
1680752789.100;1;3957650944;1;1;90;1;0;10;0.00;0.00;0;24.88;18.376;19.760;572053095;5;4.1023;1.0010
1680752789.300;1;3957650944;1;1;90;1;0;10;0.00;0.00;0;24.88;18.376;19.760;572053095;6;4.1030;1.0010
1680752790.000;1;3957650944;1;1;90;1;0;10;0.00;0.00;0;24.88;18.376;19.760;572053095;7;4.1038;1.0030
1680752792.000;1;3957650944;1;1;90;1;0;10;0.00;0.00;0;24.88;18.376;19.760;572053095;8;4.1055;1.0000
1680752799.000;1;3957650944;1;1;90;1;0;10;0.00;0.00;0;24.88;18.376;19.760;572053095;9;4.1093;1.0000
1680752799.001;1;3957650944;1;1;90;1;0;10;0.00;0.00;0;24.88;18.376;19.760;572053095;10;4.0879;-0.3370
1680752799.003;1;3957650944;1;1;90;1;0;10;0.00;0.00;0;24.88;18.376;19.760;572053095;11;4.0763;-0.9080
1680752799.010;1;3957650944;1;1;90;1;0;10;0.00;0.00;0;24.88;18.376;19.760;572053095;12;4.0726;-0.9950
1680752799.030;1;3957650944;1;1;90;1;0;10;0.00;0.00;0;24.88;18.376;19.760;572053095;13;4.0717;-0.9900
1680752799.100;1;3957650944;1;1;90;1;0;10;0.00;0.00;0;24.88;18.376;19.760;572053095;14;4.0701;-0.9950
1680752799.300;1;3957650944;1;1;90;1;0;10;0.00;0.00;0;24.88;18.376;19.760;572053095;15;4.0696;-0.9970
1680752800.000;1;3957650944;1;1;90;1;0;10;0.00;0.00;0;24.88;18.376;19.760;572053095;16;4.0671;-1.0020
1680752802.000;1;3957650944;1;1;90;1;0;10;0.00;0.00;0;24.88;18.376;19.760;572053095;17;4.0641;-0.9960
1680752809.000;1;3957650944;1;1;90;1;0;10;0.00;0.00;0;24.88;18.376;19.760;572053095;18;4.0592;-1.0000
1680752809.001;1;3957650944;1;1;90;1;0;10;0.00;0.00;0;24.88;18.376;19.760;572053095;19;4.0697;-0.3490
1680752809.003;1;3957650944;1;1;90;1;0;10;0.00;0.00;0;24.88;18.376;19.760;572053095;20;4.0757;-0.0340
1680752809.010;1;3957650944;1;1;90;1;0;10;0.00;0.00;0;24.88;18.376;19.760;572053095;21;4.0776;-0.0030
1680752809.030;1;3957650944;1;1;90;1;0;10;0.00;0.00;0;24.88;18.376;19.760;572053095;22;4.0785;0.0000
1680752809.100;1;3957650944;1;1;90;1;0;10;0.00;0.00;0;24.88;18.376;19.760;572053095;23;4.0785;0.0000
1680752809.300;1;3957650944;1;1;90;1;0;10;0.00;0.00;0;24.88;18.376;19.760;572053095;24;4.0796;0.0030
1680752810.000;1;3957650944;1;1;90;1;0;10;0.00;0.00;0;24.88;18.376;19.760;572053095;25;4.0805;0.0020
1680752812.000;1;3957650944;1;1;90;1;0;10;0.00;0.00;0;24.88;18.376;19.760;572053095;26;4.0807;-0.0020
1680752819.000;1;3957650944;1;1;90;1;0;10;0.00;0.00;0;24.88;18.376;19.760;572053095;27;4.0811;-0.0010
1680752819.001;1;3957650944;1;1;90;1;0;10;0.00;0.00;0;24.88;18.376;19.760;572053095;28;4.0920;0.6670
1680752819.003;1;3957650944;1;1;90;1;0;10;0.00;0.00;0;24.88;18.376;19.760;572053095;29;4.0982;0.9740
1680752819.010;1;3957650944;1;1;90;1;0;10;0.00;0.00;0;24.88;18.376;19.760;572053095;30;4.0998;1.0020
1680752819.030;1;3957650944;1;1;90;1;0;10;0.00;0.00;0;24.88;18.376;19.760;572053095;31;4.1009;0.9980
1680752819.100;1;3957650944;1;1;90;1;0;10;0.00;0.00;0;24.88;18.376;19.760;572053095;32;4.1015;1.0000
1680752819.300;1;3957650944;1;1;90;1;0;10;0.00;0.00;0;24.88;18.376;19.760;572053095;33;4.1018;1.0030
1680752820.000;1;3957650944;1;1;90;1;0;10;0.00;0.00;0;24.88;18.376;19.760;572053095;34;4.1035;1.0040
1680752822.000;1;3957650944;1;1;90;1;0;10;0.00;0.00;0;24.88;18.376;19.760;572053095;35;4.1051;0.9990
1680752829.000;1;3957650944;1;1;90;1;0;10;0.00;0.00;0;24.88;18.376;19.760;572053095;36;4.1089;0.9990
1680752849.000;1;3957650944;1;1;90;1;0;10;0.00;0.00;0;24.88;18.376;19.760;572053095;37;4.1145;1.0040
1680752879.000;1;3957650944;1;1;90;1;0;10;0.00;0.00;0;24.88;18.376;19.760;572053095;38;4.1204;1.0010
1680752879.001;1;3957650944;1;1;90;1;0;10;0.00;0.00;0;24.88;18.376;19.760;572053095;39;4.0993;-0.3350
1680752879.003;1;3957650944;1;1;90;1;0;10;0.00;0.00;0;24.88;18.376;19.760;572053095;40;4.0879;-0.9100
1680752879.010;1;3957650944;1;1;90;1;0;10;0.00;0.00;0;24.88;18.376;19.760;572053095;41;4.0833;-1.0000
1680752879.030;1;3957650944;1;1;90;1;0;10;0.00;0.00;0;24.88;18.376;19.760;572053095;42;4.0818;-1.0100
1680752879.100;1;3957650944;1;1;90;1;0;10;0.00;0.00;0;24.88;18.376;19.760;572053095;43;4.0818;-1.0030
1680752879.300;1;3957650944;1;1;90;1;0;10;0.00;0.00;0;24.88;18.376;19.760;572053095;44;4.0802;-0.9980
1680752880.000;1;3957650944;1;1;90;1;0;10;0.00;0.00;0;24.88;18.376;19.760;572053095;45;4.0767;-1.0050
1680752882.000;1;3957650944;1;1;90;1;0;10;0.00;0.00;0;24.88;18.376;19.760;572053095;46;4.0741;-0.9960
1680752889.000;1;3957650944;1;1;90;1;0;10;0.00;0.00;0;24.88;18.376;19.760;572053095;47;4.0686;-0.9930
1680752909.000;1;3957650944;1;1;90;1;0;10;0.00;0.00;0;24.88;18.376;19.760;572053095;48;4.0594;-1.0000
1680752939.000;1;3957650944;1;1;90;1;0;10;0.00;0.00;0;24.88;18.376;19.760;572053095;49;4.0527;-0.9970
1680752939.001;1;3957650944;1;1;90;1;0;10;0.00;0.00;0;24.88;18.376;19.760;572053095;50;4.0633;-0.3450
1680752939.003;1;3957650944;1;1;90;1;0;10;0.00;0.00;0;24.88;18.376;19.760;572053095;51;4.0693;-0.0340
1680752939.010;1;3957650944;1;1;90;1;0;10;0.00;0.00;0;24.88;18.376;19.760;572053095;52;4.0709;0.0020
1680752939.030;1;3957650944;1;1;90;1;0;10;0.00;0.00;0;24.88;18.376;19.760;572053095;53;4.0711;-0.0060
1680752939.100;1;3957650944;1;1;90;1;0;10;0.00;0.00;0;24.88;18.376;19.760;572053095;54;4.0717;-0.0010
1680752939.300;1;3957650944;1;1;90;1;0;10;0.00;0.00;0;24.88;18.376;19.760;572053095;55;4.0735;0.0050
1680752940.000;1;3957650944;1;1;90;1;0;10;0.00;0.00;0;24.88;18.376;19.760;572053095;56;4.0739;0.0000
1680752942.000;1;3957650944;1;1;90;1;0;10;0.00;0.00;0;24.88;18.376;19.760;572053095;57;4.0754;0.0020
1680752949.000;1;3957650944;1;1;90;1;0;10;0.00;0.00;0;24.88;18.376;19.760;572053095;58;4.0774;-0.0010
1680752969.000;1;3957650944;1;1;90;1;0;10;0.00;0.00;0;24.88;18.376;19.760;572053095;59;4.0801;0.0040
1680752999.000;1;3957650944;1;1;90;1;0;10;0.00;0.00;0;24.88;18.376;19.760;572053095;60;4.0813;0.0010
1680795883.000;1;3968697856;0;0;90;1;0;10;0.00;0.00;0;1.59;30.663;41.561;576162974;0;4.0794;-0.0010
1680795883.001;1;3968697856;0;0;90;1;0;10;0.00;0.00;0;1.59;30.663;41.561;576162974;1;4.0956;0.7890
1680795883.003;1;3968697856;0;0;90;1;0;10;0.00;0.00;0;1.59;30.663;41.561;576162974;2;4.1043;0.9830
1680795883.010;1;3968697856;0;0;90;1;0;10;0.00;0.00;0;1.59;30.663;41.561;576162974;3;4.1100;0.9980
1680795883.030;1;3968697856;0;0;90;1;0;10;0.00;0.00;0;1.59;30.663;41.561;576162974;4;4.1145;0.9990
1680795883.100;1;3968697856;0;0;90;1;0;10;0.00;0.00;0;1.59;30.663;41.561;576162974;5;4.1210;1.0020
1680795883.300;1;3968697856;0;0;90;1;0;10;0.00;0.00;0;1.59;30.663;41.561;576162974;6;4.1252;1.0000
1680795884.000;1;3968697856;0;0;90;1;0;10;0.00;0.00;0;1.59;30.663;41.561;576162974;7;4.1278;1.0000
1680795886.000;1;3968697856;0;0;90;1;0;10;0.00;0.00;0;1.59;30.663;41.561;576162974;8;4.1309;1.0020
1680795893.000;1;3968697856;0;0;90;1;0;10;0.00;0.00;0;1.59;30.663;41.561;576162974;9;4.1379;1.0060
1680795893.001;1;3968697856;0;0;90;1;0;10;0.00;0.00;0;1.59;30.663;41.561;576162974;10;4.1107;-0.3250
1680795893.003;1;3968697856;0;0;90;1;0;10;0.00;0.00;0;1.59;30.663;41.561;576162974;11;4.0906;-0.8870
1680795893.010;1;3968697856;0;0;90;1;0;10;0.00;0.00;0;1.59;30.663;41.561;576162974;12;4.0770;-0.9900
1680795893.030;1;3968697856;0;0;90;1;0;10;0.00;0.00;0;1.59;30.663;41.561;576162974;13;4.0676;-0.9940
1680795893.100;1;3968697856;0;0;90;1;0;10;0.00;0.00;0;1.59;30.663;41.561;576162974;14;4.0550;-0.9990
1680795893.300;1;3968697856;0;0;90;1;0;10;0.00;0.00;0;1.59;30.663;41.561;576162974;15;4.0465;-1.0030
1680795894.000;1;3968697856;0;0;90;1;0;10;0.00;0.00;0;1.59;30.663;41.561;576162974;16;4.0418;-0.9950
1680795896.000;1;3968697856;0;0;90;1;0;10;0.00;0.00;0;1.59;30.663;41.561;576162974;17;4.0359;-1.0030
1680795903.000;1;3968697856;0;0;90;1;0;10;0.00;0.00;0;1.59;30.663;41.561;576162974;18;4.0266;-0.9990
1680795903.001;1;3968697856;0;0;90;1;0;10;0.00;0.00;0;1.59;30.663;41.561;576162974;19;4.0395;-0.3600
1680795903.003;1;3968697856;0;0;90;1;0;10;0.00;0.00;0;1.59;30.663;41.561;576162974;20;4.0512;-0.0370
1680795903.010;1;3968697856;0;0;90;1;0;10;0.00;0.00;0;1.59;30.663;41.561;576162974;21;4.0576;-0.0020
1680795903.030;1;3968697856;0;0;90;1;0;10;0.00;0.00;0;1.59;30.663;41.561;576162974;22;4.0619;-0.0020
1680795903.100;1;3968697856;0;0;90;1;0;10;0.00;0.00;0;1.59;30.663;41.561;576162974;23;4.0677;0.0040
1680795903.300;1;3968697856;0;0;90;1;0;10;0.00;0.00;0;1.59;30.663;41.561;576162974;24;4.0719;0.0000
1680795904.000;1;3968697856;0;0;90;1;0;10;0.00;0.00;0;1.59;30.663;41.561;576162974;25;4.0739;-0.0020
1680795906.000;1;3968697856;0;0;90;1;0;10;0.00;0.00;0;1.59;30.663;41.561;576162974;26;4.0761;0.0000
1680795913.000;1;3968697856;0;0;90;1;0;10;0.00;0.00;0;1.59;30.663;41.561;576162974;27;4.0776;0.0000
1680795913.001;1;3968697856;0;0;90;1;0;10;0.00;0.00;0;1.59;30.663;41.561;576162974;28;4.0916;0.6640
1680795913.003;1;3968697856;0;0;90;1;0;10;0.00;0.00;0;1.59;30.663;41.561;576162974;29;4.1021;0.9720
1680795913.010;1;3968697856;0;0;90;1;0;10;0.00;0.00;0;1.59;30.663;41.561;576162974;30;4.1082;0.9990
1680795913.030;1;3968697856;0;0;90;1;0;10;0.00;0.00;0;1.59;30.663;41.561;576162974;31;4.1122;0.9940
1680795913.100;1;3968697856;0;0;90;1;0;10;0.00;0.00;0;1.59;30.663;41.561;576162974;32;4.1190;1.0000
1680795913.300;1;3968697856;0;0;90;1;0;10;0.00;0.00;0;1.59;30.663;41.561;576162974;33;4.1232;1.0030
1680795914.000;1;3968697856;0;0;90;1;0;10;0.00;0.00;0;1.59;30.663;41.561;576162974;34;4.1259;1.0030
1680795916.000;1;3968697856;0;0;90;1;0;10;0.00;0.00;0;1.59;30.663;41.561;576162974;35;4.1300;1.0030
1680795923.000;1;3968697856;0;0;90;1;0;10;0.00;0.00;0;1.59;30.663;41.561;576162974;36;4.1370;1.0020
1680795943.000;1;3968697856;0;0;90;1;0;10;0.00;0.00;0;1.59;30.663;41.561;576162974;37;4.1475;1.0000
1680795973.000;1;3968697856;0;0;90;1;0;10;0.00;0.00;0;1.59;30.663;41.561;576162974;38;4.1562;1.0050
1680795973.001;1;3968697856;0;0;90;1;0;10;0.00;0.00;0;1.59;30.663;41.561;576162974;39;4.1293;-0.3330
1680795973.003;1;3968697856;0;0;90;1;0;10;0.00;0.00;0;1.59;30.663;41.561;576162974;40;4.1093;-0.8940
1680795973.010;1;3968697856;0;0;90;1;0;10;0.00;0.00;0;1.59;30.663;41.561;576162974;41;4.0960;-0.9820
1680795973.030;1;3968697856;0;0;90;1;0;10;0.00;0.00;0;1.59;30.663;41.561;576162974;42;4.0859;-1.0000
1680795973.100;1;3968697856;0;0;90;1;0;10;0.00;0.00;0;1.59;30.663;41.561;576162974;43;4.0733;-1.0050
1680795973.300;1;3968697856;0;0;90;1;0;10;0.00;0.00;0;1.59;30.663;41.561;576162974;44;4.0651;-1.0020
1680795974.000;1;3968697856;0;0;90;1;0;10;0.00;0.00;0;1.59;30.663;41.561;576162974;45;4.0594;-1.0040
1680795976.000;1;3968697856;0;0;90;1;0;10;0.00;0.00;0;1.59;30.663;41.561;576162974;46;4.0524;-1.0030
1680795983.000;1;3968697856;0;0;90;1;0;10;0.00;0.00;0;1.59;30.663;41.561;576162974;47;4.0408;-0.9960
1680796003.000;1;3968697856;0;0;90;1;0;10;0.00;0.00;0;1.59;30.663;41.561;576162974;48;4.0258;-0.9980
1680796033.000;1;3968697856;0;0;90;1;0;10;0.00;0.00;0;1.59;30.663;41.561;576162974;49;4.0134;-0.9990
1680796033.001;1;3968697856;0;0;90;1;0;10;0.00;0.00;0;1.59;30.663;41.561;576162974;50;4.0270;-0.3530
1680796033.003;1;3968697856;0;0;90;1;0;10;0.00;0.00;0;1.59;30.663;41.561;576162974;51;4.0374;-0.0430
1680796033.010;1;3968697856;0;0;90;1;0;10;0.00;0.00;0;1.59;30.663;41.561;576162974;52;4.0441;-0.0010
1680796033.030;1;3968697856;0;0;90;1;0;10;0.00;0.00;0;1.59;30.663;41.561;576162974;53;4.0482;-0.0010
1680796033.100;1;3968697856;0;0;90;1;0;10;0.00;0.00;0;1.59;30.663;41.561;576162974;54;4.0540;-0.0020
1680796033.300;1;3968697856;0;0;90;1;0;10;0.00;0.00;0;1.59;30.663;41.561;576162974;55;4.0581;-0.0020
1680796034.000;1;3968697856;0;0;90;1;0;10;0.00;0.00;0;1.59;30.663;41.561;576162974;56;4.0618;0.0030
1680796036.000;1;3968697856;0;0;90;1;0;10;0.00;0.00;0;1.59;30.663;41.561;576162974;57;4.0641;0.0030
1680796043.000;1;3968697856;0;0;90;1;0;10;0.00;0.00;0;1.59;30.663;41.561;576162974;58;4.0681;0.0010
1680796063.000;1;3968697856;0;0;90;1;0;10;0.00;0.00;0;1.59;30.663;41.561;576162974;59;4.0733;-0.0010
1680796093.000;1;3968697856;0;0;90;1;0;10;0.00;0.00;0;1.59;30.663;41.561;576162974;60;4.0758;0.0030
1680800587.000;1;3969911808;0;0;70;1;0;10;0.00;0.00;0;1.58;30.500;37.118;576611614;0;3.9461;-0.0010
1680800587.001;1;3969911808;0;0;70;1;0;10;0.00;0.00;0;1.58;30.500;37.118;576611614;1;3.9630;0.8100
1680800587.003;1;3969911808;0;0;70;1;0;10;0.00;0.00;0;1.58;30.500;37.118;576611614;2;3.9711;0.9830
1680800587.010;1;3969911808;0;0;70;1;0;10;0.00;0.00;0;1.58;30.500;37.118;576611614;3;3.9766;1.0010
1680800587.030;1;3969911808;0;0;70;1;0;10;0.00;0.00;0;1.58;30.500;37.118;576611614;4;3.9801;0.9960
1680800587.100;1;3969911808;0;0;70;1;0;10;0.00;0.00;0;1.58;30.500;37.118;576611614;5;3.9832;1.0000
1680800587.300;1;3969911808;0;0;70;1;0;10;0.00;0.00;0;1.58;30.500;37.118;576611614;6;3.9843;1.0020
1680800588.000;1;3969911808;0;0;70;1;0;10;0.00;0.00;0;1.58;30.500;37.118;576611614;7;3.9869;0.9970
1680800590.000;1;3969911808;0;0;70;1;0;10;0.00;0.00;0;1.58;30.500;37.118;576611614;8;3.9905;0.9970
1680800597.000;1;3969911808;0;0;70;1;0;10;0.00;0.00;0;1.58;30.500;37.118;576611614;9;3.9987;1.0070
1680800597.001;1;3969911808;0;0;70;1;0;10;0.00;0.00;0;1.58;30.500;37.118;576611614;10;3.9722;-0.3290
1680800597.003;1;3969911808;0;0;70;1;0;10;0.00;0.00;0;1.58;30.500;37.118;576611614;11;3.9519;-0.9030
1680800597.010;1;3969911808;0;0;70;1;0;10;0.00;0.00;0;1.58;30.500;37.118;576611614;12;3.9391;-1.0040
1680800597.030;1;3969911808;0;0;70;1;0;10;0.00;0.00;0;1.58;30.500;37.118;576611614;13;3.9314;-0.9990
1680800597.100;1;3969911808;0;0;70;1;0;10;0.00;0.00;0;1.58;30.500;37.118;576611614;14;3.9260;-1.0090
1680800597.300;1;3969911808;0;0;70;1;0;10;0.00;0.00;0;1.58;30.500;37.118;576611614;15;3.9221;-1.0060
1680800598.000;1;3969911808;0;0;70;1;0;10;0.00;0.00;0;1.58;30.500;37.118;576611614;16;3.9196;-0.9890
1680800600.000;1;3969911808;0;0;70;1;0;10;0.00;0.00;0;1.58;30.500;37.118;576611614;17;3.9131;-1.0010
1680800607.000;1;3969911808;0;0;70;1;0;10;0.00;0.00;0;1.58;30.500;37.118;576611614;18;3.9010;-1.0070
1680800607.001;1;3969911808;0;0;70;1;0;10;0.00;0.00;0;1.58;30.500;37.118;576611614;19;3.9144;-0.3520
1680800607.003;1;3969911808;0;0;70;1;0;10;0.00;0.00;0;1.58;30.500;37.118;576611614;20;3.9245;-0.0490
1680800607.010;1;3969911808;0;0;70;1;0;10;0.00;0.00;0;1.58;30.500;37.118;576611614;21;3.9314;0.0000
1680800607.030;1;3969911808;0;0;70;1;0;10;0.00;0.00;0;1.58;30.500;37.118;576611614;22;3.9354;-0.0030
1680800607.100;1;3969911808;0;0;70;1;0;10;0.00;0.00;0;1.58;30.500;37.118;576611614;23;3.9384;0.0040
1680800607.300;1;3969911808;0;0;70;1;0;10;0.00;0.00;0;1.58;30.500;37.118;576611614;24;3.9398;0.0010
1680800608.000;1;3969911808;0;0;70;1;0;10;0.00;0.00;0;1.58;30.500;37.118;576611614;25;3.9408;0.0080
1680800610.000;1;3969911808;0;0;70;1;0;10;0.00;0.00;0;1.58;30.500;37.118;576611614;26;3.9422;-0.0040
1680800617.000;1;3969911808;0;0;70;1;0;10;0.00;0.00;0;1.58;30.500;37.118;576611614;27;3.9445;0.0070
1680800617.001;1;3969911808;0;0;70;1;0;10;0.00;0.00;0;1.58;30.500;37.118;576611614;28;3.9583;0.6790
1680800617.003;1;3969911808;0;0;70;1;0;10;0.00;0.00;0;1.58;30.500;37.118;576611614;29;3.9681;0.9640
1680800617.010;1;3969911808;0;0;70;1;0;10;0.00;0.00;0;1.58;30.500;37.118;576611614;30;3.9751;1.0040
1680800617.030;1;3969911808;0;0;70;1;0;10;0.00;0.00;0;1.58;30.500;37.118;576611614;31;3.9786;1.0100
1680800617.100;1;3969911808;0;0;70;1;0;10;0.00;0.00;0;1.58;30.500;37.118;576611614;32;3.9816;1.0010
1680800617.300;1;3969911808;0;0;70;1;0;10;0.00;0.00;0;1.58;30.500;37.118;576611614;33;3.9826;0.9960
1680800618.000;1;3969911808;0;0;70;1;0;10;0.00;0.00;0;1.58;30.500;37.118;576611614;34;3.9854;0.9960
1680800620.000;1;3969911808;0;0;70;1;0;10;0.00;0.00;0;1.58;30.500;37.118;576611614;35;3.9897;1.0020
1680800627.000;1;3969911808;0;0;70;1;0;10;0.00;0.00;0;1.58;30.500;37.118;576611614;36;3.9977;0.9970
1680800647.000;1;3969911808;0;0;70;1;0;10;0.00;0.00;0;1.58;30.500;37.118;576611614;37;4.0099;0.9940
1680800677.000;1;3969911808;0;0;70;1;0;10;0.00;0.00;0;1.58;30.500;37.118;576611614;38;4.0200;1.0020
1680800677.001;1;3969911808;0;0;70;1;0;10;0.00;0.00;0;1.58;30.500;37.118;576611614;39;3.9933;-0.3240
1680800677.003;1;3969911808;0;0;70;1;0;10;0.00;0.00;0;1.58;30.500;37.118;576611614;40;3.9740;-0.8910
1680800677.010;1;3969911808;0;0;70;1;0;10;0.00;0.00;0;1.58;30.500;37.118;576611614;41;3.9609;-0.9950
1680800677.030;1;3969911808;0;0;70;1;0;10;0.00;0.00;0;1.58;30.500;37.118;576611614;42;3.9533;-0.9990
1680800677.100;1;3969911808;0;0;70;1;0;10;0.00;0.00;0;1.58;30.500;37.118;576611614;43;3.9477;-1.0030
1680800677.300;1;3969911808;0;0;70;1;0;10;0.00;0.00;0;1.58;30.500;37.118;576611614;44;3.9446;-1.0020
1680800678.000;1;3969911808;0;0;70;1;0;10;0.00;0.00;0;1.58;30.500;37.118;576611614;45;3.9402;-1.0000
1680800680.000;1;3969911808;0;0;70;1;0;10;0.00;0.00;0;1.58;30.500;37.118;576611614;46;3.9337;-1.0000
1680800687.000;1;3969911808;0;0;70;1;0;10;0.00;0.00;0;1.58;30.500;37.118;576611614;47;3.9218;-1.0020
1680800707.000;1;3969911808;0;0;70;1;0;10;0.00;0.00;0;1.58;30.500;37.118;576611614;48;3.9034;-0.9970
1680800737.000;1;3969911808;0;0;70;1;0;10;0.00;0.00;0;1.58;30.500;37.118;576611614;49;3.8849;-1.0010
1680800737.001;1;3969911808;0;0;70;1;0;10;0.00;0.00;0;1.58;30.500;37.118;576611614;50;3.8984;-0.3470
1680800737.003;1;3969911808;0;0;70;1;0;10;0.00;0.00;0;1.58;30.500;37.118;576611614;51;3.9082;-0.0420
1680800737.010;1;3969911808;0;0;70;1;0;10;0.00;0.00;0;1.58;30.500;37.118;576611614;52;3.9149;-0.0050
1680800737.030;1;3969911808;0;0;70;1;0;10;0.00;0.00;0;1.58;30.500;37.118;576611614;53;3.9187;0.0020
1680800737.100;1;3969911808;0;0;70;1;0;10;0.00;0.00;0;1.58;30.500;37.118;576611614;54;3.9210;0.0000
1680800737.300;1;3969911808;0;0;70;1;0;10;0.00;0.00;0;1.58;30.500;37.118;576611614;55;3.9226;0.0010
1680800738.000;1;3969911808;0;0;70;1;0;10;0.00;0.00;0;1.58;30.500;37.118;576611614;56;3.9245;0.0010
1680800740.000;1;3969911808;0;0;70;1;0;10;0.00;0.00;0;1.58;30.500;37.118;576611614;57;3.9280;0.0040
1680800747.000;1;3969911808;0;0;70;1;0;10;0.00;0.00;0;1.58;30.500;37.118;576611614;58;3.9324;-0.0010
1680800767.000;1;3969911808;0;0;70;1;0;10;0.00;0.00;0;1.58;30.500;37.118;576611614;59;3.9389;0.0040
1680800797.000;1;3969911808;0;0;70;1;0;10;0.00;0.00;0;1.58;30.500;37.118;576611614;60;3.9426;0.0060
1680805768.000;1;3971247104;0;0;50;1;0;10;0.00;0.00;0;1.59;29.721;35.680;577105780;0;3.7455;0.0000
1680805768.001;1;3971247104;0;0;50;1;0;10;0.00;0.00;0;1.59;29.721;35.680;577105780;1;3.7627;0.8060
1680805768.003;1;3971247104;0;0;50;1;0;10;0.00;0.00;0;1.59;29.721;35.680;577105780;2;3.7695;0.9840
1680805768.010;1;3971247104;0;0;50;1;0;10;0.00;0.00;0;1.59;29.721;35.680;577105780;3;3.7752;0.9980
1680805768.030;1;3971247104;0;0;50;1;0;10;0.00;0.00;0;1.59;29.721;35.680;577105780;4;3.7787;1.0010
1680805768.100;1;3971247104;0;0;50;1;0;10;0.00;0.00;0;1.59;29.721;35.680;577105780;5;3.7814;1.0050
1680805768.300;1;3971247104;0;0;50;1;0;10;0.00;0.00;0;1.59;29.721;35.680;577105780;6;3.7817;1.0020
1680805769.000;1;3971247104;0;0;50;1;0;10;0.00;0.00;0;1.59;29.721;35.680;577105780;7;3.7832;0.9980
1680805771.000;1;3971247104;0;0;50;1;0;10;0.00;0.00;0;1.59;29.721;35.680;577105780;8;3.7877;1.0010
1680805778.000;1;3971247104;0;0;50;1;0;10;0.00;0.00;0;1.59;29.721;35.680;577105780;9;3.7936;0.9980
1680805778.001;1;3971247104;0;0;50;1;0;10;0.00;0.00;0;1.59;29.721;35.680;577105780;10;3.7678;-0.3110
1680805778.003;1;3971247104;0;0;50;1;0;10;0.00;0.00;0;1.59;29.721;35.680;577105780;11;3.7482;-0.9000
1680805778.010;1;3971247104;0;0;50;1;0;10;0.00;0.00;0;1.59;29.721;35.680;577105780;12;3.7352;-0.9950
1680805778.030;1;3971247104;0;0;50;1;0;10;0.00;0.00;0;1.59;29.721;35.680;577105780;13;3.7285;-1.0000
1680805778.100;1;3971247104;0;0;50;1;0;10;0.00;0.00;0;1.59;29.721;35.680;577105780;14;3.7238;-1.0030
1680805778.300;1;3971247104;0;0;50;1;0;10;0.00;0.00;0;1.59;29.721;35.680;577105780;15;3.7218;-0.9990
1680805779.000;1;3971247104;0;0;50;1;0;10;0.00;0.00;0;1.59;29.721;35.680;577105780;16;3.7188;-0.9980
1680805781.000;1;3971247104;0;0;50;1;0;10;0.00;0.00;0;1.59;29.721;35.680;577105780;17;3.7130;-1.0000
1680805788.000;1;3971247104;0;0;50;1;0;10;0.00;0.00;0;1.59;29.721;35.680;577105780;18;3.7034;-0.9980
1680805788.001;1;3971247104;0;0;50;1;0;10;0.00;0.00;0;1.59;29.721;35.680;577105780;19;3.7166;-0.3490
1680805788.003;1;3971247104;0;0;50;1;0;10;0.00;0.00;0;1.59;29.721;35.680;577105780;20;3.7268;-0.0470
1680805788.010;1;3971247104;0;0;50;1;0;10;0.00;0.00;0;1.59;29.721;35.680;577105780;21;3.7323;-0.0020
1680805788.030;1;3971247104;0;0;50;1;0;10;0.00;0.00;0;1.59;29.721;35.680;577105780;22;3.7359;-0.0010
1680805788.100;1;3971247104;0;0;50;1;0;10;0.00;0.00;0;1.59;29.721;35.680;577105780;23;3.7384;0.0000
1680805788.300;1;3971247104;0;0;50;1;0;10;0.00;0.00;0;1.59;29.721;35.680;577105780;24;3.7389;-0.0030
1680805789.000;1;3971247104;0;0;50;1;0;10;0.00;0.00;0;1.59;29.721;35.680;577105780;25;3.7400;-0.0040
1680805791.000;1;3971247104;0;0;50;1;0;10;0.00;0.00;0;1.59;29.721;35.680;577105780;26;3.7421;0.0000
1680805798.000;1;3971247104;0;0;50;1;0;10;0.00;0.00;0;1.59;29.721;35.680;577105780;27;3.7443;0.0060
1680805798.001;1;3971247104;0;0;50;1;0;10;0.00;0.00;0;1.59;29.721;35.680;577105780;28;3.7572;0.6710
1680805798.003;1;3971247104;0;0;50;1;0;10;0.00;0.00;0;1.59;29.721;35.680;577105780;29;3.7676;0.9720
1680805798.010;1;3971247104;0;0;50;1;0;10;0.00;0.00;0;1.59;29.721;35.680;577105780;30;3.7730;0.9980
1680805798.030;1;3971247104;0;0;50;1;0;10;0.00;0.00;0;1.59;29.721;35.680;577105780;31;3.7766;1.0000
1680805798.100;1;3971247104;0;0;50;1;0;10;0.00;0.00;0;1.59;29.721;35.680;577105780;32;3.7783;0.9990
1680805798.300;1;3971247104;0;0;50;1;0;10;0.00;0.00;0;1.59;29.721;35.680;577105780;33;3.7800;0.9970
1680805799.000;1;3971247104;0;0;50;1;0;10;0.00;0.00;0;1.59;29.721;35.680;577105780;34;3.7822;1.0010
1680805801.000;1;3971247104;0;0;50;1;0;10;0.00;0.00;0;1.59;29.721;35.680;577105780;35;3.7855;1.0010
1680805808.000;1;3971247104;0;0;50;1;0;10;0.00;0.00;0;1.59;29.721;35.680;577105780;36;3.7932;1.0020
1680805828.000;1;3971247104;0;0;50;1;0;10;0.00;0.00;0;1.59;29.721;35.680;577105780;37;3.8049;1.0050
1680805858.000;1;3971247104;0;0;50;1;0;10;0.00;0.00;0;1.59;29.721;35.680;577105780;38;3.8138;1.0050
1680805858.001;1;3971247104;0;0;50;1;0;10;0.00;0.00;0;1.59;29.721;35.680;577105780;39;3.7886;-0.3130
1680805858.003;1;3971247104;0;0;50;1;0;10;0.00;0.00;0;1.59;29.721;35.680;577105780;40;3.7680;-0.9030
1680805858.010;1;3971247104;0;0;50;1;0;10;0.00;0.00;0;1.59;29.721;35.680;577105780;41;3.7564;-0.9920
1680805858.030;1;3971247104;0;0;50;1;0;10;0.00;0.00;0;1.59;29.721;35.680;577105780;42;3.7486;-1.0050
1680805858.100;1;3971247104;0;0;50;1;0;10;0.00;0.00;0;1.59;29.721;35.680;577105780;43;3.7446;-1.0030
1680805858.300;1;3971247104;0;0;50;1;0;10;0.00;0.00;0;1.59;29.721;35.680;577105780;44;3.7428;-0.9990
1680805859.000;1;3971247104;0;0;50;1;0;10;0.00;0.00;0;1.59;29.721;35.680;577105780;45;3.7387;-1.0030
1680805861.000;1;3971247104;0;0;50;1;0;10;0.00;0.00;0;1.59;29.721;35.680;577105780;46;3.7325;-0.9960
1680805868.000;1;3971247104;0;0;50;1;0;10;0.00;0.00;0;1.59;29.721;35.680;577105780;47;3.7210;-0.9980
1680805888.000;1;3971247104;0;0;50;1;0;10;0.00;0.00;0;1.59;29.721;35.680;577105780;48;3.7029;-1.0040
1680805918.000;1;3971247104;0;0;50;1;0;10;0.00;0.00;0;1.59;29.721;35.680;577105780;49;3.6885;-0.9970
1680805918.001;1;3971247104;0;0;50;1;0;10;0.00;0.00;0;1.59;29.721;35.680;577105780;50;3.7014;-0.3510
1680805918.003;1;3971247104;0;0;50;1;0;10;0.00;0.00;0;1.59;29.721;35.680;577105780;51;3.7110;-0.0490
1680805918.010;1;3971247104;0;0;50;1;0;10;0.00;0.00;0;1.59;29.721;35.680;577105780;52;3.7175;0.0000
1680805918.030;1;3971247104;0;0;50;1;0;10;0.00;0.00;0;1.59;29.721;35.680;577105780;53;3.7207;0.0030
1680805918.100;1;3971247104;0;0;50;1;0;10;0.00;0.00;0;1.59;29.721;35.680;577105780;54;3.7227;-0.0030
1680805918.300;1;3971247104;0;0;50;1;0;10;0.00;0.00;0;1.59;29.721;35.680;577105780;55;3.7240;-0.0010
1680805919.000;1;3971247104;0;0;50;1;0;10;0.00;0.00;0;1.59;29.721;35.680;577105780;56;3.7253;0.0030
1680805921.000;1;3971247104;0;0;50;1;0;10;0.00;0.00;0;1.59;29.721;35.680;577105780;57;3.7286;-0.0010
1680805928.000;1;3971247104;0;0;50;1;0;10;0.00;0.00;0;1.59;29.721;35.680;577105780;58;3.7323;0.0010
1680805948.000;1;3971247104;0;0;50;1;0;10;0.00;0.00;0;1.59;29.721;35.680;577105780;59;3.7381;0.0020
1680805978.000;1;3971247104;0;0;50;1;0;10;0.00;0.00;0;1.59;29.721;35.680;577105780;60;3.7409;-0.0010
1680811582.000;1;3972745216;0;0;30;1;0;10;0.00;0.00;0;1.66;28.975;35.000;577660137;0;3.5899;0.0000
1680811582.001;1;3972745216;0;0;30;1;0;10;0.00;0.00;0;1.66;28.975;35.000;577660137;1;3.6058;0.7990
1680811582.003;1;3972745216;0;0;30;1;0;10;0.00;0.00;0;1.66;28.975;35.000;577660137;2;3.6140;0.9820
1680811582.010;1;3972745216;0;0;30;1;0;10;0.00;0.00;0;1.66;28.975;35.000;577660137;3;3.6188;0.9980
1680811582.030;1;3972745216;0;0;30;1;0;10;0.00;0.00;0;1.66;28.975;35.000;577660137;4;3.6225;0.9930
1680811582.100;1;3972745216;0;0;30;1;0;10;0.00;0.00;0;1.66;28.975;35.000;577660137;5;3.6249;1.0030
1680811582.300;1;3972745216;0;0;30;1;0;10;0.00;0.00;0;1.66;28.975;35.000;577660137;6;3.6263;1.0030
1680811583.000;1;3972745216;0;0;30;1;0;10;0.00;0.00;0;1.66;28.975;35.000;577660137;7;3.6277;0.9970
1680811585.000;1;3972745216;0;0;30;1;0;10;0.00;0.00;0;1.66;28.975;35.000;577660137;8;3.6313;0.9980
1680811592.000;1;3972745216;0;0;30;1;0;10;0.00;0.00;0;1.66;28.975;35.000;577660137;9;3.6376;0.9990
1680811592.001;1;3972745216;0;0;30;1;0;10;0.00;0.00;0;1.66;28.975;35.000;577660137;10;3.6117;-0.3060
1680811592.003;1;3972745216;0;0;30;1;0;10;0.00;0.00;0;1.66;28.975;35.000;577660137;11;3.5909;-0.9080
1680811592.010;1;3972745216;0;0;30;1;0;10;0.00;0.00;0;1.66;28.975;35.000;577660137;12;3.5785;-1.0000
1680811592.030;1;3972745216;0;0;30;1;0;10;0.00;0.00;0;1.66;28.975;35.000;577660137;13;3.5710;-1.0000
1680811592.100;1;3972745216;0;0;30;1;0;10;0.00;0.00;0;1.66;28.975;35.000;577660137;14;3.5663;-0.9980
1680811592.300;1;3972745216;0;0;30;1;0;10;0.00;0.00;0;1.66;28.975;35.000;577660137;15;3.5647;-0.9960
1680811593.000;1;3972745216;0;0;30;1;0;10;0.00;0.00;0;1.66;28.975;35.000;577660137;16;3.5609;-1.0020
1680811595.000;1;3972745216;0;0;30;1;0;10;0.00;0.00;0;1.66;28.975;35.000;577660137;17;3.5558;-1.0020
1680811602.000;1;3972745216;0;0;30;1;0;10;0.00;0.00;0;1.66;28.975;35.000;577660137;18;3.5475;-1.0000
1680811602.001;1;3972745216;0;0;30;1;0;10;0.00;0.00;0;1.66;28.975;35.000;577660137;19;3.5603;-0.3480
1680811602.003;1;3972745216;0;0;30;1;0;10;0.00;0.00;0;1.66;28.975;35.000;577660137;20;3.5705;-0.0480
1680811602.010;1;3972745216;0;0;30;1;0;10;0.00;0.00;0;1.66;28.975;35.000;577660137;21;3.5766;-0.0020
1680811602.030;1;3972745216;0;0;30;1;0;10;0.00;0.00;0;1.66;28.975;35.000;577660137;22;3.5805;0.0000
1680811602.100;1;3972745216;0;0;30;1;0;10;0.00;0.00;0;1.66;28.975;35.000;577660137;23;3.5833;-0.0020
1680811602.300;1;3972745216;0;0;30;1;0;10;0.00;0.00;0;1.66;28.975;35.000;577660137;24;3.5838;-0.0020
1680811603.000;1;3972745216;0;0;30;1;0;10;0.00;0.00;0;1.66;28.975;35.000;577660137;25;3.5844;-0.0010
1680811605.000;1;3972745216;0;0;30;1;0;10;0.00;0.00;0;1.66;28.975;35.000;577660137;26;3.5862;-0.0010
1680811612.000;1;3972745216;0;0;30;1;0;10;0.00;0.00;0;1.66;28.975;35.000;577660137;27;3.5881;-0.0010
1680811612.001;1;3972745216;0;0;30;1;0;10;0.00;0.00;0;1.66;28.975;35.000;577660137;28;3.6018;0.6690
1680811612.003;1;3972745216;0;0;30;1;0;10;0.00;0.00;0;1.66;28.975;35.000;577660137;29;3.6116;0.9720
1680811612.010;1;3972745216;0;0;30;1;0;10;0.00;0.00;0;1.66;28.975;35.000;577660137;30;3.6178;0.9980
1680811612.030;1;3972745216;0;0;30;1;0;10;0.00;0.00;0;1.66;28.975;35.000;577660137;31;3.6210;0.9990
1680811612.100;1;3972745216;0;0;30;1;0;10;0.00;0.00;0;1.66;28.975;35.000;577660137;32;3.6236;1.0020
1680811612.300;1;3972745216;0;0;30;1;0;10;0.00;0.00;0;1.66;28.975;35.000;577660137;33;3.6246;1.0000
1680811613.000;1;3972745216;0;0;30;1;0;10;0.00;0.00;0;1.66;28.975;35.000;577660137;34;3.6266;1.0040
1680811615.000;1;3972745216;0;0;30;1;0;10;0.00;0.00;0;1.66;28.975;35.000;577660137;35;3.6300;0.9990
1680811622.000;1;3972745216;0;0;30;1;0;10;0.00;0.00;0;1.66;28.975;35.000;577660137;36;3.6366;0.9990
1680811642.000;1;3972745216;0;0;30;1;0;10;0.00;0.00;0;1.66;28.975;35.000;577660137;37;3.6476;1.0000
1680811672.000;1;3972745216;0;0;30;1;0;10;0.00;0.00;0;1.66;28.975;35.000;577660137;38;3.6584;1.0010
1680811672.001;1;3972745216;0;0;30;1;0;10;0.00;0.00;0;1.66;28.975;35.000;577660137;39;3.6323;-0.3090
1680811672.003;1;3972745216;0;0;30;1;0;10;0.00;0.00;0;1.66;28.975;35.000;577660137;40;3.6123;-0.9110
1680811672.010;1;3972745216;0;0;30;1;0;10;0.00;0.00;0;1.66;28.975;35.000;577660137;41;3.5993;-0.9950
1680811672.030;1;3972745216;0;0;30;1;0;10;0.00;0.00;0;1.66;28.975;35.000;577660137;42;3.5921;-1.0000
1680811672.100;1;3972745216;0;0;30;1;0;10;0.00;0.00;0;1.66;28.975;35.000;577660137;43;3.5870;-1.0020
1680811672.300;1;3972745216;0;0;30;1;0;10;0.00;0.00;0;1.66;28.975;35.000;577660137;44;3.5857;-1.0000
1680811673.000;1;3972745216;0;0;30;1;0;10;0.00;0.00;0;1.66;28.975;35.000;577660137;45;3.5828;-1.0030
1680811675.000;1;3972745216;0;0;30;1;0;10;0.00;0.00;0;1.66;28.975;35.000;577660137;46;3.5766;-1.0020
1680811682.000;1;3972745216;0;0;30;1;0;10;0.00;0.00;0;1.66;28.975;35.000;577660137;47;3.5656;-1.0050
1680811702.000;1;3972745216;0;0;30;1;0;10;0.00;0.00;0;1.66;28.975;35.000;577660137;48;3.5486;-0.9990
1680811732.000;1;3972745216;0;0;30;1;0;10;0.00;0.00;0;1.66;28.975;35.000;577660137;49;3.5339;-0.9960
1680811732.001;1;3972745216;0;0;30;1;0;10;0.00;0.00;0;1.66;28.975;35.000;577660137;50;3.5474;-0.3470
1680811732.003;1;3972745216;0;0;30;1;0;10;0.00;0.00;0;1.66;28.975;35.000;577660137;51;3.5573;-0.0440
1680811732.010;1;3972745216;0;0;30;1;0;10;0.00;0.00;0;1.66;28.975;35.000;577660137;52;3.5637;-0.0010
1680811732.030;1;3972745216;0;0;30;1;0;10;0.00;0.00;0;1.66;28.975;35.000;577660137;53;3.5671;0.0010
1680811732.100;1;3972745216;0;0;30;1;0;10;0.00;0.00;0;1.66;28.975;35.000;577660137;54;3.5691;0.0010
1680811732.300;1;3972745216;0;0;30;1;0;10;0.00;0.00;0;1.66;28.975;35.000;577660137;55;3.5701;0.0020
1680811733.000;1;3972745216;0;0;30;1;0;10;0.00;0.00;0;1.66;28.975;35.000;577660137;56;3.5722;0.0000
1680811735.000;1;3972745216;0;0;30;1;0;10;0.00;0.00;0;1.66;28.975;35.000;577660137;57;3.5747;0.0040
1680811742.000;1;3972745216;0;0;30;1;0;10;0.00;0.00;0;1.66;28.975;35.000;577660137;58;3.5778;-0.0030
1680811762.000;1;3972745216;0;0;30;1;0;10;0.00;0.00;0;1.66;28.975;35.000;577660137;59;3.5831;-0.0020
1680811792.000;1;3972745216;0;0;30;1;0;10;0.00;0.00;0;1.66;28.975;35.000;577660137;60;3.5855;0.0000
1680816411.000;1;3973992448;0;0;10;1;0;10;0.00;0.00;0;1.79;32.140;45.996;578120819;0;3.2957;0.0000
1680816411.001;1;3973992448;0;0;10;1;0;10;0.00;0.00;0;1.79;32.140;45.996;578120819;1;3.3124;0.7870
1680816411.003;1;3973992448;0;0;10;1;0;10;0.00;0.00;0;1.79;32.140;45.996;578120819;2;3.3214;0.9830
1680816411.010;1;3973992448;0;0;10;1;0;10;0.00;0.00;0;1.79;32.140;45.996;578120819;3;3.3278;0.9970
1680816411.030;1;3973992448;0;0;10;1;0;10;0.00;0.00;0;1.79;32.140;45.996;578120819;4;3.3332;1.0010
1680816411.100;1;3973992448;0;0;10;1;0;10;0.00;0.00;0;1.79;32.140;45.996;578120819;5;3.3418;1.0030
1680816411.300;1;3973992448;0;0;10;1;0;10;0.00;0.00;0;1.79;32.140;45.996;578120819;6;3.3510;1.0010
1680816412.000;1;3973992448;0;0;10;1;0;10;0.00;0.00;0;1.79;32.140;45.996;578120819;7;3.3573;0.9990
1680816414.000;1;3973992448;0;0;10;1;0;10;0.00;0.00;0;1.79;32.140;45.996;578120819;8;3.3635;1.0000
1680816421.000;1;3973992448;0;0;10;1;0;10;0.00;0.00;0;1.79;32.140;45.996;578120819;9;3.3752;1.0000
1680816421.001;1;3973992448;0;0;10;1;0;10;0.00;0.00;0;1.79;32.140;45.996;578120819;10;3.3488;-0.2940
1680816421.003;1;3973992448;0;0;10;1;0;10;0.00;0.00;0;1.79;32.140;45.996;578120819;11;3.3267;-0.9140
1680816421.010;1;3973992448;0;0;10;1;0;10;0.00;0.00;0;1.79;32.140;45.996;578120819;12;3.3121;-0.9990
1680816421.030;1;3973992448;0;0;10;1;0;10;0.00;0.00;0;1.79;32.140;45.996;578120819;13;3.3013;-0.9940
1680816421.100;1;3973992448;0;0;10;1;0;10;0.00;0.00;0;1.79;32.140;45.996;578120819;14;3.2856;-0.9980
1680816421.300;1;3973992448;0;0;10;1;0;10;0.00;0.00;0;1.79;32.140;45.996;578120819;15;3.2681;-1.0000
1680816422.000;1;3973992448;0;0;10;1;0;10;0.00;0.00;0;1.79;32.140;45.996;578120819;16;3.2528;-1.0040
1680816424.000;1;3973992448;0;0;10;1;0;10;0.00;0.00;0;1.79;32.140;45.996;578120819;17;3.2399;-1.0020
1680816431.000;1;3973992448;0;0;10;1;0;10;0.00;0.00;0;1.79;32.140;45.996;578120819;18;3.2185;-0.9970
1680816431.001;1;3973992448;0;0;10;1;0;10;0.00;0.00;0;1.79;32.140;45.996;578120819;19;3.2321;-0.3410
1680816431.003;1;3973992448;0;0;10;1;0;10;0.00;0.00;0;1.79;32.140;45.996;578120819;20;3.2425;-0.0510
1680816431.010;1;3973992448;0;0;10;1;0;10;0.00;0.00;0;1.79;32.140;45.996;578120819;21;3.2498;-0.0040
1680816431.030;1;3973992448;0;0;10;1;0;10;0.00;0.00;0;1.79;32.140;45.996;578120819;22;3.2555;-0.0020
1680816431.100;1;3973992448;0;0;10;1;0;10;0.00;0.00;0;1.79;32.140;45.996;578120819;23;3.2653;-0.0010
1680816431.300;1;3973992448;0;0;10;1;0;10;0.00;0.00;0;1.79;32.140;45.996;578120819;24;3.2774;-0.0010
1680816432.000;1;3973992448;0;0;10;1;0;10;0.00;0.00;0;1.79;32.140;45.996;578120819;25;3.2868;0.0030
1680816434.000;1;3973992448;0;0;10;1;0;10;0.00;0.00;0;1.79;32.140;45.996;578120819;26;3.2909;-0.0010
1680816441.000;1;3973992448;0;0;10;1;0;10;0.00;0.00;0;1.79;32.140;45.996;578120819;27;3.2941;-0.0020
1680816441.001;1;3973992448;0;0;10;1;0;10;0.00;0.00;0;1.79;32.140;45.996;578120819;28;3.3071;0.6580
1680816441.003;1;3973992448;0;0;10;1;0;10;0.00;0.00;0;1.79;32.140;45.996;578120819;29;3.3184;0.9720
1680816441.010;1;3973992448;0;0;10;1;0;10;0.00;0.00;0;1.79;32.140;45.996;578120819;30;3.3251;1.0020
1680816441.030;1;3973992448;0;0;10;1;0;10;0.00;0.00;0;1.79;32.140;45.996;578120819;31;3.3306;0.9960
1680816441.100;1;3973992448;0;0;10;1;0;10;0.00;0.00;0;1.79;32.140;45.996;578120819;32;3.3396;1.0000
1680816441.300;1;3973992448;0;0;10;1;0;10;0.00;0.00;0;1.79;32.140;45.996;578120819;33;3.3489;1.0010
1680816442.000;1;3973992448;0;0;10;1;0;10;0.00;0.00;0;1.79;32.140;45.996;578120819;34;3.3552;1.0020
1680816444.000;1;3973992448;0;0;10;1;0;10;0.00;0.00;0;1.79;32.140;45.996;578120819;35;3.3613;0.9980
1680816451.000;1;3973992448;0;0;10;1;0;10;0.00;0.00;0;1.79;32.140;45.996;578120819;36;3.3743;1.0040
1680816471.000;1;3973992448;0;0;10;1;0;10;0.00;0.00;0;1.79;32.140;45.996;578120819;37;3.3992;0.9980
1680816501.000;1;3973992448;0;0;10;1;0;10;0.00;0.00;0;1.79;32.140;45.996;578120819;38;3.4255;1.0000
1680816501.001;1;3973992448;0;0;10;1;0;10;0.00;0.00;0;1.79;32.140;45.996;578120819;39;3.3998;-0.2950
1680816501.003;1;3973992448;0;0;10;1;0;10;0.00;0.00;0;1.79;32.140;45.996;578120819;40;3.3783;-0.9100
1680816501.010;1;3973992448;0;0;10;1;0;10;0.00;0.00;0;1.79;32.140;45.996;578120819;41;3.3632;-1.0010
1680816501.030;1;3973992448;0;0;10;1;0;10;0.00;0.00;0;1.79;32.140;45.996;578120819;42;3.3524;-1.0000
1680816501.100;1;3973992448;0;0;10;1;0;10;0.00;0.00;0;1.79;32.140;45.996;578120819;43;3.3383;-1.0000
1680816501.300;1;3973992448;0;0;10;1;0;10;0.00;0.00;0;1.79;32.140;45.996;578120819;44;3.3237;-0.9990
1680816502.000;1;3973992448;0;0;10;1;0;10;0.00;0.00;0;1.79;32.140;45.996;578120819;45;3.3131;-1.0030
1680816504.000;1;3973992448;0;0;10;1;0;10;0.00;0.00;0;1.79;32.140;45.996;578120819;46;3.3019;-1.0030
1680816511.000;1;3973992448;0;0;10;1;0;10;0.00;0.00;0;1.79;32.140;45.996;578120819;47;3.2804;-1.0000
1680816531.000;1;3973992448;0;0;10;1;0;10;0.00;0.00;0;1.79;32.140;45.996;578120819;48;3.2394;-1.0030
1680816561.000;1;3973992448;0;0;10;1;0;10;0.00;0.00;0;1.79;32.140;45.996;578120819;49;3.1942;-1.0000
1680816561.001;1;3973992448;0;0;10;1;0;10;0.00;0.00;0;1.79;32.140;45.996;578120819;50;3.2072;-0.3460
1680816561.003;1;3973992448;0;0;10;1;0;10;0.00;0.00;0;1.79;32.140;45.996;578120819;51;3.2183;-0.0480
1680816561.010;1;3973992448;0;0;10;1;0;10;0.00;0.00;0;1.79;32.140;45.996;578120819;52;3.2255;-0.0060
1680816561.030;1;3973992448;0;0;10;1;0;10;0.00;0.00;0;1.79;32.140;45.996;578120819;53;3.2309;-0.0030
1680816561.100;1;3973992448;0;0;10;1;0;10;0.00;0.00;0;1.79;32.140;45.996;578120819;54;3.2408;-0.0010
1680816561.300;1;3973992448;0;0;10;1;0;10;0.00;0.00;0;1.79;32.140;45.996;578120819;55;3.2544;-0.0010
1680816562.000;1;3973992448;0;0;10;1;0;10;0.00;0.00;0;1.79;32.140;45.996;578120819;56;3.2666;0.0010
1680816564.000;1;3973992448;0;0;10;1;0;10;0.00;0.00;0;1.79;32.140;45.996;578120819;57;3.2728;0.0010
1680816571.000;1;3973992448;0;0;10;1;0;10;0.00;0.00;0;1.79;32.140;45.996;578120819;58;3.2798;0.0000
1680816591.000;1;3973992448;0;0;10;1;0;10;0.00;0.00;0;1.79;32.140;45.996;578120819;59;3.2877;0.0010
