Repository: ShafayethJamil/Battery-Diagnostic-Using-LGN

# LGN Battery Diagnostics from Pulse Relaxation (HPPC)

Code and result files for the paper *"Lie Generator Networks Extract
EIS-Grade Battery Diagnostics from Pulse Relaxation Data"* (S. Jamil,
R. Kapadia). Preprint: [https://arxiv.org/abs/2605.15351].

Lie Generator Networks (LGN) extract electrochemical time constants from
~60 seconds of post-pulse voltage relaxation and reconstruct impedance-grade
diagnostics without dedicated EIS hardware. This repository contains the
reference implementation and the result files behind the paper's figures.

File: cell_plsv2_P001_1_S01_C10.csv (part 17 of 45)
timestamp_s;timestamp_origin;sd_block_id;cyc_charged;is_rt;soc_nom;age_type;age_temp;age_soc;age_chg_rate;age_dischg_rate;age_profile;t_avg_degC;r_ref_10ms_mOhm;r_ref_1s_mOhm;uptime_ticks;seq_nr;v_raw_V;i_raw_A
1680816621.000;1;3973992448;0;0;10;1;0;10;0.00;0.00;0;1.79;32.140;45.996;578120819;60;3.2918;0.0010
1682546791.000;1;4417742336;1;1;10;1;0;10;0.00;0.00;0;24.94;19.051;22.459;743148170;0;3.3900;0.0010
1682546791.001;1;4417742336;1;1;10;1;0;10;0.00;0.00;0;24.94;19.051;22.459;743148170;1;3.4030;0.8050
1682546791.003;1;4417742336;1;1;10;1;0;10;0.00;0.00;0;24.94;19.051;22.459;743148170;2;3.4074;0.9930
1682546791.010;1;4417742336;1;1;10;1;0;10;0.00;0.00;0;24.94;19.051;22.459;743148170;3;3.4091;0.9990
1682546791.030;1;4417742336;1;1;10;1;0;10;0.00;0.00;0;24.94;19.051;22.459;743148170;4;3.4108;0.9990
1682546791.100;1;4417742336;1;1;10;1;0;10;0.00;0.00;0;24.94;19.051;22.459;743148170;5;3.4125;1.0010
1682546791.300;1;4417742336;1;1;10;1;0;10;0.00;0.00;0;24.94;19.051;22.459;743148170;6;3.4132;1.0010
1682546792.000;1;4417742336;1;1;10;1;0;10;0.00;0.00;0;24.94;19.051;22.459;743148170;7;3.4150;0.9980
1682546794.000;1;4417742336;1;1;10;1;0;10;0.00;0.00;0;24.94;19.051;22.459;743148170;8;3.4182;0.9980
1682546801.000;1;4417742336;1;1;10;1;0;10;0.00;0.00;0;24.94;19.051;22.459;743148170;9;3.4255;0.9990
1682546801.001;1;4417742336;1;1;10;1;0;10;0.00;0.00;0;24.94;19.051;22.459;743148170;10;3.4047;-0.3120
1682546801.003;1;4417742336;1;1;10;1;0;10;0.00;0.00;0;24.94;19.051;22.459;743148170;11;3.3923;-0.9330
1682546801.010;1;4417742336;1;1;10;1;0;10;0.00;0.00;0;24.94;19.051;22.459;743148170;12;3.3874;-0.9900
1682546801.030;1;4417742336;1;1;10;1;0;10;0.00;0.00;0;24.94;19.051;22.459;743148170;13;3.3837;-0.9980
1682546801.100;1;4417742336;1;1;10;1;0;10;0.00;0.00;0;24.94;19.051;22.459;743148170;14;3.3811;-1.0010
1682546801.300;1;4417742336;1;1;10;1;0;10;0.00;0.00;0;24.94;19.051;22.459;743148170;15;3.3789;-1.0020
1682546802.000;1;4417742336;1;1;10;1;0;10;0.00;0.00;0;24.94;19.051;22.459;743148170;16;3.3767;-0.9960
1682546804.000;1;4417742336;1;1;10;1;0;10;0.00;0.00;0;24.94;19.051;22.459;743148170;17;3.3720;-0.9960
1682546811.000;1;4417742336;1;1;10;1;0;10;0.00;0.00;0;24.94;19.051;22.459;743148170;18;3.3622;-1.0060
1682546811.001;1;4417742336;1;1;10;1;0;10;0.00;0.00;0;24.94;19.051;22.459;743148170;19;3.3724;-0.3400
1682546811.003;1;4417742336;1;1;10;1;0;10;0.00;0.00;0;24.94;19.051;22.459;743148170;20;3.3784;-0.0410
1682546811.010;1;4417742336;1;1;10;1;0;10;0.00;0.00;0;24.94;19.051;22.459;743148170;21;3.3813;-0.0020
1682546811.030;1;4417742336;1;1;10;1;0;10;0.00;0.00;0;24.94;19.051;22.459;743148170;22;3.3831;-0.0050
1682546811.100;1;4417742336;1;1;10;1;0;10;0.00;0.00;0;24.94;19.051;22.459;743148170;23;3.3845;-0.0030
1682546811.300;1;4417742336;1;1;10;1;0;10;0.00;0.00;0;24.94;19.051;22.459;743148170;24;3.3850;-0.0010
1682546812.000;1;4417742336;1;1;10;1;0;10;0.00;0.00;0;24.94;19.051;22.459;743148170;25;3.3863;0.0010
1682546814.000;1;4417742336;1;1;10;1;0;10;0.00;0.00;0;24.94;19.051;22.459;743148170;26;3.3876;0.0000
1682546821.000;1;4417742336;1;1;10;1;0;10;0.00;0.00;0;24.94;19.051;22.459;743148170;27;3.3885;-0.0010
1682546821.001;1;4417742336;1;1;10;1;0;10;0.00;0.00;0;24.94;19.051;22.459;743148170;28;3.3994;0.6690
1682546821.003;1;4417742336;1;1;10;1;0;10;0.00;0.00;0;24.94;19.051;22.459;743148170;29;3.4056;0.9820
1682546821.010;1;4417742336;1;1;10;1;0;10;0.00;0.00;0;24.94;19.051;22.459;743148170;30;3.4084;1.0030
1682546821.030;1;4417742336;1;1;10;1;0;10;0.00;0.00;0;24.94;19.051;22.459;743148170;31;3.4094;1.0010
1682546821.100;1;4417742336;1;1;10;1;0;10;0.00;0.00;0;24.94;19.051;22.459;743148170;32;3.4113;1.0020
1682546821.300;1;4417742336;1;1;10;1;0;10;0.00;0.00;0;24.94;19.051;22.459;743148170;33;3.4123;1.0050
1682546822.000;1;4417742336;1;1;10;1;0;10;0.00;0.00;0;24.94;19.051;22.459;743148170;34;3.4139;1.0010
1682546824.000;1;4417742336;1;1;10;1;0;10;0.00;0.00;0;24.94;19.051;22.459;743148170;35;3.4168;1.0000
1682546831.000;1;4417742336;1;1;10;1;0;10;0.00;0.00;0;24.94;19.051;22.459;743148170;36;3.4249;1.0010
1682546851.000;1;4417742336;1;1;10;1;0;10;0.00;0.00;0;24.94;19.051;22.459;743148170;37;3.4393;0.9990
1682546881.000;1;4417742336;1;1;10;1;0;10;0.00;0.00;0;24.94;19.051;22.459;743148170;38;3.4538;0.9970
1682546881.001;1;4417742336;1;1;10;1;0;10;0.00;0.00;0;24.94;19.051;22.459;743148170;39;3.4328;-0.3190
1682546881.003;1;4417742336;1;1;10;1;0;10;0.00;0.00;0;24.94;19.051;22.459;743148170;40;3.4207;-0.9330
1682546881.010;1;4417742336;1;1;10;1;0;10;0.00;0.00;0;24.94;19.051;22.459;743148170;41;3.4154;-0.9970
1682546881.030;1;4417742336;1;1;10;1;0;10;0.00;0.00;0;24.94;19.051;22.459;743148170;42;3.4128;-0.9990
1682546881.100;1;4417742336;1;1;10;1;0;10;0.00;0.00;0;24.94;19.051;22.459;743148170;43;3.4104;-0.9980
1682546881.300;1;4417742336;1;1;10;1;0;10;0.00;0.00;0;24.94;19.051;22.459;743148170;44;3.4089;-1.0020
1682546882.000;1;4417742336;1;1;10;1;0;10;0.00;0.00;0;24.94;19.051;22.459;743148170;45;3.4069;-0.9930
1682546884.000;1;4417742336;1;1;10;1;0;10;0.00;0.00;0;24.94;19.051;22.459;743148170;46;3.4011;-0.9980
1682546891.000;1;4417742336;1;1;10;1;0;10;0.00;0.00;0;24.94;19.051;22.459;743148170;47;3.3913;-1.0040
1682546911.000;1;4417742336;1;1;10;1;0;10;0.00;0.00;0;24.94;19.051;22.459;743148170;48;3.3714;-0.9950
1682546941.000;1;4417742336;1;1;10;1;0;10;0.00;0.00;0;24.94;19.051;22.459;743148170;49;3.3503;-1.0040
1682546941.001;1;4417742336;1;1;10;1;0;10;0.00;0.00;0;24.94;19.051;22.459;743148170;50;3.3616;-0.3350
1682546941.003;1;4417742336;1;1;10;1;0;10;0.00;0.00;0;24.94;19.051;22.459;743148170;51;3.3672;-0.0470
1682546941.010;1;4417742336;1;1;10;1;0;10;0.00;0.00;0;24.94;19.051;22.459;743148170;52;3.3698;0.0030
1682546941.030;1;4417742336;1;1;10;1;0;10;0.00;0.00;0;24.94;19.051;22.459;743148170;53;3.3721;-0.0010
1682546941.100;1;4417742336;1;1;10;1;0;10;0.00;0.00;0;24.94;19.051;22.459;743148170;54;3.3731;0.0020
1682546941.300;1;4417742336;1;1;10;1;0;10;0.00;0.00;0;24.94;19.051;22.459;743148170;55;3.3740;-0.0020
1682546942.000;1;4417742336;1;1;10;1;0;10;0.00;0.00;0;24.94;19.051;22.459;743148170;56;3.3748;-0.0040
1682546944.000;1;4417742336;1;1;10;1;0;10;0.00;0.00;0;24.94;19.051;22.459;743148170;57;3.3780;0.0040
1682546951.000;1;4417742336;1;1;10;1;0;10;0.00;0.00;0;24.94;19.051;22.459;743148170;58;3.3812;-0.0010
1682546971.000;1;4417742336;1;1;10;1;0;10;0.00;0.00;0;24.94;19.051;22.459;743148170;59;3.3861;0.0080
1682547001.000;1;4417742336;1;1;10;1;0;10;0.00;0.00;0;24.94;19.051;22.459;743148170;60;3.3878;0.0010
1682551191.000;1;4418875904;1;1;30;1;0;10;0.00;0.00;0;24.91;17.958;18.544;743567902;0;3.5991;0.0000
1682551191.001;1;4418875904;1;1;30;1;0;10;0.00;0.00;0;24.91;17.958;18.544;743567902;1;3.6120;0.8010
1682551191.003;1;4418875904;1;1;30;1;0;10;0.00;0.00;0;24.91;17.958;18.544;743567902;2;3.6159;0.9860
1682551191.010;1;4418875904;1;1;30;1;0;10;0.00;0.00;0;24.91;17.958;18.544;743567902;3;3.6171;1.0020
1682551191.030;1;4418875904;1;1;30;1;0;10;0.00;0.00;0;24.91;17.958;18.544;743567902;4;3.6175;0.9980
1682551191.100;1;4418875904;1;1;30;1;0;10;0.00;0.00;0;24.91;17.958;18.544;743567902;5;3.6177;1.0000
1682551191.300;1;4418875904;1;1;30;1;0;10;0.00;0.00;0;24.91;17.958;18.544;743567902;6;3.6188;0.9970
1682551192.000;1;4418875904;1;1;30;1;0;10;0.00;0.00;0;24.91;17.958;18.544;743567902;7;3.6197;0.9980
1682551194.000;1;4418875904;1;1;30;1;0;10;0.00;0.00;0;24.91;17.958;18.544;743567902;8;3.6216;0.9980
1682551201.000;1;4418875904;1;1;30;1;0;10;0.00;0.00;0;24.91;17.958;18.544;743567902;9;3.6253;1.0050
1682551201.001;1;4418875904;1;1;30;1;0;10;0.00;0.00;0;24.91;17.958;18.544;743567902;10;3.6046;-0.3250
1682551201.003;1;4418875904;1;1;30;1;0;10;0.00;0.00;0;24.91;17.958;18.544;743567902;11;3.5924;-0.9330
1682551201.010;1;4418875904;1;1;30;1;0;10;0.00;0.00;0;24.91;17.958;18.544;743567902;12;3.5899;-0.9930
1682551201.030;1;4418875904;1;1;30;1;0;10;0.00;0.00;0;24.91;17.958;18.544;743567902;13;3.5890;-0.9970
1682551201.100;1;4418875904;1;1;30;1;0;10;0.00;0.00;0;24.91;17.958;18.544;743567902;14;3.5886;-1.0000
1682551201.300;1;4418875904;1;1;30;1;0;10;0.00;0.00;0;24.91;17.958;18.544;743567902;15;3.5874;-0.9980
1682551202.000;1;4418875904;1;1;30;1;0;10;0.00;0.00;0;24.91;17.958;18.544;743567902;16;3.5848;-1.0020
1682551204.000;1;4418875904;1;1;30;1;0;10;0.00;0.00;0;24.91;17.958;18.544;743567902;17;3.5820;-1.0040
1682551211.000;1;4418875904;1;1;30;1;0;10;0.00;0.00;0;24.91;17.958;18.544;743567902;18;3.5768;-1.0030
1682551211.001;1;4418875904;1;1;30;1;0;10;0.00;0.00;0;24.91;17.958;18.544;743567902;19;3.5870;-0.3420
1682551211.003;1;4418875904;1;1;30;1;0;10;0.00;0.00;0;24.91;17.958;18.544;743567902;20;3.5928;-0.0380
1682551211.010;1;4418875904;1;1;30;1;0;10;0.00;0.00;0;24.91;17.958;18.544;743567902;21;3.5945;0.0010
1682551211.030;1;4418875904;1;1;30;1;0;10;0.00;0.00;0;24.91;17.958;18.544;743567902;22;3.5951;0.0030
1682551211.100;1;4418875904;1;1;30;1;0;10;0.00;0.00;0;24.91;17.958;18.544;743567902;23;3.5955;0.0020
1682551211.300;1;4418875904;1;1;30;1;0;10;0.00;0.00;0;24.91;17.958;18.544;743567902;24;3.5958;0.0040
1682551212.000;1;4418875904;1;1;30;1;0;10;0.00;0.00;0;24.91;17.958;18.544;743567902;25;3.5967;0.0010
1682551214.000;1;4418875904;1;1;30;1;0;10;0.00;0.00;0;24.91;17.958;18.544;743567902;26;3.5975;0.0050
1682551221.000;1;4418875904;1;1;30;1;0;10;0.00;0.00;0;24.91;17.958;18.544;743567902;27;3.5986;0.0010
1682551221.001;1;4418875904;1;1;30;1;0;10;0.00;0.00;0;24.91;17.958;18.544;743567902;28;3.6087;0.6690
1682551221.003;1;4418875904;1;1;30;1;0;10;0.00;0.00;0;24.91;17.958;18.544;743567902;29;3.6142;0.9720
1682551221.010;1;4418875904;1;1;30;1;0;10;0.00;0.00;0;24.91;17.958;18.544;743567902;30;3.6158;0.9980
1682551221.030;1;4418875904;1;1;30;1;0;10;0.00;0.00;0;24.91;17.958;18.544;743567902;31;3.6166;1.0060
1682551221.100;1;4418875904;1;1;30;1;0;10;0.00;0.00;0;24.91;17.958;18.544;743567902;32;3.6172;1.0020
1682551221.300;1;4418875904;1;1;30;1;0;10;0.00;0.00;0;24.91;17.958;18.544;743567902;33;3.6177;1.0060
1682551222.000;1;4418875904;1;1;30;1;0;10;0.00;0.00;0;24.91;17.958;18.544;743567902;34;3.6183;0.9990
1682551224.000;1;4418875904;1;1;30;1;0;10;0.00;0.00;0;24.91;17.958;18.544;743567902;35;3.6204;1.0010
1682551231.000;1;4418875904;1;1;30;1;0;10;0.00;0.00;0;24.91;17.958;18.544;743567902;36;3.6250;1.0020
1682551251.000;1;4418875904;1;1;30;1;0;10;0.00;0.00;0;24.91;17.958;18.544;743567902;37;3.6330;1.0010
1682551281.000;1;4418875904;1;1;30;1;0;10;0.00;0.00;0;24.91;17.958;18.544;743567902;38;3.6387;0.9970
1682551281.001;1;4418875904;1;1;30;1;0;10;0.00;0.00;0;24.91;17.958;18.544;743567902;39;3.6175;-0.3160
1682551281.003;1;4418875904;1;1;30;1;0;10;0.00;0.00;0;24.91;17.958;18.544;743567902;40;3.6056;-0.9320
1682551281.010;1;4418875904;1;1;30;1;0;10;0.00;0.00;0;24.91;17.958;18.544;743567902;41;3.6025;-1.0010
1682551281.030;1;4418875904;1;1;30;1;0;10;0.00;0.00;0;24.91;17.958;18.544;743567902;42;3.6015;-0.9920
1682551281.100;1;4418875904;1;1;30;1;0;10;0.00;0.00;0;24.91;17.958;18.544;743567902;43;3.6012;-1.0070
1682551281.300;1;4418875904;1;1;30;1;0;10;0.00;0.00;0;24.91;17.958;18.544;743567902;44;3.5996;-0.9920
1682551282.000;1;4418875904;1;1;30;1;0;10;0.00;0.00;0;24.91;17.958;18.544;743567902;45;3.5971;-1.0010
1682551284.000;1;4418875904;1;1;30;1;0;10;0.00;0.00;0;24.91;17.958;18.544;743567902;46;3.5940;-1.0050
1682551291.000;1;4418875904;1;1;30;1;0;10;0.00;0.00;0;24.91;17.958;18.544;743567902;47;3.5870;-0.9990
1682551311.000;1;4418875904;1;1;30;1;0;10;0.00;0.00;0;24.91;17.958;18.544;743567902;48;3.5760;-1.0000
1682551341.000;1;4418875904;1;1;30;1;0;10;0.00;0.00;0;24.91;17.958;18.544;743567902;49;3.5673;-1.0000
1682551341.001;1;4418875904;1;1;30;1;0;10;0.00;0.00;0;24.91;17.958;18.544;743567902;50;3.5778;-0.3410
1682551341.003;1;4418875904;1;1;30;1;0;10;0.00;0.00;0;24.91;17.958;18.544;743567902;51;3.5835;-0.0390
1682551341.010;1;4418875904;1;1;30;1;0;10;0.00;0.00;0;24.91;17.958;18.544;743567902;52;3.5849;0.0030
1682551341.030;1;4418875904;1;1;30;1;0;10;0.00;0.00;0;24.91;17.958;18.544;743567902;53;3.5854;-0.0040
1682551341.100;1;4418875904;1;1;30;1;0;10;0.00;0.00;0;24.91;17.958;18.544;743567902;54;3.5857;-0.0050
1682551341.300;1;4418875904;1;1;30;1;0;10;0.00;0.00;0;24.91;17.958;18.544;743567902;55;3.5861;0.0000
1682551342.000;1;4418875904;1;1;30;1;0;10;0.00;0.00;0;24.91;17.958;18.544;743567902;56;3.5874;0.0020
1682551344.000;1;4418875904;1;1;30;1;0;10;0.00;0.00;0;24.91;17.958;18.544;743567902;57;3.5882;0.0030
1682551351.000;1;4418875904;1;1;30;1;0;10;0.00;0.00;0;24.91;17.958;18.544;743567902;58;3.5913;0.0010
1682551371.000;1;4418875904;1;1;30;1;0;10;0.00;0.00;0;24.91;17.958;18.544;743567902;59;3.5941;0.0040
1682551401.000;1;4418875904;1;1;30;1;0;10;0.00;0.00;0;24.91;17.958;18.544;743567902;60;3.5959;0.0010
1682556158.000;1;4420155904;1;1;50;1;0;10;0.00;0.00;0;24.91;18.250;18.621;744041550;0;3.7327;0.0010
1682556158.001;1;4420155904;1;1;50;1;0;10;0.00;0.00;0;24.91;18.250;18.621;744041550;1;3.7458;0.8060
1682556158.003;1;4420155904;1;1;50;1;0;10;0.00;0.00;0;24.91;18.250;18.621;744041550;2;3.7495;0.9880
1682556158.010;1;4420155904;1;1;50;1;0;10;0.00;0.00;0;24.91;18.250;18.621;744041550;3;3.7509;1.0020
1682556158.030;1;4420155904;1;1;50;1;0;10;0.00;0.00;0;24.91;18.250;18.621;744041550;4;3.7507;0.9980
1682556158.100;1;4420155904;1;1;50;1;0;10;0.00;0.00;0;24.91;18.250;18.621;744041550;5;3.7512;0.9970
1682556158.300;1;4420155904;1;1;50;1;0;10;0.00;0.00;0;24.91;18.250;18.621;744041550;6;3.7521;1.0030
1682556159.000;1;4420155904;1;1;50;1;0;10;0.00;0.00;0;24.91;18.250;18.621;744041550;7;3.7539;1.0000
1682556161.000;1;4420155904;1;1;50;1;0;10;0.00;0.00;0;24.91;18.250;18.621;744041550;8;3.7562;0.9990
1682556168.000;1;4420155904;1;1;50;1;0;10;0.00;0.00;0;24.91;18.250;18.621;744041550;9;3.7619;1.0020
1682556168.001;1;4420155904;1;1;50;1;0;10;0.00;0.00;0;24.91;18.250;18.621;744041550;10;3.7413;-0.3300
1682556168.003;1;4420155904;1;1;50;1;0;10;0.00;0.00;0;24.91;18.250;18.621;744041550;11;3.7295;-0.9270
1682556168.010;1;4420155904;1;1;50;1;0;10;0.00;0.00;0;24.91;18.250;18.621;744041550;12;3.7256;-0.9970
1682556168.030;1;4420155904;1;1;50;1;0;10;0.00;0.00;0;24.91;18.250;18.621;744041550;13;3.7259;-1.0020
1682556168.100;1;4420155904;1;1;50;1;0;10;0.00;0.00;0;24.91;18.250;18.621;744041550;14;3.7246;-1.0000
1682556168.300;1;4420155904;1;1;50;1;0;10;0.00;0.00;0;24.91;18.250;18.621;744041550;15;3.7233;-1.0030
1682556169.000;1;4420155904;1;1;50;1;0;10;0.00;0.00;0;24.91;18.250;18.621;744041550;16;3.7211;-1.0010
1682556171.000;1;4420155904;1;1;50;1;0;10;0.00;0.00;0;24.91;18.250;18.621;744041550;17;3.7167;-1.0000
1682556178.000;1;4420155904;1;1;50;1;0;10;0.00;0.00;0;24.91;18.250;18.621;744041550;18;3.7103;-0.9990
1682556178.001;1;4420155904;1;1;50;1;0;10;0.00;0.00;0;24.91;18.250;18.621;744041550;19;3.7202;-0.3440
1682556178.003;1;4420155904;1;1;50;1;0;10;0.00;0.00;0;24.91;18.250;18.621;744041550;20;3.7259;-0.0320
1682556178.010;1;4420155904;1;1;50;1;0;10;0.00;0.00;0;24.91;18.250;18.621;744041550;21;3.7275;0.0020
1682556178.030;1;4420155904;1;1;50;1;0;10;0.00;0.00;0;24.91;18.250;18.621;744041550;22;3.7282;-0.0020
1682556178.100;1;4420155904;1;1;50;1;0;10;0.00;0.00;0;24.91;18.250;18.621;744041550;23;3.7282;-0.0010
1682556178.300;1;4420155904;1;1;50;1;0;10;0.00;0.00;0;24.91;18.250;18.621;744041550;24;3.7287;0.0010
1682556179.000;1;4420155904;1;1;50;1;0;10;0.00;0.00;0;24.91;18.250;18.621;744041550;25;3.7297;0.0060
1682556181.000;1;4420155904;1;1;50;1;0;10;0.00;0.00;0;24.91;18.250;18.621;744041550;26;3.7306;0.0000
1682556188.000;1;4420155904;1;1;50;1;0;10;0.00;0.00;0;24.91;18.250;18.621;744041550;27;3.7320;0.0030
1682556188.001;1;4420155904;1;1;50;1;0;10;0.00;0.00;0;24.91;18.250;18.621;744041550;28;3.7424;0.6760
1682556188.003;1;4420155904;1;1;50;1;0;10;0.00;0.00;0;24.91;18.250;18.621;744041550;29;3.7484;0.9790
1682556188.010;1;4420155904;1;1;50;1;0;10;0.00;0.00;0;24.91;18.250;18.621;744041550;30;3.7494;0.9970
1682556188.030;1;4420155904;1;1;50;1;0;10;0.00;0.00;0;24.91;18.250;18.621;744041550;31;3.7491;0.9920
1682556188.100;1;4420155904;1;1;50;1;0;10;0.00;0.00;0;24.91;18.250;18.621;744041550;32;3.7504;0.9980
1682556188.300;1;4420155904;1;1;50;1;0;10;0.00;0.00;0;24.91;18.250;18.621;744041550;33;3.7507;0.9920
1682556189.000;1;4420155904;1;1;50;1;0;10;0.00;0.00;0;24.91;18.250;18.621;744041550;34;3.7527;1.0090
1682556191.000;1;4420155904;1;1;50;1;0;10;0.00;0.00;0;24.91;18.250;18.621;744041550;35;3.7553;1.0030
1682556198.000;1;4420155904;1;1;50;1;0;10;0.00;0.00;0;24.91;18.250;18.621;744041550;36;3.7613;1.0000
1682556218.000;1;4420155904;1;1;50;1;0;10;0.00;0.00;0;24.91;18.250;18.621;744041550;37;3.7717;0.9940
1682556248.000;1;4420155904;1;1;50;1;0;10;0.00;0.00;0;24.91;18.250;18.621;744041550;38;3.7825;1.0030
1682556248.001;1;4420155904;1;1;50;1;0;10;0.00;0.00;0;24.91;18.250;18.621;744041550;39;3.7617;-0.3240
1682556248.003;1;4420155904;1;1;50;1;0;10;0.00;0.00;0;24.91;18.250;18.621;744041550;40;3.7494;-0.9260
1682556248.010;1;4420155904;1;1;50;1;0;10;0.00;0.00;0;24.91;18.250;18.621;744041550;41;3.7472;-0.9990
1682556248.030;1;4420155904;1;1;50;1;0;10;0.00;0.00;0;24.91;18.250;18.621;744041550;42;3.7461;-1.0010
1682556248.100;1;4420155904;1;1;50;1;0;10;0.00;0.00;0;24.91;18.250;18.621;744041550;43;3.7454;-1.0030
1682556248.300;1;4420155904;1;1;50;1;0;10;0.00;0.00;0;24.91;18.250;18.621;744041550;44;3.7437;-1.0090
1682556249.000;1;4420155904;1;1;50;1;0;10;0.00;0.00;0;24.91;18.250;18.621;744041550;45;3.7408;-1.0030
1682556251.000;1;4420155904;1;1;50;1;0;10;0.00;0.00;0;24.91;18.250;18.621;744041550;46;3.7358;-1.0020
1682556258.000;1;4420155904;1;1;50;1;0;10;0.00;0.00;0;24.91;18.250;18.621;744041550;47;3.7265;-0.9960
1682556278.000;1;4420155904;1;1;50;1;0;10;0.00;0.00;0;24.91;18.250;18.621;744041550;48;3.7113;-1.0020
1682556308.000;1;4420155904;1;1;50;1;0;10;0.00;0.00;0;24.91;18.250;18.621;744041550;49;3.7006;-1.0040
1682556308.001;1;4420155904;1;1;50;1;0;10;0.00;0.00;0;24.91;18.250;18.621;744041550;50;3.7110;-0.3410
1682556308.003;1;4420155904;1;1;50;1;0;10;0.00;0.00;0;24.91;18.250;18.621;744041550;51;3.7163;-0.0440
1682556308.010;1;4420155904;1;1;50;1;0;10;0.00;0.00;0;24.91;18.250;18.621;744041550;52;3.7188;0.0030
1682556308.030;1;4420155904;1;1;50;1;0;10;0.00;0.00;0;24.91;18.250;18.621;744041550;53;3.7190;0.0030
1682556308.100;1;4420155904;1;1;50;1;0;10;0.00;0.00;0;24.91;18.250;18.621;744041550;54;3.7194;-0.0020
1682556308.300;1;4420155904;1;1;50;1;0;10;0.00;0.00;0;24.91;18.250;18.621;744041550;55;3.7198;0.0000
1682556309.000;1;4420155904;1;1;50;1;0;10;0.00;0.00;0;24.91;18.250;18.621;744041550;56;3.7210;0.0010
1682556311.000;1;4420155904;1;1;50;1;0;10;0.00;0.00;0;24.91;18.250;18.621;744041550;57;3.7229;0.0010
1682556318.000;1;4420155904;1;1;50;1;0;10;0.00;0.00;0;24.91;18.250;18.621;744041550;58;3.7252;-0.0020
1682556338.000;1;4420155904;1;1;50;1;0;10;0.00;0.00;0;24.91;18.250;18.621;744041550;59;3.7286;-0.0020
1682556368.000;1;4420155904;1;1;50;1;0;10;0.00;0.00;0;24.91;18.250;18.621;744041550;60;3.7300;-0.0020
1682560805.000;1;4421353472;1;1;70;1;0;10;0.00;0.00;0;24.90;17.663;17.882;744484660;0;3.9317;0.0000
1682560805.001;1;4421353472;1;1;70;1;0;10;0.00;0.00;0;24.90;17.663;17.882;744484660;1;3.9444;0.8090
1682560805.003;1;4421353472;1;1;70;1;0;10;0.00;0.00;0;24.90;17.663;17.882;744484660;2;3.9482;0.9910
1682560805.010;1;4421353472;1;1;70;1;0;10;0.00;0.00;0;24.90;17.663;17.882;744484660;3;3.9493;0.9990
1682560805.030;1;4421353472;1;1;70;1;0;10;0.00;0.00;0;24.90;17.663;17.882;744484660;4;3.9492;1.0020
1682560805.100;1;4421353472;1;1;70;1;0;10;0.00;0.00;0;24.90;17.663;17.882;744484660;5;3.9495;0.9980
1682560805.300;1;4421353472;1;1;70;1;0;10;0.00;0.00;0;24.90;17.663;17.882;744484660;6;3.9504;0.9960
1682560806.000;1;4421353472;1;1;70;1;0;10;0.00;0.00;0;24.90;17.663;17.882;744484660;7;3.9520;1.0010
1682560808.000;1;4421353472;1;1;70;1;0;10;0.00;0.00;0;24.90;17.663;17.882;744484660;8;3.9537;1.0010
1682560815.000;1;4421353472;1;1;70;1;0;10;0.00;0.00;0;24.90;17.663;17.882;744484660;9;3.9573;0.9960
1682560815.001;1;4421353472;1;1;70;1;0;10;0.00;0.00;0;24.90;17.663;17.882;744484660;10;3.9363;-0.3350
1682560815.003;1;4421353472;1;1;70;1;0;10;0.00;0.00;0;24.90;17.663;17.882;744484660;11;3.9247;-0.9190
1682560815.010;1;4421353472;1;1;70;1;0;10;0.00;0.00;0;24.90;17.663;17.882;744484660;12;3.9217;-0.9970
1682560815.030;1;4421353472;1;1;70;1;0;10;0.00;0.00;0;24.90;17.663;17.882;744484660;13;3.9207;-1.0050
1682560815.100;1;4421353472;1;1;70;1;0;10;0.00;0.00;0;24.90;17.663;17.882;744484660;14;3.9209;-0.9990
1682560815.300;1;4421353472;1;1;70;1;0;10;0.00;0.00;0;24.90;17.663;17.882;744484660;15;3.9189;-1.0040
1682560816.000;1;4421353472;1;1;70;1;0;10;0.00;0.00;0;24.90;17.663;17.882;744484660;16;3.9170;-1.0000
1682560818.000;1;4421353472;1;1;70;1;0;10;0.00;0.00;0;24.90;17.663;17.882;744484660;17;3.9142;-0.9920
1682560825.000;1;4421353472;1;1;70;1;0;10;0.00;0.00;0;24.90;17.663;17.882;744484660;18;3.9084;-1.0050
1682560825.001;1;4421353472;1;1;70;1;0;10;0.00;0.00;0;24.90;17.663;17.882;744484660;19;3.9189;-0.3500
1682560825.003;1;4421353472;1;1;70;1;0;10;0.00;0.00;0;24.90;17.663;17.882;744484660;20;3.9245;-0.0440
1682560825.010;1;4421353472;1;1;70;1;0;10;0.00;0.00;0;24.90;17.663;17.882;744484660;21;3.9260;-0.0010
1682560825.030;1;4421353472;1;1;70;1;0;10;0.00;0.00;0;24.90;17.663;17.882;744484660;22;3.9264;-0.0030
1682560825.100;1;4421353472;1;1;70;1;0;10;0.00;0.00;0;24.90;17.663;17.882;744484660;23;3.9273;0.0040
1682560825.300;1;4421353472;1;1;70;1;0;10;0.00;0.00;0;24.90;17.663;17.882;744484660;24;3.9277;-0.0020
1682560826.000;1;4421353472;1;1;70;1;0;10;0.00;0.00;0;24.90;17.663;17.882;744484660;25;3.9286;0.0030
1682560828.000;1;4421353472;1;1;70;1;0;10;0.00;0.00;0;24.90;17.663;17.882;744484660;26;3.9292;0.0040
1682560835.000;1;4421353472;1;1;70;1;0;10;0.00;0.00;0;24.90;17.663;17.882;744484660;27;3.9302;0.0060
1682560835.001;1;4421353472;1;1;70;1;0;10;0.00;0.00;0;24.90;17.663;17.882;744484660;28;3.9409;0.6780
1682560835.003;1;4421353472;1;1;70;1;0;10;0.00;0.00;0;24.90;17.663;17.882;744484660;29;3.9463;0.9700
1682560835.010;1;4421353472;1;1;70;1;0;10;0.00;0.00;0;24.90;17.663;17.882;744484660;30;3.9478;0.9910
1682560835.030;1;4421353472;1;1;70;1;0;10;0.00;0.00;0;24.90;17.663;17.882;744484660;31;3.9483;1.0050
1682560835.100;1;4421353472;1;1;70;1;0;10;0.00;0.00;0;24.90;17.663;17.882;744484660;32;3.9488;1.0150
1682560835.300;1;4421353472;1;1;70;1;0;10;0.00;0.00;0;24.90;17.663;17.882;744484660;33;3.9497;1.0060
1682560836.000;1;4421353472;1;1;70;1;0;10;0.00;0.00;0;24.90;17.663;17.882;744484660;34;3.9510;1.0090
1682560838.000;1;4421353472;1;1;70;1;0;10;0.00;0.00;0;24.90;17.663;17.882;744484660;35;3.9527;0.9930
1682560845.000;1;4421353472;1;1;70;1;0;10;0.00;0.00;0;24.90;17.663;17.882;744484660;36;3.9567;0.9960
1682560865.000;1;4421353472;1;1;70;1;0;10;0.00;0.00;0;24.90;17.663;17.882;744484660;37;3.9635;1.0010
1682560895.000;1;4421353472;1;1;70;1;0;10;0.00;0.00;0;24.90;17.663;17.882;744484660;38;3.9694;1.0010
1682560895.001;1;4421353472;1;1;70;1;0;10;0.00;0.00;0;24.90;17.663;17.882;744484660;39;3.9486;-0.3350
1682560895.003;1;4421353472;1;1;70;1;0;10;0.00;0.00;0;24.90;17.663;17.882;744484660;40;3.9376;-0.9220
1682560895.010;1;4421353472;1;1;70;1;0;10;0.00;0.00;0;24.90;17.663;17.882;744484660;41;3.9348;-1.0020
1682560895.030;1;4421353472;1;1;70;1;0;10;0.00;0.00;0;24.90;17.663;17.882;744484660;42;3.9340;-1.0010
1682560895.100;1;4421353472;1;1;70;1;0;10;0.00;0.00;0;24.90;17.663;17.882;744484660;43;3.9329;-1.0020
1682560895.300;1;4421353472;1;1;70;1;0;10;0.00;0.00;0;24.90;17.663;17.882;744484660;44;3.9321;-1.0000
1682560896.000;1;4421353472;1;1;70;1;0;10;0.00;0.00;0;24.90;17.663;17.882;744484660;45;3.9290;-0.9990
1682560898.000;1;4421353472;1;1;70;1;0;10;0.00;0.00;0;24.90;17.663;17.882;744484660;46;3.9256;-1.0020
1682560905.000;1;4421353472;1;1;70;1;0;10;0.00;0.00;0;24.90;17.663;17.882;744484660;47;3.9190;-1.0020
1682560925.000;1;4421353472;1;1;70;1;0;10;0.00;0.00;0;24.90;17.663;17.882;744484660;48;3.9090;-1.0010
1682560955.000;1;4421353472;1;1;70;1;0;10;0.00;0.00;0;24.90;17.663;17.882;744484660;49;3.9017;-1.0010
1682560955.001;1;4421353472;1;1;70;1;0;10;0.00;0.00;0;24.90;17.663;17.882;744484660;50;3.9124;-0.3440
1682560955.003;1;4421353472;1;1;70;1;0;10;0.00;0.00;0;24.90;17.663;17.882;744484660;51;3.9181;-0.0310
1682560955.010;1;4421353472;1;1;70;1;0;10;0.00;0.00;0;24.90;17.663;17.882;744484660;52;3.9194;0.0000
1682560955.030;1;4421353472;1;1;70;1;0;10;0.00;0.00;0;24.90;17.663;17.882;744484660;53;3.9194;0.0010
1682560955.100;1;4421353472;1;1;70;1;0;10;0.00;0.00;0;24.90;17.663;17.882;744484660;54;3.9199;0.0000
1682560955.300;1;4421353472;1;1;70;1;0;10;0.00;0.00;0;24.90;17.663;17.882;744484660;55;3.9203;0.0000
1682560956.000;1;4421353472;1;1;70;1;0;10;0.00;0.00;0;24.90;17.663;17.882;744484660;56;3.9224;-0.0020
1682560958.000;1;4421353472;1;1;70;1;0;10;0.00;0.00;0;24.90;17.663;17.882;744484660;57;3.9231;-0.0010
1682560965.000;1;4421353472;1;1;70;1;0;10;0.00;0.00;0;24.90;17.663;17.882;744484660;58;3.9258;-0.0010
1682560985.000;1;4421353472;1;1;70;1;0;10;0.00;0.00;0;24.90;17.663;17.882;744484660;59;3.9287;-0.0020
1682561015.000;1;4421353472;1;1;70;1;0;10;0.00;0.00;0;24.90;17.663;17.882;744484660;60;3.9298;-0.0040
1682565477.000;1;4422554112;1;1;90;1;0;10;0.00;0.00;0;24.91;17.645;18.711;744930364;0;4.0831;0.0010
1682565477.001;1;4422554112;1;1;90;1;0;10;0.00;0.00;0;24.91;17.645;18.711;744930364;1;4.0953;0.7950
1682565477.003;1;4422554112;1;1;90;1;0;10;0.00;0.00;0;24.91;17.645;18.711;744930364;2;4.0991;0.9820
1682565477.010;1;4422554112;1;1;90;1;0;10;0.00;0.00;0;24.91;17.645;18.711;744930364;3;4.1008;1.0010
1682565477.030;1;4422554112;1;1;90;1;0;10;0.00;0.00;0;24.91;17.645;18.711;744930364;4;4.1017;1.0030
1682565477.100;1;4422554112;1;1;90;1;0;10;0.00;0.00;0;24.91;17.645;18.711;744930364;5;4.1019;1.0030
1682565477.300;1;4422554112;1;1;90;1;0;10;0.00;0.00;0;24.91;17.645;18.711;744930364;6;4.1028;0.9930
1682565478.000;1;4422554112;1;1;90;1;0;10;0.00;0.00;0;24.91;17.645;18.711;744930364;7;4.1033;0.9980
1682565480.000;1;4422554112;1;1;90;1;0;10;0.00;0.00;0;24.91;17.645;18.711;744930364;8;4.1056;0.9970
1682565487.000;1;4422554112;1;1;90;1;0;10;0.00;0.00;0;24.91;17.645;18.711;744930364;9;4.1090;0.9970
1682565487.001;1;4422554112;1;1;90;1;0;10;0.00;0.00;0;24.91;17.645;18.711;744930364;10;4.0882;-0.3310
1682565487.003;1;4422554112;1;1;90;1;0;10;0.00;0.00;0;24.91;17.645;18.711;744930364;11;4.0770;-0.9040
1682565487.010;1;4422554112;1;1;90;1;0;10;0.00;0.00;0;24.91;17.645;18.711;744930364;12;4.0727;-1.0050
1682565487.030;1;4422554112;1;1;90;1;0;10;0.00;0.00;0;24.91;17.645;18.711;744930364;13;4.0713;-0.9990
1682565487.100;1;4422554112;1;1;90;1;0;10;0.00;0.00;0;24.91;17.645;18.711;744930364;14;4.0707;-0.9950
1682565487.300;1;4422554112;1;1;90;1;0;10;0.00;0.00;0;24.91;17.645;18.711;744930364;15;4.0694;-0.9950
1682565488.000;1;4422554112;1;1;90;1;0;10;0.00;0.00;0;24.91;17.645;18.711;744930364;16;4.0666;-0.9960
1682565490.000;1;4422554112;1;1;90;1;0;10;0.00;0.00;0;24.91;17.645;18.711;744930364;17;4.0639;-1.0010
1682565497.000;1;4422554112;1;1;90;1;0;10;0.00;0.00;0;24.91;17.645;18.711;744930364;18;4.0591;-1.0070
1682565497.001;1;4422554112;1;1;90;1;0;10;0.00;0.00;0;24.91;17.645;18.711;744930364;19;4.0695;-0.3480
1682565497.003;1;4422554112;1;1;90;1;0;10;0.00;0.00;0;24.91;17.645;18.711;744930364;20;4.0763;-0.0360
1682565497.010;1;4422554112;1;1;90;1;0;10;0.00;0.00;0;24.91;17.645;18.711;744930364;21;4.0773;0.0010
1682565497.030;1;4422554112;1;1;90;1;0;10;0.00;0.00;0;24.91;17.645;18.711;744930364;22;4.0780;-0.0040
1682565497.100;1;4422554112;1;1;90;1;0;10;0.00;0.00;0;24.91;17.645;18.711;744930364;23;4.0788;0.0060
1682565497.300;1;4422554112;1;1;90;1;0;10;0.00;0.00;0;24.91;17.645;18.711;744930364;24;4.0789;-0.0010
1682565498.000;1;4422554112;1;1;90;1;0;10;0.00;0.00;0;24.91;17.645;18.711;744930364;25;4.0797;0.0030
1682565500.000;1;4422554112;1;1;90;1;0;10;0.00;0.00;0;24.91;17.645;18.711;744930364;26;4.0808;0.0000
1682565507.000;1;4422554112;1;1;90;1;0;10;0.00;0.00;0;24.91;17.645;18.711;744930364;27;4.0811;-0.0030
1682565507.001;1;4422554112;1;1;90;1;0;10;0.00;0.00;0;24.91;17.645;18.711;744930364;28;4.0918;0.6690
1682565507.003;1;4422554112;1;1;90;1;0;10;0.00;0.00;0;24.91;17.645;18.711;744930364;29;4.0978;0.9710
1682565507.010;1;4422554112;1;1;90;1;0;10;0.00;0.00;0;24.91;17.645;18.711;744930364;30;4.0995;1.0020
1682565507.030;1;4422554112;1;1;90;1;0;10;0.00;0.00;0;24.91;17.645;18.711;744930364;31;4.1006;1.0020
1682565507.100;1;4422554112;1;1;90;1;0;10;0.00;0.00;0;24.91;17.645;18.711;744930364;32;4.1006;0.9970
1682565507.300;1;4422554112;1;1;90;1;0;10;0.00;0.00;0;24.91;17.645;18.711;744930364;33;4.1016;1.0000
1682565508.000;1;4422554112;1;1;90;1;0;10;0.00;0.00;0;24.91;17.645;18.711;744930364;34;4.1028;1.0020
1682565510.000;1;4422554112;1;1;90;1;0;10;0.00;0.00;0;24.91;17.645;18.711;744930364;35;4.1049;1.0020
1682565517.000;1;4422554112;1;1;90;1;0;10;0.00;0.00;0;24.91;17.645;18.711;744930364;36;4.1085;1.0010
1682565537.000;1;4422554112;1;1;90;1;0;10;0.00;0.00;0;24.91;17.645;18.711;744930364;37;4.1143;0.9980
1682565567.000;1;4422554112;1;1;90;1;0;10;0.00;0.00;0;24.91;17.645;18.711;744930364;38;4.1200;0.9960
1682565567.001;1;4422554112;1;1;90;1;0;10;0.00;0.00;0;24.91;17.645;18.711;744930364;39;4.0987;-0.3300
1682565567.003;1;4422554112;1;1;90;1;0;10;0.00;0.00;0;24.91;17.645;18.711;744930364;40;4.0875;-0.9060
1682565567.010;1;4422554112;1;1;90;1;0;10;0.00;0.00;0;24.91;17.645;18.711;744930364;41;4.0833;-1.0040
1682565567.030;1;4422554112;1;1;90;1;0;10;0.00;0.00;0;24.91;17.645;18.711;744930364;42;4.0829;-0.9990
1682565567.100;1;4422554112;1;1;90;1;0;10;0.00;0.00;0;24.91;17.645;18.711;744930364;43;4.0812;-1.0000
1682565567.300;1;4422554112;1;1;90;1;0;10;0.00;0.00;0;24.91;17.645;18.711;744930364;44;4.0803;-0.9970
1682565568.000;1;4422554112;1;1;90;1;0;10;0.00;0.00;0;24.91;17.645;18.711;744930364;45;4.0777;-0.9990
1682565570.000;1;4422554112;1;1;90;1;0;10;0.00;0.00;0;24.91;17.645;18.711;744930364;46;4.0741;-1.0020
1682565577.000;1;4422554112;1;1;90;1;0;10;0.00;0.00;0;24.91;17.645;18.711;744930364;47;4.0678;-0.9990
1682565597.000;1;4422554112;1;1;90;1;0;10;0.00;0.00;0;24.91;17.645;18.711;744930364;48;4.0587;-1.0010
1682565627.000;1;4422554112;1;1;90;1;0;10;0.00;0.00;0;24.91;17.645;18.711;744930364;49;4.0523;-0.9990
1682565627.001;1;4422554112;1;1;90;1;0;10;0.00;0.00;0;24.91;17.645;18.711;744930364;50;4.0634;-0.3460
1682565627.003;1;4422554112;1;1;90;1;0;10;0.00;0.00;0;24.91;17.645;18.711;744930364;51;4.0689;-0.0360
1682565627.010;1;4422554112;1;1;90;1;0;10;0.00;0.00;0;24.91;17.645;18.711;744930364;52;4.0702;0.0000
1682565627.030;1;4422554112;1;1;90;1;0;10;0.00;0.00;0;24.91;17.645;18.711;744930364;53;4.0715;-0.0020
1682565627.100;1;4422554112;1;1;90;1;0;10;0.00;0.00;0;24.91;17.645;18.711;744930364;54;4.0723;0.0020
1682565627.300;1;4422554112;1;1;90;1;0;10;0.00;0.00;0;24.91;17.645;18.711;744930364;55;4.0730;0.0000
1682565628.000;1;4422554112;1;1;90;1;0;10;0.00;0.00;0;24.91;17.645;18.711;744930364;56;4.0734;-0.0020
1682565630.000;1;4422554112;1;1;90;1;0;10;0.00;0.00;0;24.91;17.645;18.711;744930364;57;4.0755;0.0010
1682565637.000;1;4422554112;1;1;90;1;0;10;0.00;0.00;0;24.91;17.645;18.711;744930364;58;4.0775;-0.0060
1682565657.000;1;4422554112;1;1;90;1;0;10;0.00;0.00;0;24.91;17.645;18.711;744930364;59;4.0798;0.0000
1682565687.000;1;4422554112;1;1;90;1;0;10;0.00;0.00;0;24.91;17.645;18.711;744930364;60;4.0807;0.0010
1682622753.000;1;4436711424;0;0;90;1;0;10;0.00;0.00;0;1.67;30.785;40.547;750392741;0;4.0796;0.0000
1682622753.001;1;4436711424;0;0;90;1;0;10;0.00;0.00;0;1.67;30.785;40.547;750392741;1;4.0957;0.7940
1682622753.003;1;4436711424;0;0;90;1;0;10;0.00;0.00;0;1.67;30.785;40.547;750392741;2;4.1047;0.9810
1682622753.010;1;4436711424;0;0;90;1;0;10;0.00;0.00;0;1.67;30.785;40.547;750392741;3;4.1103;0.9970
1682622753.030;1;4436711424;0;0;90;1;0;10;0.00;0.00;0;1.67;30.785;40.547;750392741;4;4.1144;1.0080
1682622753.100;1;4436711424;0;0;90;1;0;10;0.00;0.00;0;1.67;30.785;40.547;750392741;5;4.1204;1.0040
1682622753.300;1;4436711424;0;0;90;1;0;10;0.00;0.00;0;1.67;30.785;40.547;750392741;6;4.1244;0.9960
1682622754.000;1;4436711424;0;0;90;1;0;10;0.00;0.00;0;1.67;30.785;40.547;750392741;7;4.1274;1.0030
1682622756.000;1;4436711424;0;0;90;1;0;10;0.00;0.00;0;1.67;30.785;40.547;750392741;8;4.1303;0.9980
1682622763.000;1;4436711424;0;0;90;1;0;10;0.00;0.00;0;1.67;30.785;40.547;750392741;9;4.1374;0.9970
1682622763.001;1;4436711424;0;0;90;1;0;10;0.00;0.00;0;1.67;30.785;40.547;750392741;10;4.1107;-0.3270
1682622763.003;1;4436711424;0;0;90;1;0;10;0.00;0.00;0;1.67;30.785;40.547;750392741;11;4.0904;-0.8860
1682622763.010;1;4436711424;0;0;90;1;0;10;0.00;0.00;0;1.67;30.785;40.547;750392741;12;4.0773;-0.9950
1682622763.030;1;4436711424;0;0;90;1;0;10;0.00;0.00;0;1.67;30.785;40.547;750392741;13;4.0680;-0.9970
1682622763.100;1;4436711424;0;0;90;1;0;10;0.00;0.00;0;1.67;30.785;40.547;750392741;14;4.0553;-0.9970
1682622763.300;1;4436711424;0;0;90;1;0;10;0.00;0.00;0;1.67;30.785;40.547;750392741;15;4.0468;-1.0030
1682622764.000;1;4436711424;0;0;90;1;0;10;0.00;0.00;0;1.67;30.785;40.547;750392741;16;4.0421;-0.9980
1682622766.000;1;4436711424;0;0;90;1;0;10;0.00;0.00;0;1.67;30.785;40.547;750392741;17;4.0359;-1.0020
1682622773.000;1;4436711424;0;0;90;1;0;10;0.00;0.00;0;1.67;30.785;40.547;750392741;18;4.0272;-0.9960
1682622773.001;1;4436711424;0;0;90;1;0;10;0.00;0.00;0;1.67;30.785;40.547;750392741;19;4.0402;-0.3600
1682622773.003;1;4436711424;0;0;90;1;0;10;0.00;0.00;0;1.67;30.785;40.547;750392741;20;4.0504;-0.0400
1682622773.010;1;4436711424;0;0;90;1;0;10;0.00;0.00;0;1.67;30.785;40.547;750392741;21;4.0570;-0.0110
1682622773.030;1;4436711424;0;0;90;1;0;10;0.00;0.00;0;1.67;30.785;40.547;750392741;22;4.0621;-0.0040
1682622773.100;1;4436711424;0;0;90;1;0;10;0.00;0.00;0;1.67;30.785;40.547;750392741;23;4.0682;0.0000
1682622773.300;1;4436711424;0;0;90;1;0;10;0.00;0.00;0;1.67;30.785;40.547;750392741;24;4.0717;-0.0050
1682622774.000;1;4436711424;0;0;90;1;0;10;0.00;0.00;0;1.67;30.785;40.547;750392741;25;4.0740;0.0030
1682622776.000;1;4436711424;0;0;90;1;0;10;0.00;0.00;0;1.67;30.785;40.547;750392741;26;4.0755;-0.0010
1682622783.000;1;4436711424;0;0;90;1;0;10;0.00;0.00;0;1.67;30.785;40.547;750392741;27;4.0777;0.0070
1682622783.001;1;4436711424;0;0;90;1;0;10;0.00;0.00;0;1.67;30.785;40.547;750392741;28;4.0919;0.6660
1682622783.003;1;4436711424;0;0;90;1;0;10;0.00;0.00;0;1.67;30.785;40.547;750392741;29;4.1015;0.9710
1682622783.010;1;4436711424;0;0;90;1;0;10;0.00;0.00;0;1.67;30.785;40.547;750392741;30;4.1089;0.9950
1682622783.030;1;4436711424;0;0;90;1;0;10;0.00;0.00;0;1.67;30.785;40.547;750392741;31;4.1127;0.9920
1682622783.100;1;4436711424;0;0;90;1;0;10;0.00;0.00;0;1.67;30.785;40.547;750392741;32;4.1188;1.0050
1682622783.300;1;4436711424;0;0;90;1;0;10;0.00;0.00;0;1.67;30.785;40.547;750392741;33;4.1232;0.9950
1682622784.000;1;4436711424;0;0;90;1;0;10;0.00;0.00;0;1.67;30.785;40.547;750392741;34;4.1261;0.9990
1682622786.000;1;4436711424;0;0;90;1;0;10;0.00;0.00;0;1.67;30.785;40.547;750392741;35;4.1295;0.9980
1682622793.000;1;4436711424;0;0;90;1;0;10;0.00;0.00;0;1.67;30.785;40.547;750392741;36;4.1361;0.9950
1682622813.000;1;4436711424;0;0;90;1;0;10;0.00;0.00;0;1.67;30.785;40.547;750392741;37;4.1467;1.0010
1682622843.000;1;4436711424;0;0;90;1;0;10;0.00;0.00;0;1.67;30.785;40.547;750392741;38;4.1562;0.9970
1682622843.001;1;4436711424;0;0;90;1;0;10;0.00;0.00;0;1.67;30.785;40.547;750392741;39;4.1291;-0.3250
1682622843.003;1;4436711424;0;0;90;1;0;10;0.00;0.00;0;1.67;30.785;40.547;750392741;40;4.1088;-0.8920
1682622843.010;1;4436711424;0;0;90;1;0;10;0.00;0.00;0;1.67;30.785;40.547;750392741;41;4.0953;-0.9970
1682622843.030;1;4436711424;0;0;90;1;0;10;0.00;0.00;0;1.67;30.785;40.547;750392741;42;4.0861;-1.0000
1682622843.100;1;4436711424;0;0;90;1;0;10;0.00;0.00;0;1.67;30.785;40.547;750392741;43;4.0735;-1.0020
1682622843.300;1;4436711424;0;0;90;1;0;10;0.00;0.00;0;1.67;30.785;40.547;750392741;44;4.0649;-0.9980
1682622844.000;1;4436711424;0;0;90;1;0;10;0.00;0.00;0;1.67;30.785;40.547;750392741;45;4.0594;-1.0010
1682622846.000;1;4436711424;0;0;90;1;0;10;0.00;0.00;0;1.67;30.785;40.547;750392741;46;4.0530;-1.0060
1682622853.000;1;4436711424;0;0;90;1;0;10;0.00;0.00;0;1.67;30.785;40.547;750392741;47;4.0412;-1.0000
1682622873.000;1;4436711424;0;0;90;1;0;10;0.00;0.00;0;1.67;30.785;40.547;750392741;48;4.0261;-1.0000
1682622903.000;1;4436711424;0;0;90;1;0;10;0.00;0.00;0;1.67;30.785;40.547;750392741;49;4.0137;-0.9990
1682622903.001;1;4436711424;0;0;90;1;0;10;0.00;0.00;0;1.67;30.785;40.547;750392741;50;4.0277;-0.3510
1682622903.003;1;4436711424;0;0;90;1;0;10;0.00;0.00;0;1.67;30.785;40.547;750392741;51;4.0380;-0.0430
1682622903.010;1;4436711424;0;0;90;1;0;10;0.00;0.00;0;1.67;30.785;40.547;750392741;52;4.0445;-0.0050
1682622903.030;1;4436711424;0;0;90;1;0;10;0.00;0.00;0;1.67;30.785;40.547;750392741;53;4.0495;0.0010
1682622903.100;1;4436711424;0;0;90;1;0;10;0.00;0.00;0;1.67;30.785;40.547;750392741;54;4.0549;-0.0040
1682622903.300;1;4436711424;0;0;90;1;0;10;0.00;0.00;0;1.67;30.785;40.547;750392741;55;4.0587;-0.0010
1682622904.000;1;4436711424;0;0;90;1;0;10;0.00;0.00;0;1.67;30.785;40.547;750392741;56;4.0617;0.0010
1682622906.000;1;4436711424;0;0;90;1;0;10;0.00;0.00;0;1.67;30.785;40.547;750392741;57;4.0639;0.0010
1682622913.000;1;4436711424;0;0;90;1;0;10;0.00;0.00;0;1.67;30.785;40.547;750392741;58;4.0688;0.0000
1682622933.000;1;4436711424;0;0;90;1;0;10;0.00;0.00;0;1.67;30.785;40.547;750392741;59;4.0732;-0.0010
1682622963.000;1;4436711424;0;0;90;1;0;10;0.00;0.00;0;1.67;30.785;40.547;750392741;60;4.0765;0.0030
1682627222.000;1;4437863424;0;0;70;1;0;10;0.00;0.00;0;1.73;29.513;36.196;750818994;0;3.9459;-0.0010
1682627222.001;1;4437863424;0;0;70;1;0;10;0.00;0.00;0;1.73;29.513;36.196;750818994;1;3.9626;0.8020
1682627222.003;1;4437863424;0;0;70;1;0;10;0.00;0.00;0;1.73;29.513;36.196;750818994;2;3.9705;0.9790
1682627222.010;1;4437863424;0;0;70;1;0;10;0.00;0.00;0;1.73;29.513;36.196;750818994;3;3.9754;1.0000
1682627222.030;1;4437863424;0;0;70;1;0;10;0.00;0.00;0;1.73;29.513;36.196;750818994;4;3.9793;1.0000
1682627222.100;1;4437863424;0;0;70;1;0;10;0.00;0.00;0;1.73;29.513;36.196;750818994;5;3.9822;1.0030
1682627222.300;1;4437863424;0;0;70;1;0;10;0.00;0.00;0;1.73;29.513;36.196;750818994;6;3.9837;0.9930
1682627223.000;1;4437863424;0;0;70;1;0;10;0.00;0.00;0;1.73;29.513;36.196;750818994;7;3.9858;0.9960
1682627225.000;1;4437863424;0;0;70;1;0;10;0.00;0.00;0;1.73;29.513;36.196;750818994;8;3.9896;1.0010
1682627232.000;1;4437863424;0;0;70;1;0;10;0.00;0.00;0;1.73;29.513;36.196;750818994;9;3.9975;1.0020
1682627232.001;1;4437863424;0;0;70;1;0;10;0.00;0.00;0;1.73;29.513;36.196;750818994;10;3.9708;-0.3260
1682627232.003;1;4437863424;0;0;70;1;0;10;0.00;0.00;0;1.73;29.513;36.196;750818994;11;3.9517;-0.9030
1682627232.010;1;4437863424;0;0;70;1;0;10;0.00;0.00;0;1.73;29.513;36.196;750818994;12;3.9385;-0.9980
1682627232.030;1;4437863424;0;0;70;1;0;10;0.00;0.00;0;1.73;29.513;36.196;750818994;13;3.9310;-0.9970
1682627232.100;1;4437863424;0;0;70;1;0;10;0.00;0.00;0;1.73;29.513;36.196;750818994;14;3.9254;-1.0000
1682627232.300;1;4437863424;0;0;70;1;0;10;0.00;0.00;0;1.73;29.513;36.196;750818994;15;3.9233;-1.0010
1682627233.000;1;4437863424;0;0;70;1;0;10;0.00;0.00;0;1.73;29.513;36.196;750818994;16;3.9192;-0.9970
1682627235.000;1;4437863424;0;0;70;1;0;10;0.00;0.00;0;1.73;29.513;36.196;750818994;17;3.9132;-0.9990
1682627242.000;1;4437863424;0;0;70;1;0;10;0.00;0.00;0;1.73;29.513;36.196;750818994;18;3.9014;-1.0000
1682627242.001;1;4437863424;0;0;70;1;0;10;0.00;0.00;0;1.73;29.513;36.196;750818994;19;3.9148;-0.3520
1682627242.003;1;4437863424;0;0;70;1;0;10;0.00;0.00;0;1.73;29.513;36.196;750818994;20;3.9251;-0.0420
1682627242.010;1;4437863424;0;0;70;1;0;10;0.00;0.00;0;1.73;29.513;36.196;750818994;21;3.9312;0.0030
1682627242.030;1;4437863424;0;0;70;1;0;10;0.00;0.00;0;1.73;29.513;36.196;750818994;22;3.9344;0.0010
1682627242.100;1;4437863424;0;0;70;1;0;10;0.00;0.00;0;1.73;29.513;36.196;750818994;23;3.9378;0.0040
1682627242.300;1;4437863424;0;0;70;1;0;10;0.00;0.00;0;1.73;29.513;36.196;750818994;24;3.9387;-0.0020
1682627243.000;1;4437863424;0;0;70;1;0;10;0.00;0.00;0;1.73;29.513;36.196;750818994;25;3.9408;0.0020
1682627245.000;1;4437863424;0;0;70;1;0;10;0.00;0.00;0;1.73;29.513;36.196;750818994;26;3.9420;-0.0050
1682627252.000;1;4437863424;0;0;70;1;0;10;0.00;0.00;0;1.73;29.513;36.196;750818994;27;3.9439;-0.0030
