Repository: ShafayethJamil/Battery-Diagnostic-Using-LGN

# LGN Battery Diagnostics from Pulse Relaxation (HPPC)

Code and result files for the paper *"Lie Generator Networks Extract
EIS-Grade Battery Diagnostics from Pulse Relaxation Data"* (S. Jamil,
R. Kapadia). Preprint: [https://arxiv.org/abs/2605.15351].

Lie Generator Networks (LGN) extract electrochemical time constants from
~60 seconds of post-pulse voltage relaxation and reconstruct impedance-grade
diagnostics without dedicated EIS hardware. This repository contains the
reference implementation and the result files behind the paper's figures.

File: cell_plsv2_P001_1_S01_C10.csv (part 18 of 45)
timestamp_s;timestamp_origin;sd_block_id;cyc_charged;is_rt;soc_nom;age_type;age_temp;age_soc;age_chg_rate;age_dischg_rate;age_profile;t_avg_degC;r_ref_10ms_mOhm;r_ref_1s_mOhm;uptime_ticks;seq_nr;v_raw_V;i_raw_A
1682627252.001;1;4437863424;0;0;70;1;0;10;0.00;0.00;0;1.73;29.513;36.196;750818994;28;3.9584;0.6810
1682627252.003;1;4437863424;0;0;70;1;0;10;0.00;0.00;0;1.73;29.513;36.196;750818994;29;3.9675;0.9660
1682627252.010;1;4437863424;0;0;70;1;0;10;0.00;0.00;0;1.73;29.513;36.196;750818994;30;3.9734;0.9960
1682627252.030;1;4437863424;0;0;70;1;0;10;0.00;0.00;0;1.73;29.513;36.196;750818994;31;3.9768;1.0020
1682627252.100;1;4437863424;0;0;70;1;0;10;0.00;0.00;0;1.73;29.513;36.196;750818994;32;3.9799;1.0030
1682627252.300;1;4437863424;0;0;70;1;0;10;0.00;0.00;0;1.73;29.513;36.196;750818994;33;3.9815;0.9970
1682627253.000;1;4437863424;0;0;70;1;0;10;0.00;0.00;0;1.73;29.513;36.196;750818994;34;3.9841;1.0030
1682627255.000;1;4437863424;0;0;70;1;0;10;0.00;0.00;0;1.73;29.513;36.196;750818994;35;3.9882;1.0000
1682627262.000;1;4437863424;0;0;70;1;0;10;0.00;0.00;0;1.73;29.513;36.196;750818994;36;3.9966;1.0020
1682627282.000;1;4437863424;0;0;70;1;0;10;0.00;0.00;0;1.73;29.513;36.196;750818994;37;4.0089;1.0000
1682627312.000;1;4437863424;0;0;70;1;0;10;0.00;0.00;0;1.73;29.513;36.196;750818994;38;4.0184;0.9980
1682627312.001;1;4437863424;0;0;70;1;0;10;0.00;0.00;0;1.73;29.513;36.196;750818994;39;3.9915;-0.3260
1682627312.003;1;4437863424;0;0;70;1;0;10;0.00;0.00;0;1.73;29.513;36.196;750818994;40;3.9727;-0.8910
1682627312.010;1;4437863424;0;0;70;1;0;10;0.00;0.00;0;1.73;29.513;36.196;750818994;41;3.9595;-0.9960
1682627312.030;1;4437863424;0;0;70;1;0;10;0.00;0.00;0;1.73;29.513;36.196;750818994;42;3.9523;-1.0010
1682627312.100;1;4437863424;0;0;70;1;0;10;0.00;0.00;0;1.73;29.513;36.196;750818994;43;3.9469;-1.0030
1682627312.300;1;4437863424;0;0;70;1;0;10;0.00;0.00;0;1.73;29.513;36.196;750818994;44;3.9440;-0.9970
1682627313.000;1;4437863424;0;0;70;1;0;10;0.00;0.00;0;1.73;29.513;36.196;750818994;45;3.9402;-0.9960
1682627315.000;1;4437863424;0;0;70;1;0;10;0.00;0.00;0;1.73;29.513;36.196;750818994;46;3.9338;-1.0040
1682627322.000;1;4437863424;0;0;70;1;0;10;0.00;0.00;0;1.73;29.513;36.196;750818994;47;3.9213;-0.9930
1682627342.000;1;4437863424;0;0;70;1;0;10;0.00;0.00;0;1.73;29.513;36.196;750818994;48;3.9030;-0.9960
1682627372.000;1;4437863424;0;0;70;1;0;10;0.00;0.00;0;1.73;29.513;36.196;750818994;49;3.8850;-1.0030
1682627372.001;1;4437863424;0;0;70;1;0;10;0.00;0.00;0;1.73;29.513;36.196;750818994;50;3.8979;-0.3480
1682627372.003;1;4437863424;0;0;70;1;0;10;0.00;0.00;0;1.73;29.513;36.196;750818994;51;3.9079;-0.0420
1682627372.010;1;4437863424;0;0;70;1;0;10;0.00;0.00;0;1.73;29.513;36.196;750818994;52;3.9146;-0.0020
1682627372.030;1;4437863424;0;0;70;1;0;10;0.00;0.00;0;1.73;29.513;36.196;750818994;53;3.9177;-0.0040
1682627372.100;1;4437863424;0;0;70;1;0;10;0.00;0.00;0;1.73;29.513;36.196;750818994;54;3.9213;0.0050
1682627372.300;1;4437863424;0;0;70;1;0;10;0.00;0.00;0;1.73;29.513;36.196;750818994;55;3.9226;0.0050
1682627373.000;1;4437863424;0;0;70;1;0;10;0.00;0.00;0;1.73;29.513;36.196;750818994;56;3.9243;0.0010
1682627375.000;1;4437863424;0;0;70;1;0;10;0.00;0.00;0;1.73;29.513;36.196;750818994;57;3.9271;0.0010
1682627382.000;1;4437863424;0;0;70;1;0;10;0.00;0.00;0;1.73;29.513;36.196;750818994;58;3.9325;0.0030
1682627402.000;1;4437863424;0;0;70;1;0;10;0.00;0.00;0;1.73;29.513;36.196;750818994;59;3.9380;0.0020
1682627432.000;1;4437863424;0;0;70;1;0;10;0.00;0.00;0;1.73;29.513;36.196;750818994;60;3.9418;0.0000
1682632546.000;1;4439234560;0;0;50;1;0;10;0.00;0.00;0;1.71;29.691;34.756;751326804;0;3.7457;-0.0010
1682632546.001;1;4439234560;0;0;50;1;0;10;0.00;0.00;0;1.71;29.691;34.756;751326804;1;3.7622;0.8040
1682632546.003;1;4439234560;0;0;50;1;0;10;0.00;0.00;0;1.71;29.691;34.756;751326804;2;3.7702;0.9830
1682632546.010;1;4439234560;0;0;50;1;0;10;0.00;0.00;0;1.71;29.691;34.756;751326804;3;3.7753;0.9980
1682632546.030;1;4439234560;0;0;50;1;0;10;0.00;0.00;0;1.71;29.691;34.756;751326804;4;3.7783;0.9960
1682632546.100;1;4439234560;0;0;50;1;0;10;0.00;0.00;0;1.71;29.691;34.756;751326804;5;3.7806;1.0050
1682632546.300;1;4439234560;0;0;50;1;0;10;0.00;0.00;0;1.71;29.691;34.756;751326804;6;3.7816;1.0030
1682632547.000;1;4439234560;0;0;50;1;0;10;0.00;0.00;0;1.71;29.691;34.756;751326804;7;3.7835;1.0010
1682632549.000;1;4439234560;0;0;50;1;0;10;0.00;0.00;0;1.71;29.691;34.756;751326804;8;3.7870;0.9980
1682632556.000;1;4439234560;0;0;50;1;0;10;0.00;0.00;0;1.71;29.691;34.756;751326804;9;3.7932;0.9970
1682632556.001;1;4439234560;0;0;50;1;0;10;0.00;0.00;0;1.71;29.691;34.756;751326804;10;3.7681;-0.3140
1682632556.003;1;4439234560;0;0;50;1;0;10;0.00;0.00;0;1.71;29.691;34.756;751326804;11;3.7481;-0.9020
1682632556.010;1;4439234560;0;0;50;1;0;10;0.00;0.00;0;1.71;29.691;34.756;751326804;12;3.7358;-0.9950
1682632556.030;1;4439234560;0;0;50;1;0;10;0.00;0.00;0;1.71;29.691;34.756;751326804;13;3.7288;-1.0020
1682632556.100;1;4439234560;0;0;50;1;0;10;0.00;0.00;0;1.71;29.691;34.756;751326804;14;3.7240;-1.0020
1682632556.300;1;4439234560;0;0;50;1;0;10;0.00;0.00;0;1.71;29.691;34.756;751326804;15;3.7225;-0.9970
1682632557.000;1;4439234560;0;0;50;1;0;10;0.00;0.00;0;1.71;29.691;34.756;751326804;16;3.7187;-1.0020
1682632559.000;1;4439234560;0;0;50;1;0;10;0.00;0.00;0;1.71;29.691;34.756;751326804;17;3.7138;-1.0000
1682632566.000;1;4439234560;0;0;50;1;0;10;0.00;0.00;0;1.71;29.691;34.756;751326804;18;3.7041;-1.0010
1682632566.001;1;4439234560;0;0;50;1;0;10;0.00;0.00;0;1.71;29.691;34.756;751326804;19;3.7172;-0.3470
1682632566.003;1;4439234560;0;0;50;1;0;10;0.00;0.00;0;1.71;29.691;34.756;751326804;20;3.7271;-0.0480
1682632566.010;1;4439234560;0;0;50;1;0;10;0.00;0.00;0;1.71;29.691;34.756;751326804;21;3.7330;0.0000
1682632566.030;1;4439234560;0;0;50;1;0;10;0.00;0.00;0;1.71;29.691;34.756;751326804;22;3.7364;0.0000
1682632566.100;1;4439234560;0;0;50;1;0;10;0.00;0.00;0;1.71;29.691;34.756;751326804;23;3.7382;0.0000
1682632566.300;1;4439234560;0;0;50;1;0;10;0.00;0.00;0;1.71;29.691;34.756;751326804;24;3.7393;-0.0060
1682632567.000;1;4439234560;0;0;50;1;0;10;0.00;0.00;0;1.71;29.691;34.756;751326804;25;3.7408;0.0010
1682632569.000;1;4439234560;0;0;50;1;0;10;0.00;0.00;0;1.71;29.691;34.756;751326804;26;3.7421;0.0000
1682632576.000;1;4439234560;0;0;50;1;0;10;0.00;0.00;0;1.71;29.691;34.756;751326804;27;3.7443;0.0030
1682632576.001;1;4439234560;0;0;50;1;0;10;0.00;0.00;0;1.71;29.691;34.756;751326804;28;3.7573;0.6690
1682632576.003;1;4439234560;0;0;50;1;0;10;0.00;0.00;0;1.71;29.691;34.756;751326804;29;3.7677;0.9710
1682632576.010;1;4439234560;0;0;50;1;0;10;0.00;0.00;0;1.71;29.691;34.756;751326804;30;3.7732;1.0000
1682632576.030;1;4439234560;0;0;50;1;0;10;0.00;0.00;0;1.71;29.691;34.756;751326804;31;3.7763;1.0000
1682632576.100;1;4439234560;0;0;50;1;0;10;0.00;0.00;0;1.71;29.691;34.756;751326804;32;3.7785;0.9960
1682632576.300;1;4439234560;0;0;50;1;0;10;0.00;0.00;0;1.71;29.691;34.756;751326804;33;3.7802;1.0010
1682632577.000;1;4439234560;0;0;50;1;0;10;0.00;0.00;0;1.71;29.691;34.756;751326804;34;3.7820;0.9950
1682632579.000;1;4439234560;0;0;50;1;0;10;0.00;0.00;0;1.71;29.691;34.756;751326804;35;3.7855;1.0030
1682632586.000;1;4439234560;0;0;50;1;0;10;0.00;0.00;0;1.71;29.691;34.756;751326804;36;3.7931;0.9970
1682632606.000;1;4439234560;0;0;50;1;0;10;0.00;0.00;0;1.71;29.691;34.756;751326804;37;3.8046;1.0030
1682632636.000;1;4439234560;0;0;50;1;0;10;0.00;0.00;0;1.71;29.691;34.756;751326804;38;3.8138;1.0010
1682632636.001;1;4439234560;0;0;50;1;0;10;0.00;0.00;0;1.71;29.691;34.756;751326804;39;3.7884;-0.3140
1682632636.003;1;4439234560;0;0;50;1;0;10;0.00;0.00;0;1.71;29.691;34.756;751326804;40;3.7686;-0.9040
1682632636.010;1;4439234560;0;0;50;1;0;10;0.00;0.00;0;1.71;29.691;34.756;751326804;41;3.7563;-0.9920
1682632636.030;1;4439234560;0;0;50;1;0;10;0.00;0.00;0;1.71;29.691;34.756;751326804;42;3.7494;-1.0010
1682632636.100;1;4439234560;0;0;50;1;0;10;0.00;0.00;0;1.71;29.691;34.756;751326804;43;3.7443;-1.0040
1682632636.300;1;4439234560;0;0;50;1;0;10;0.00;0.00;0;1.71;29.691;34.756;751326804;44;3.7426;-0.9960
1682632637.000;1;4439234560;0;0;50;1;0;10;0.00;0.00;0;1.71;29.691;34.756;751326804;45;3.7390;-1.0010
1682632639.000;1;4439234560;0;0;50;1;0;10;0.00;0.00;0;1.71;29.691;34.756;751326804;46;3.7327;-1.0020
1682632646.000;1;4439234560;0;0;50;1;0;10;0.00;0.00;0;1.71;29.691;34.756;751326804;47;3.7206;-0.9960
1682632666.000;1;4439234560;0;0;50;1;0;10;0.00;0.00;0;1.71;29.691;34.756;751326804;48;3.7031;-1.0010
1682632696.000;1;4439234560;0;0;50;1;0;10;0.00;0.00;0;1.71;29.691;34.756;751326804;49;3.6884;-0.9960
1682632696.001;1;4439234560;0;0;50;1;0;10;0.00;0.00;0;1.71;29.691;34.756;751326804;50;3.7023;-0.3500
1682632696.003;1;4439234560;0;0;50;1;0;10;0.00;0.00;0;1.71;29.691;34.756;751326804;51;3.7117;-0.0470
1682632696.010;1;4439234560;0;0;50;1;0;10;0.00;0.00;0;1.71;29.691;34.756;751326804;52;3.7182;0.0000
1682632696.030;1;4439234560;0;0;50;1;0;10;0.00;0.00;0;1.71;29.691;34.756;751326804;53;3.7213;0.0010
1682632696.100;1;4439234560;0;0;50;1;0;10;0.00;0.00;0;1.71;29.691;34.756;751326804;54;3.7233;-0.0010
1682632696.300;1;4439234560;0;0;50;1;0;10;0.00;0.00;0;1.71;29.691;34.756;751326804;55;3.7248;0.0030
1682632697.000;1;4439234560;0;0;50;1;0;10;0.00;0.00;0;1.71;29.691;34.756;751326804;56;3.7258;-0.0010
1682632699.000;1;4439234560;0;0;50;1;0;10;0.00;0.00;0;1.71;29.691;34.756;751326804;57;3.7285;0.0020
1682632706.000;1;4439234560;0;0;50;1;0;10;0.00;0.00;0;1.71;29.691;34.756;751326804;58;3.7327;-0.0030
1682632726.000;1;4439234560;0;0;50;1;0;10;0.00;0.00;0;1.71;29.691;34.756;751326804;59;3.7380;0.0010
1682632756.000;1;4439234560;0;0;50;1;0;10;0.00;0.00;0;1.71;29.691;34.756;751326804;60;3.7410;0.0000
1682638405.000;1;4440742912;0;0;30;1;0;10;0.00;0.00;0;1.81;29.052;35.724;751885567;0;3.5898;-0.0010
1682638405.001;1;4440742912;0;0;30;1;0;10;0.00;0.00;0;1.81;29.052;35.724;751885567;1;3.6060;0.8040
1682638405.003;1;4440742912;0;0;30;1;0;10;0.00;0.00;0;1.81;29.052;35.724;751885567;2;3.6140;0.9820
1682638405.010;1;4440742912;0;0;30;1;0;10;0.00;0.00;0;1.81;29.052;35.724;751885567;3;3.6188;0.9990
1682638405.030;1;4440742912;0;0;30;1;0;10;0.00;0.00;0;1.81;29.052;35.724;751885567;4;3.6225;1.0000
1682638405.100;1;4440742912;0;0;30;1;0;10;0.00;0.00;0;1.81;29.052;35.724;751885567;5;3.6257;1.0050
1682638405.300;1;4440742912;0;0;30;1;0;10;0.00;0.00;0;1.81;29.052;35.724;751885567;6;3.6263;1.0050
1682638406.000;1;4440742912;0;0;30;1;0;10;0.00;0.00;0;1.81;29.052;35.724;751885567;7;3.6278;1.0030
1682638408.000;1;4440742912;0;0;30;1;0;10;0.00;0.00;0;1.81;29.052;35.724;751885567;8;3.6304;0.9970
1682638415.000;1;4440742912;0;0;30;1;0;10;0.00;0.00;0;1.81;29.052;35.724;751885567;9;3.6374;1.0010
1682638415.001;1;4440742912;0;0;30;1;0;10;0.00;0.00;0;1.81;29.052;35.724;751885567;10;3.6111;-0.3070
1682638415.003;1;4440742912;0;0;30;1;0;10;0.00;0.00;0;1.81;29.052;35.724;751885567;11;3.5911;-0.9100
1682638415.010;1;4440742912;0;0;30;1;0;10;0.00;0.00;0;1.81;29.052;35.724;751885567;12;3.5781;-1.0040
1682638415.030;1;4440742912;0;0;30;1;0;10;0.00;0.00;0;1.81;29.052;35.724;751885567;13;3.5711;-0.9980
1682638415.100;1;4440742912;0;0;30;1;0;10;0.00;0.00;0;1.81;29.052;35.724;751885567;14;3.5666;-0.9990
1682638415.300;1;4440742912;0;0;30;1;0;10;0.00;0.00;0;1.81;29.052;35.724;751885567;15;3.5642;-1.0000
1682638416.000;1;4440742912;0;0;30;1;0;10;0.00;0.00;0;1.81;29.052;35.724;751885567;16;3.5611;-1.0080
1682638418.000;1;4440742912;0;0;30;1;0;10;0.00;0.00;0;1.81;29.052;35.724;751885567;17;3.5567;-1.0000
1682638425.000;1;4440742912;0;0;30;1;0;10;0.00;0.00;0;1.81;29.052;35.724;751885567;18;3.5476;-0.9970
1682638425.001;1;4440742912;0;0;30;1;0;10;0.00;0.00;0;1.81;29.052;35.724;751885567;19;3.5607;-0.3480
1682638425.003;1;4440742912;0;0;30;1;0;10;0.00;0.00;0;1.81;29.052;35.724;751885567;20;3.5710;-0.0430
1682638425.010;1;4440742912;0;0;30;1;0;10;0.00;0.00;0;1.81;29.052;35.724;751885567;21;3.5766;-0.0060
1682638425.030;1;4440742912;0;0;30;1;0;10;0.00;0.00;0;1.81;29.052;35.724;751885567;22;3.5804;0.0000
1682638425.100;1;4440742912;0;0;30;1;0;10;0.00;0.00;0;1.81;29.052;35.724;751885567;23;3.5831;0.0010
1682638425.300;1;4440742912;0;0;30;1;0;10;0.00;0.00;0;1.81;29.052;35.724;751885567;24;3.5835;0.0000
1682638426.000;1;4440742912;0;0;30;1;0;10;0.00;0.00;0;1.81;29.052;35.724;751885567;25;3.5848;0.0000
1682638428.000;1;4440742912;0;0;30;1;0;10;0.00;0.00;0;1.81;29.052;35.724;751885567;26;3.5863;-0.0030
1682638435.000;1;4440742912;0;0;30;1;0;10;0.00;0.00;0;1.81;29.052;35.724;751885567;27;3.5881;0.0020
1682638435.001;1;4440742912;0;0;30;1;0;10;0.00;0.00;0;1.81;29.052;35.724;751885567;28;3.6017;0.6710
1682638435.003;1;4440742912;0;0;30;1;0;10;0.00;0.00;0;1.81;29.052;35.724;751885567;29;3.6119;0.9740
1682638435.010;1;4440742912;0;0;30;1;0;10;0.00;0.00;0;1.81;29.052;35.724;751885567;30;3.6168;0.9950
1682638435.030;1;4440742912;0;0;30;1;0;10;0.00;0.00;0;1.81;29.052;35.724;751885567;31;3.6210;1.0010
1682638435.100;1;4440742912;0;0;30;1;0;10;0.00;0.00;0;1.81;29.052;35.724;751885567;32;3.6235;1.0050
1682638435.300;1;4440742912;0;0;30;1;0;10;0.00;0.00;0;1.81;29.052;35.724;751885567;33;3.6247;1.0030
1682638436.000;1;4440742912;0;0;30;1;0;10;0.00;0.00;0;1.81;29.052;35.724;751885567;34;3.6260;0.9970
1682638438.000;1;4440742912;0;0;30;1;0;10;0.00;0.00;0;1.81;29.052;35.724;751885567;35;3.6294;1.0040
1682638445.000;1;4440742912;0;0;30;1;0;10;0.00;0.00;0;1.81;29.052;35.724;751885567;36;3.6365;1.0060
1682638465.000;1;4440742912;0;0;30;1;0;10;0.00;0.00;0;1.81;29.052;35.724;751885567;37;3.6474;1.0030
1682638495.000;1;4440742912;0;0;30;1;0;10;0.00;0.00;0;1.81;29.052;35.724;751885567;38;3.6576;0.9980
1682638495.001;1;4440742912;0;0;30;1;0;10;0.00;0.00;0;1.81;29.052;35.724;751885567;39;3.6322;-0.3060
1682638495.003;1;4440742912;0;0;30;1;0;10;0.00;0.00;0;1.81;29.052;35.724;751885567;40;3.6120;-0.9100
1682638495.010;1;4440742912;0;0;30;1;0;10;0.00;0.00;0;1.81;29.052;35.724;751885567;41;3.5991;-1.0010
1682638495.030;1;4440742912;0;0;30;1;0;10;0.00;0.00;0;1.81;29.052;35.724;751885567;42;3.5927;-0.9980
1682638495.100;1;4440742912;0;0;30;1;0;10;0.00;0.00;0;1.81;29.052;35.724;751885567;43;3.5879;-0.9990
1682638495.300;1;4440742912;0;0;30;1;0;10;0.00;0.00;0;1.81;29.052;35.724;751885567;44;3.5859;-1.0000
1682638496.000;1;4440742912;0;0;30;1;0;10;0.00;0.00;0;1.81;29.052;35.724;751885567;45;3.5825;-0.9990
1682638498.000;1;4440742912;0;0;30;1;0;10;0.00;0.00;0;1.81;29.052;35.724;751885567;46;3.5770;-0.9940
1682638505.000;1;4440742912;0;0;30;1;0;10;0.00;0.00;0;1.81;29.052;35.724;751885567;47;3.5657;-1.0050
1682638525.000;1;4440742912;0;0;30;1;0;10;0.00;0.00;0;1.81;29.052;35.724;751885567;48;3.5491;-1.0010
1682638555.000;1;4440742912;0;0;30;1;0;10;0.00;0.00;0;1.81;29.052;35.724;751885567;49;3.5344;-0.9990
1682638555.001;1;4440742912;0;0;30;1;0;10;0.00;0.00;0;1.81;29.052;35.724;751885567;50;3.5471;-0.3460
1682638555.003;1;4440742912;0;0;30;1;0;10;0.00;0.00;0;1.81;29.052;35.724;751885567;51;3.5577;-0.0470
1682638555.010;1;4440742912;0;0;30;1;0;10;0.00;0.00;0;1.81;29.052;35.724;751885567;52;3.5631;-0.0030
1682638555.030;1;4440742912;0;0;30;1;0;10;0.00;0.00;0;1.81;29.052;35.724;751885567;53;3.5670;0.0000
1682638555.100;1;4440742912;0;0;30;1;0;10;0.00;0.00;0;1.81;29.052;35.724;751885567;54;3.5691;0.0010
1682638555.300;1;4440742912;0;0;30;1;0;10;0.00;0.00;0;1.81;29.052;35.724;751885567;55;3.5708;0.0040
1682638556.000;1;4440742912;0;0;30;1;0;10;0.00;0.00;0;1.81;29.052;35.724;751885567;56;3.5721;-0.0030
1682638558.000;1;4440742912;0;0;30;1;0;10;0.00;0.00;0;1.81;29.052;35.724;751885567;57;3.5749;0.0030
1682638565.000;1;4440742912;0;0;30;1;0;10;0.00;0.00;0;1.81;29.052;35.724;751885567;58;3.5791;0.0000
1682638585.000;1;4440742912;0;0;30;1;0;10;0.00;0.00;0;1.81;29.052;35.724;751885567;59;3.5833;-0.0010
1682638615.000;1;4440742912;0;0;30;1;0;10;0.00;0.00;0;1.81;29.052;35.724;751885567;60;3.5859;0.0000
1682642804.000;1;4441878016;0;0;10;1;0;10;0.00;0.00;0;1.95;31.416;45.523;752304926;0;3.2924;0.0000
1682642804.001;1;4441878016;0;0;10;1;0;10;0.00;0.00;0;1.95;31.416;45.523;752304926;1;3.3088;0.7870
1682642804.003;1;4441878016;0;0;10;1;0;10;0.00;0.00;0;1.95;31.416;45.523;752304926;2;3.3172;0.9810
1682642804.010;1;4441878016;0;0;10;1;0;10;0.00;0.00;0;1.95;31.416;45.523;752304926;3;3.3237;0.9970
1682642804.030;1;4441878016;0;0;10;1;0;10;0.00;0.00;0;1.95;31.416;45.523;752304926;4;3.3293;0.9970
1682642804.100;1;4441878016;0;0;10;1;0;10;0.00;0.00;0;1.95;31.416;45.523;752304926;5;3.3378;0.9970
1682642804.300;1;4441878016;0;0;10;1;0;10;0.00;0.00;0;1.95;31.416;45.523;752304926;6;3.3473;1.0020
1682642805.000;1;4441878016;0;0;10;1;0;10;0.00;0.00;0;1.95;31.416;45.523;752304926;7;3.3539;1.0070
1682642807.000;1;4441878016;0;0;10;1;0;10;0.00;0.00;0;1.95;31.416;45.523;752304926;8;3.3589;1.0020
1682642814.000;1;4441878016;0;0;10;1;0;10;0.00;0.00;0;1.95;31.416;45.523;752304926;9;3.3707;0.9970
1682642814.001;1;4441878016;0;0;10;1;0;10;0.00;0.00;0;1.95;31.416;45.523;752304926;10;3.3444;-0.2930
1682642814.003;1;4441878016;0;0;10;1;0;10;0.00;0.00;0;1.95;31.416;45.523;752304926;11;3.3236;-0.9120
1682642814.010;1;4441878016;0;0;10;1;0;10;0.00;0.00;0;1.95;31.416;45.523;752304926;12;3.3092;-0.9980
1682642814.030;1;4441878016;0;0;10;1;0;10;0.00;0.00;0;1.95;31.416;45.523;752304926;13;3.2979;-0.9960
1682642814.100;1;4441878016;0;0;10;1;0;10;0.00;0.00;0;1.95;31.416;45.523;752304926;14;3.2822;-0.9970
1682642814.300;1;4441878016;0;0;10;1;0;10;0.00;0.00;0;1.95;31.416;45.523;752304926;15;3.2654;-1.0000
1682642815.000;1;4441878016;0;0;10;1;0;10;0.00;0.00;0;1.95;31.416;45.523;752304926;16;3.2505;-1.0020
1682642817.000;1;4441878016;0;0;10;1;0;10;0.00;0.00;0;1.95;31.416;45.523;752304926;17;3.2383;-0.9970
1682642824.000;1;4441878016;0;0;10;1;0;10;0.00;0.00;0;1.95;31.416;45.523;752304926;18;3.2165;-0.9950
1682642824.001;1;4441878016;0;0;10;1;0;10;0.00;0.00;0;1.95;31.416;45.523;752304926;19;3.2298;-0.3450
1682642824.003;1;4441878016;0;0;10;1;0;10;0.00;0.00;0;1.95;31.416;45.523;752304926;20;3.2396;-0.0520
1682642824.010;1;4441878016;0;0;10;1;0;10;0.00;0.00;0;1.95;31.416;45.523;752304926;21;3.2472;-0.0020
1682642824.030;1;4441878016;0;0;10;1;0;10;0.00;0.00;0;1.95;31.416;45.523;752304926;22;3.2528;-0.0040
1682642824.100;1;4441878016;0;0;10;1;0;10;0.00;0.00;0;1.95;31.416;45.523;752304926;23;3.2621;0.0010
1682642824.300;1;4441878016;0;0;10;1;0;10;0.00;0.00;0;1.95;31.416;45.523;752304926;24;3.2741;0.0020
1682642825.000;1;4441878016;0;0;10;1;0;10;0.00;0.00;0;1.95;31.416;45.523;752304926;25;3.2838;-0.0030
1682642827.000;1;4441878016;0;0;10;1;0;10;0.00;0.00;0;1.95;31.416;45.523;752304926;26;3.2877;0.0010
1682642834.000;1;4441878016;0;0;10;1;0;10;0.00;0.00;0;1.95;31.416;45.523;752304926;27;3.2907;0.0000
1682642834.001;1;4441878016;0;0;10;1;0;10;0.00;0.00;0;1.95;31.416;45.523;752304926;28;3.3041;0.6600
1682642834.003;1;4441878016;0;0;10;1;0;10;0.00;0.00;0;1.95;31.416;45.523;752304926;29;3.3150;0.9730
1682642834.010;1;4441878016;0;0;10;1;0;10;0.00;0.00;0;1.95;31.416;45.523;752304926;30;3.3219;0.9940
1682642834.030;1;4441878016;0;0;10;1;0;10;0.00;0.00;0;1.95;31.416;45.523;752304926;31;3.3270;1.0000
1682642834.100;1;4441878016;0;0;10;1;0;10;0.00;0.00;0;1.95;31.416;45.523;752304926;32;3.3358;0.9980
1682642834.300;1;4441878016;0;0;10;1;0;10;0.00;0.00;0;1.95;31.416;45.523;752304926;33;3.3454;1.0000
1682642835.000;1;4441878016;0;0;10;1;0;10;0.00;0.00;0;1.95;31.416;45.523;752304926;34;3.3514;1.0000
1682642837.000;1;4441878016;0;0;10;1;0;10;0.00;0.00;0;1.95;31.416;45.523;752304926;35;3.3572;0.9970
1682642844.000;1;4441878016;0;0;10;1;0;10;0.00;0.00;0;1.95;31.416;45.523;752304926;36;3.3702;1.0000
1682642864.000;1;4441878016;0;0;10;1;0;10;0.00;0.00;0;1.95;31.416;45.523;752304926;37;3.3951;1.0020
1682642894.000;1;4441878016;0;0;10;1;0;10;0.00;0.00;0;1.95;31.416;45.523;752304926;38;3.4224;0.9980
1682642894.001;1;4441878016;0;0;10;1;0;10;0.00;0.00;0;1.95;31.416;45.523;752304926;39;3.3963;-0.2950
1682642894.003;1;4441878016;0;0;10;1;0;10;0.00;0.00;0;1.95;31.416;45.523;752304926;40;3.3750;-0.9140
1682642894.010;1;4441878016;0;0;10;1;0;10;0.00;0.00;0;1.95;31.416;45.523;752304926;41;3.3609;-0.9930
1682642894.030;1;4441878016;0;0;10;1;0;10;0.00;0.00;0;1.95;31.416;45.523;752304926;42;3.3496;-0.9960
1682642894.100;1;4441878016;0;0;10;1;0;10;0.00;0.00;0;1.95;31.416;45.523;752304926;43;3.3354;-1.0000
1682642894.300;1;4441878016;0;0;10;1;0;10;0.00;0.00;0;1.95;31.416;45.523;752304926;44;3.3219;-0.9960
1682642895.000;1;4441878016;0;0;10;1;0;10;0.00;0.00;0;1.95;31.416;45.523;752304926;45;3.3108;-0.9990
1682642897.000;1;4441878016;0;0;10;1;0;10;0.00;0.00;0;1.95;31.416;45.523;752304926;46;3.2995;-1.0000
1682642904.000;1;4441878016;0;0;10;1;0;10;0.00;0.00;0;1.95;31.416;45.523;752304926;47;3.2779;-0.9990
1682642924.000;1;4441878016;0;0;10;1;0;10;0.00;0.00;0;1.95;31.416;45.523;752304926;48;3.2378;-0.9970
1682642954.000;1;4441878016;0;0;10;1;0;10;0.00;0.00;0;1.95;31.416;45.523;752304926;49;3.1924;-0.9970
1682642954.001;1;4441878016;0;0;10;1;0;10;0.00;0.00;0;1.95;31.416;45.523;752304926;50;3.2057;-0.3470
1682642954.003;1;4441878016;0;0;10;1;0;10;0.00;0.00;0;1.95;31.416;45.523;752304926;51;3.2153;-0.0540
1682642954.010;1;4441878016;0;0;10;1;0;10;0.00;0.00;0;1.95;31.416;45.523;752304926;52;3.2230;-0.0030
1682642954.030;1;4441878016;0;0;10;1;0;10;0.00;0.00;0;1.95;31.416;45.523;752304926;53;3.2290;0.0000
1682642954.100;1;4441878016;0;0;10;1;0;10;0.00;0.00;0;1.95;31.416;45.523;752304926;54;3.2379;-0.0020
1682642954.300;1;4441878016;0;0;10;1;0;10;0.00;0.00;0;1.95;31.416;45.523;752304926;55;3.2512;-0.0020
1682642955.000;1;4441878016;0;0;10;1;0;10;0.00;0.00;0;1.95;31.416;45.523;752304926;56;3.2635;-0.0010
1682642957.000;1;4441878016;0;0;10;1;0;10;0.00;0.00;0;1.95;31.416;45.523;752304926;57;3.2695;-0.0010
1682642964.000;1;4441878016;0;0;10;1;0;10;0.00;0.00;0;1.95;31.416;45.523;752304926;58;3.2765;-0.0030
1682642984.000;1;4441878016;0;0;10;1;0;10;0.00;0.00;0;1.95;31.416;45.523;752304926;59;3.2845;0.0010
1682643014.000;1;4441878016;0;0;10;1;0;10;0.00;0.00;0;1.95;31.416;45.523;752304926;60;3.2889;-0.0020
1684361360.000;1;4882593280;1;1;10;1;0;10;0.00;0.00;0;24.92;19.712;22.367;916204723;0;3.3908;-0.0010
1684361360.001;1;4882593280;1;1;10;1;0;10;0.00;0.00;0;24.92;19.712;22.367;916204723;1;3.4040;0.8020
1684361360.003;1;4882593280;1;1;10;1;0;10;0.00;0.00;0;24.92;19.712;22.367;916204723;2;3.4084;0.9940
1684361360.010;1;4882593280;1;1;10;1;0;10;0.00;0.00;0;24.92;19.712;22.367;916204723;3;3.4105;0.9990
1684361360.030;1;4882593280;1;1;10;1;0;10;0.00;0.00;0;24.92;19.712;22.367;916204723;4;3.4117;1.0010
1684361360.100;1;4882593280;1;1;10;1;0;10;0.00;0.00;0;24.92;19.712;22.367;916204723;5;3.4132;1.0000
1684361360.300;1;4882593280;1;1;10;1;0;10;0.00;0.00;0;24.92;19.712;22.367;916204723;6;3.4139;0.9980
1684361361.000;1;4882593280;1;1;10;1;0;10;0.00;0.00;0;24.92;19.712;22.367;916204723;7;3.4158;1.0020
1684361363.000;1;4882593280;1;1;10;1;0;10;0.00;0.00;0;24.92;19.712;22.367;916204723;8;3.4192;1.0000
1684361370.000;1;4882593280;1;1;10;1;0;10;0.00;0.00;0;24.92;19.712;22.367;916204723;9;3.4263;0.9980
1684361370.001;1;4882593280;1;1;10;1;0;10;0.00;0.00;0;24.92;19.712;22.367;916204723;10;3.4051;-0.3110
1684361370.003;1;4882593280;1;1;10;1;0;10;0.00;0.00;0;24.92;19.712;22.367;916204723;11;3.3928;-0.9280
1684361370.010;1;4882593280;1;1;10;1;0;10;0.00;0.00;0;24.92;19.712;22.367;916204723;12;3.3880;-1.0000
1684361370.030;1;4882593280;1;1;10;1;0;10;0.00;0.00;0;24.92;19.712;22.367;916204723;13;3.3850;-0.9970
1684361370.100;1;4882593280;1;1;10;1;0;10;0.00;0.00;0;24.92;19.712;22.367;916204723;14;3.3819;-1.0020
1684361370.300;1;4882593280;1;1;10;1;0;10;0.00;0.00;0;24.92;19.712;22.367;916204723;15;3.3805;-1.0010
1684361371.000;1;4882593280;1;1;10;1;0;10;0.00;0.00;0;24.92;19.712;22.367;916204723;16;3.3772;-0.9980
1684361373.000;1;4882593280;1;1;10;1;0;10;0.00;0.00;0;24.92;19.712;22.367;916204723;17;3.3727;-1.0010
1684361380.000;1;4882593280;1;1;10;1;0;10;0.00;0.00;0;24.92;19.712;22.367;916204723;18;3.3627;-1.0020
1684361380.001;1;4882593280;1;1;10;1;0;10;0.00;0.00;0;24.92;19.712;22.367;916204723;19;3.3735;-0.3390
1684361380.003;1;4882593280;1;1;10;1;0;10;0.00;0.00;0;24.92;19.712;22.367;916204723;20;3.3797;-0.0430
1684361380.010;1;4882593280;1;1;10;1;0;10;0.00;0.00;0;24.92;19.712;22.367;916204723;21;3.3821;-0.0030
1684361380.030;1;4882593280;1;1;10;1;0;10;0.00;0.00;0;24.92;19.712;22.367;916204723;22;3.3843;0.0010
1684361380.100;1;4882593280;1;1;10;1;0;10;0.00;0.00;0;24.92;19.712;22.367;916204723;23;3.3851;0.0010
1684361380.300;1;4882593280;1;1;10;1;0;10;0.00;0.00;0;24.92;19.712;22.367;916204723;24;3.3863;-0.0010
1684361381.000;1;4882593280;1;1;10;1;0;10;0.00;0.00;0;24.92;19.712;22.367;916204723;25;3.3868;-0.0030
1684361383.000;1;4882593280;1;1;10;1;0;10;0.00;0.00;0;24.92;19.712;22.367;916204723;26;3.3884;0.0010
1684361390.000;1;4882593280;1;1;10;1;0;10;0.00;0.00;0;24.92;19.712;22.367;916204723;27;3.3897;0.0000
1684361390.001;1;4882593280;1;1;10;1;0;10;0.00;0.00;0;24.92;19.712;22.367;916204723;28;3.4003;0.6640
1684361390.003;1;4882593280;1;1;10;1;0;10;0.00;0.00;0;24.92;19.712;22.367;916204723;29;3.4065;0.9810
1684361390.010;1;4882593280;1;1;10;1;0;10;0.00;0.00;0;24.92;19.712;22.367;916204723;30;3.4089;0.9970
1684361390.030;1;4882593280;1;1;10;1;0;10;0.00;0.00;0;24.92;19.712;22.367;916204723;31;3.4107;1.0060
1684361390.100;1;4882593280;1;1;10;1;0;10;0.00;0.00;0;24.92;19.712;22.367;916204723;32;3.4117;0.9970
1684361390.300;1;4882593280;1;1;10;1;0;10;0.00;0.00;0;24.92;19.712;22.367;916204723;33;3.4125;0.9960
1684361391.000;1;4882593280;1;1;10;1;0;10;0.00;0.00;0;24.92;19.712;22.367;916204723;34;3.4146;1.0010
1684361393.000;1;4882593280;1;1;10;1;0;10;0.00;0.00;0;24.92;19.712;22.367;916204723;35;3.4178;0.9980
1684361400.000;1;4882593280;1;1;10;1;0;10;0.00;0.00;0;24.92;19.712;22.367;916204723;36;3.4259;0.9970
1684361420.000;1;4882593280;1;1;10;1;0;10;0.00;0.00;0;24.92;19.712;22.367;916204723;37;3.4404;1.0000
1684361450.000;1;4882593280;1;1;10;1;0;10;0.00;0.00;0;24.92;19.712;22.367;916204723;38;3.4547;1.0020
1684361450.001;1;4882593280;1;1;10;1;0;10;0.00;0.00;0;24.92;19.712;22.367;916204723;39;3.4338;-0.3170
1684361450.003;1;4882593280;1;1;10;1;0;10;0.00;0.00;0;24.92;19.712;22.367;916204723;40;3.4214;-0.9280
1684361450.010;1;4882593280;1;1;10;1;0;10;0.00;0.00;0;24.92;19.712;22.367;916204723;41;3.4167;-0.9980
1684361450.030;1;4882593280;1;1;10;1;0;10;0.00;0.00;0;24.92;19.712;22.367;916204723;42;3.4132;-1.0030
1684361450.100;1;4882593280;1;1;10;1;0;10;0.00;0.00;0;24.92;19.712;22.367;916204723;43;3.4115;-0.9970
1684361450.300;1;4882593280;1;1;10;1;0;10;0.00;0.00;0;24.92;19.712;22.367;916204723;44;3.4100;-0.9970
1684361451.000;1;4882593280;1;1;10;1;0;10;0.00;0.00;0;24.92;19.712;22.367;916204723;45;3.4071;-0.9980
1684361453.000;1;4882593280;1;1;10;1;0;10;0.00;0.00;0;24.92;19.712;22.367;916204723;46;3.4021;-0.9990
1684361460.000;1;4882593280;1;1;10;1;0;10;0.00;0.00;0;24.92;19.712;22.367;916204723;47;3.3920;-1.0000
1684361480.000;1;4882593280;1;1;10;1;0;10;0.00;0.00;0;24.92;19.712;22.367;916204723;48;3.3723;-0.9970
1684361510.000;1;4882593280;1;1;10;1;0;10;0.00;0.00;0;24.92;19.712;22.367;916204723;49;3.3515;-1.0000
1684361510.001;1;4882593280;1;1;10;1;0;10;0.00;0.00;0;24.92;19.712;22.367;916204723;50;3.3617;-0.3380
1684361510.003;1;4882593280;1;1;10;1;0;10;0.00;0.00;0;24.92;19.712;22.367;916204723;51;3.3678;-0.0440
1684361510.010;1;4882593280;1;1;10;1;0;10;0.00;0.00;0;24.92;19.712;22.367;916204723;52;3.3709;-0.0010
1684361510.030;1;4882593280;1;1;10;1;0;10;0.00;0.00;0;24.92;19.712;22.367;916204723;53;3.3724;-0.0030
1684361510.100;1;4882593280;1;1;10;1;0;10;0.00;0.00;0;24.92;19.712;22.367;916204723;54;3.3738;0.0030
1684361510.300;1;4882593280;1;1;10;1;0;10;0.00;0.00;0;24.92;19.712;22.367;916204723;55;3.3745;-0.0010
1684361511.000;1;4882593280;1;1;10;1;0;10;0.00;0.00;0;24.92;19.712;22.367;916204723;56;3.3764;0.0020
1684361513.000;1;4882593280;1;1;10;1;0;10;0.00;0.00;0;24.92;19.712;22.367;916204723;57;3.3786;0.0030
1684361520.000;1;4882593280;1;1;10;1;0;10;0.00;0.00;0;24.92;19.712;22.367;916204723;58;3.3815;-0.0040
1684361540.000;1;4882593280;1;1;10;1;0;10;0.00;0.00;0;24.92;19.712;22.367;916204723;59;3.3865;-0.0020
1684361570.000;1;4882593280;1;1;10;1;0;10;0.00;0.00;0;24.92;19.712;22.367;916204723;60;3.3885;-0.0050
1684365814.000;1;4883739136;1;1;30;1;0;10;0.00;0.00;0;24.93;18.795;18.756;916629489;0;3.5988;-0.0010
1684365814.001;1;4883739136;1;1;30;1;0;10;0.00;0.00;0;24.93;18.795;18.756;916629489;1;3.6120;0.8070
1684365814.003;1;4883739136;1;1;30;1;0;10;0.00;0.00;0;24.93;18.795;18.756;916629489;2;3.6157;0.9900
1684365814.010;1;4883739136;1;1;30;1;0;10;0.00;0.00;0;24.93;18.795;18.756;916629489;3;3.6175;0.9970
1684365814.030;1;4883739136;1;1;30;1;0;10;0.00;0.00;0;24.93;18.795;18.756;916629489;4;3.6173;1.0000
1684365814.100;1;4883739136;1;1;30;1;0;10;0.00;0.00;0;24.93;18.795;18.756;916629489;5;3.6175;0.9990
1684365814.300;1;4883739136;1;1;30;1;0;10;0.00;0.00;0;24.93;18.795;18.756;916629489;6;3.6183;1.0030
1684365815.000;1;4883739136;1;1;30;1;0;10;0.00;0.00;0;24.93;18.795;18.756;916629489;7;3.6193;0.9980
1684365817.000;1;4883739136;1;1;30;1;0;10;0.00;0.00;0;24.93;18.795;18.756;916629489;8;3.6220;0.9960
1684365824.000;1;4883739136;1;1;30;1;0;10;0.00;0.00;0;24.93;18.795;18.756;916629489;9;3.6259;1.0020
1684365824.001;1;4883739136;1;1;30;1;0;10;0.00;0.00;0;24.93;18.795;18.756;916629489;10;3.6043;-0.3290
1684365824.003;1;4883739136;1;1;30;1;0;10;0.00;0.00;0;24.93;18.795;18.756;916629489;11;3.5929;-0.9270
1684365824.010;1;4883739136;1;1;30;1;0;10;0.00;0.00;0;24.93;18.795;18.756;916629489;12;3.5902;-0.9960
1684365824.030;1;4883739136;1;1;30;1;0;10;0.00;0.00;0;24.93;18.795;18.756;916629489;13;3.5892;-1.0020
1684365824.100;1;4883739136;1;1;30;1;0;10;0.00;0.00;0;24.93;18.795;18.756;916629489;14;3.5881;-1.0010
1684365824.300;1;4883739136;1;1;30;1;0;10;0.00;0.00;0;24.93;18.795;18.756;916629489;15;3.5874;-0.9980
1684365825.000;1;4883739136;1;1;30;1;0;10;0.00;0.00;0;24.93;18.795;18.756;916629489;16;3.5852;-0.9990
1684365827.000;1;4883739136;1;1;30;1;0;10;0.00;0.00;0;24.93;18.795;18.756;916629489;17;3.5822;-0.9960
1684365834.000;1;4883739136;1;1;30;1;0;10;0.00;0.00;0;24.93;18.795;18.756;916629489;18;3.5766;-0.9980
1684365834.001;1;4883739136;1;1;30;1;0;10;0.00;0.00;0;24.93;18.795;18.756;916629489;19;3.5870;-0.3450
1684365834.003;1;4883739136;1;1;30;1;0;10;0.00;0.00;0;24.93;18.795;18.756;916629489;20;3.5929;-0.0360
1684365834.010;1;4883739136;1;1;30;1;0;10;0.00;0.00;0;24.93;18.795;18.756;916629489;21;3.5944;0.0020
1684365834.030;1;4883739136;1;1;30;1;0;10;0.00;0.00;0;24.93;18.795;18.756;916629489;22;3.5949;0.0010
1684365834.100;1;4883739136;1;1;30;1;0;10;0.00;0.00;0;24.93;18.795;18.756;916629489;23;3.5952;-0.0020
1684365834.300;1;4883739136;1;1;30;1;0;10;0.00;0.00;0;24.93;18.795;18.756;916629489;24;3.5962;0.0000
1684365835.000;1;4883739136;1;1;30;1;0;10;0.00;0.00;0;24.93;18.795;18.756;916629489;25;3.5965;-0.0010
1684365837.000;1;4883739136;1;1;30;1;0;10;0.00;0.00;0;24.93;18.795;18.756;916629489;26;3.5977;0.0070
1684365844.000;1;4883739136;1;1;30;1;0;10;0.00;0.00;0;24.93;18.795;18.756;916629489;27;3.5982;0.0000
1684365844.001;1;4883739136;1;1;30;1;0;10;0.00;0.00;0;24.93;18.795;18.756;916629489;28;3.6091;0.6730
1684365844.003;1;4883739136;1;1;30;1;0;10;0.00;0.00;0;24.93;18.795;18.756;916629489;29;3.6150;0.9790
1684365844.010;1;4883739136;1;1;30;1;0;10;0.00;0.00;0;24.93;18.795;18.756;916629489;30;3.6159;1.0020
1684365844.030;1;4883739136;1;1;30;1;0;10;0.00;0.00;0;24.93;18.795;18.756;916629489;31;3.6159;0.9980
1684365844.100;1;4883739136;1;1;30;1;0;10;0.00;0.00;0;24.93;18.795;18.756;916629489;32;3.6168;0.9970
1684365844.300;1;4883739136;1;1;30;1;0;10;0.00;0.00;0;24.93;18.795;18.756;916629489;33;3.6177;1.0050
1684365845.000;1;4883739136;1;1;30;1;0;10;0.00;0.00;0;24.93;18.795;18.756;916629489;34;3.6187;1.0030
1684365847.000;1;4883739136;1;1;30;1;0;10;0.00;0.00;0;24.93;18.795;18.756;916629489;35;3.6210;0.9980
1684365854.000;1;4883739136;1;1;30;1;0;10;0.00;0.00;0;24.93;18.795;18.756;916629489;36;3.6252;0.9940
1684365874.000;1;4883739136;1;1;30;1;0;10;0.00;0.00;0;24.93;18.795;18.756;916629489;37;3.6324;0.9890
1684365904.000;1;4883739136;1;1;30;1;0;10;0.00;0.00;0;24.93;18.795;18.756;916629489;38;3.6388;1.0050
1684365904.001;1;4883739136;1;1;30;1;0;10;0.00;0.00;0;24.93;18.795;18.756;916629489;39;3.6170;-0.3250
1684365904.003;1;4883739136;1;1;30;1;0;10;0.00;0.00;0;24.93;18.795;18.756;916629489;40;3.6059;-0.9360
1684365904.010;1;4883739136;1;1;30;1;0;10;0.00;0.00;0;24.93;18.795;18.756;916629489;41;3.6025;-0.9940
1684365904.030;1;4883739136;1;1;30;1;0;10;0.00;0.00;0;24.93;18.795;18.756;916629489;42;3.6013;-1.0000
1684365904.100;1;4883739136;1;1;30;1;0;10;0.00;0.00;0;24.93;18.795;18.756;916629489;43;3.6010;-1.0060
1684365904.300;1;4883739136;1;1;30;1;0;10;0.00;0.00;0;24.93;18.795;18.756;916629489;44;3.6002;-1.0020
1684365905.000;1;4883739136;1;1;30;1;0;10;0.00;0.00;0;24.93;18.795;18.756;916629489;45;3.5974;-1.0040
1684365907.000;1;4883739136;1;1;30;1;0;10;0.00;0.00;0;24.93;18.795;18.756;916629489;46;3.5945;-0.9980
1684365914.000;1;4883739136;1;1;30;1;0;10;0.00;0.00;0;24.93;18.795;18.756;916629489;47;3.5873;-0.9950
1684365934.000;1;4883739136;1;1;30;1;0;10;0.00;0.00;0;24.93;18.795;18.756;916629489;48;3.5756;-0.9990
1684365964.000;1;4883739136;1;1;30;1;0;10;0.00;0.00;0;24.93;18.795;18.756;916629489;49;3.5667;-0.9970
1684365964.001;1;4883739136;1;1;30;1;0;10;0.00;0.00;0;24.93;18.795;18.756;916629489;50;3.5770;-0.3390
1684365964.003;1;4883739136;1;1;30;1;0;10;0.00;0.00;0;24.93;18.795;18.756;916629489;51;3.5830;-0.0390
1684365964.010;1;4883739136;1;1;30;1;0;10;0.00;0.00;0;24.93;18.795;18.756;916629489;52;3.5843;0.0000
1684365964.030;1;4883739136;1;1;30;1;0;10;0.00;0.00;0;24.93;18.795;18.756;916629489;53;3.5854;0.0040
1684365964.100;1;4883739136;1;1;30;1;0;10;0.00;0.00;0;24.93;18.795;18.756;916629489;54;3.5858;0.0010
1684365964.300;1;4883739136;1;1;30;1;0;10;0.00;0.00;0;24.93;18.795;18.756;916629489;55;3.5861;-0.0040
1684365965.000;1;4883739136;1;1;30;1;0;10;0.00;0.00;0;24.93;18.795;18.756;916629489;56;3.5872;0.0010
1684365967.000;1;4883739136;1;1;30;1;0;10;0.00;0.00;0;24.93;18.795;18.756;916629489;57;3.5883;0.0020
1684365974.000;1;4883739136;1;1;30;1;0;10;0.00;0.00;0;24.93;18.795;18.756;916629489;58;3.5907;0.0040
1684365994.000;1;4883739136;1;1;30;1;0;10;0.00;0.00;0;24.93;18.795;18.756;916629489;59;3.5942;0.0000
1684366024.000;1;4883739136;1;1;30;1;0;10;0.00;0.00;0;24.93;18.795;18.756;916629489;60;3.5958;-0.0040
1684370435.000;1;4884928000;1;1;50;1;0;10;0.00;0.00;0;24.89;17.869;18.921;917070253;0;3.7331;0.0000
1684370435.001;1;4884928000;1;1;50;1;0;10;0.00;0.00;0;24.89;17.869;18.921;917070253;1;3.7464;0.8110
1684370435.003;1;4884928000;1;1;50;1;0;10;0.00;0.00;0;24.89;17.869;18.921;917070253;2;3.7500;0.9870
1684370435.010;1;4884928000;1;1;50;1;0;10;0.00;0.00;0;24.89;17.869;18.921;917070253;3;3.7509;1.0000
1684370435.030;1;4884928000;1;1;50;1;0;10;0.00;0.00;0;24.89;17.869;18.921;917070253;4;3.7516;1.0000
1684370435.100;1;4884928000;1;1;50;1;0;10;0.00;0.00;0;24.89;17.869;18.921;917070253;5;3.7521;1.0060
1684370435.300;1;4884928000;1;1;50;1;0;10;0.00;0.00;0;24.89;17.869;18.921;917070253;6;3.7525;0.9980
1684370436.000;1;4884928000;1;1;50;1;0;10;0.00;0.00;0;24.89;17.869;18.921;917070253;7;3.7540;1.0030
1684370438.000;1;4884928000;1;1;50;1;0;10;0.00;0.00;0;24.89;17.869;18.921;917070253;8;3.7565;1.0040
1684370445.000;1;4884928000;1;1;50;1;0;10;0.00;0.00;0;24.89;17.869;18.921;917070253;9;3.7623;1.0010
1684370445.001;1;4884928000;1;1;50;1;0;10;0.00;0.00;0;24.89;17.869;18.921;917070253;10;3.7417;-0.3270
1684370445.003;1;4884928000;1;1;50;1;0;10;0.00;0.00;0;24.89;17.869;18.921;917070253;11;3.7294;-0.9290
1684370445.010;1;4884928000;1;1;50;1;0;10;0.00;0.00;0;24.89;17.869;18.921;917070253;12;3.7269;-1.0040
1684370445.030;1;4884928000;1;1;50;1;0;10;0.00;0.00;0;24.89;17.869;18.921;917070253;13;3.7262;-1.0030
1684370445.100;1;4884928000;1;1;50;1;0;10;0.00;0.00;0;24.89;17.869;18.921;917070253;14;3.7252;-0.9950
1684370445.300;1;4884928000;1;1;50;1;0;10;0.00;0.00;0;24.89;17.869;18.921;917070253;15;3.7240;-1.0020
1684370446.000;1;4884928000;1;1;50;1;0;10;0.00;0.00;0;24.89;17.869;18.921;917070253;16;3.7218;-0.9980
1684370448.000;1;4884928000;1;1;50;1;0;10;0.00;0.00;0;24.89;17.869;18.921;917070253;17;3.7176;-0.9950
1684370455.000;1;4884928000;1;1;50;1;0;10;0.00;0.00;0;24.89;17.869;18.921;917070253;18;3.7103;-0.9990
1684370455.001;1;4884928000;1;1;50;1;0;10;0.00;0.00;0;24.89;17.869;18.921;917070253;19;3.7210;-0.3400
1684370455.003;1;4884928000;1;1;50;1;0;10;0.00;0.00;0;24.89;17.869;18.921;917070253;20;3.7269;-0.0300
1684370455.010;1;4884928000;1;1;50;1;0;10;0.00;0.00;0;24.89;17.869;18.921;917070253;21;3.7281;-0.0030
1684370455.030;1;4884928000;1;1;50;1;0;10;0.00;0.00;0;24.89;17.869;18.921;917070253;22;3.7285;-0.0010
1684370455.100;1;4884928000;1;1;50;1;0;10;0.00;0.00;0;24.89;17.869;18.921;917070253;23;3.7288;-0.0010
1684370455.300;1;4884928000;1;1;50;1;0;10;0.00;0.00;0;24.89;17.869;18.921;917070253;24;3.7294;-0.0040
1684370456.000;1;4884928000;1;1;50;1;0;10;0.00;0.00;0;24.89;17.869;18.921;917070253;25;3.7303;0.0010
1684370458.000;1;4884928000;1;1;50;1;0;10;0.00;0.00;0;24.89;17.869;18.921;917070253;26;3.7312;0.0040
1684370465.000;1;4884928000;1;1;50;1;0;10;0.00;0.00;0;24.89;17.869;18.921;917070253;27;3.7324;-0.0030
1684370465.001;1;4884928000;1;1;50;1;0;10;0.00;0.00;0;24.89;17.869;18.921;917070253;28;3.7430;0.6760
1684370465.003;1;4884928000;1;1;50;1;0;10;0.00;0.00;0;24.89;17.869;18.921;917070253;29;3.7488;0.9800
1684370465.010;1;4884928000;1;1;50;1;0;10;0.00;0.00;0;24.89;17.869;18.921;917070253;30;3.7503;0.9960
1684370465.030;1;4884928000;1;1;50;1;0;10;0.00;0.00;0;24.89;17.869;18.921;917070253;31;3.7505;0.9980
1684370465.100;1;4884928000;1;1;50;1;0;10;0.00;0.00;0;24.89;17.869;18.921;917070253;32;3.7506;0.9950
1684370465.300;1;4884928000;1;1;50;1;0;10;0.00;0.00;0;24.89;17.869;18.921;917070253;33;3.7518;1.0000
1684370466.000;1;4884928000;1;1;50;1;0;10;0.00;0.00;0;24.89;17.869;18.921;917070253;34;3.7531;0.9990
1684370468.000;1;4884928000;1;1;50;1;0;10;0.00;0.00;0;24.89;17.869;18.921;917070253;35;3.7558;1.0000
1684370475.000;1;4884928000;1;1;50;1;0;10;0.00;0.00;0;24.89;17.869;18.921;917070253;36;3.7617;0.9980
1684370495.000;1;4884928000;1;1;50;1;0;10;0.00;0.00;0;24.89;17.869;18.921;917070253;37;3.7728;1.0040
1684370525.000;1;4884928000;1;1;50;1;0;10;0.00;0.00;0;24.89;17.869;18.921;917070253;38;3.7827;1.0040
1684370525.001;1;4884928000;1;1;50;1;0;10;0.00;0.00;0;24.89;17.869;18.921;917070253;39;3.7612;-0.3400
1684370525.003;1;4884928000;1;1;50;1;0;10;0.00;0.00;0;24.89;17.869;18.921;917070253;40;3.7503;-0.9170
1684370525.010;1;4884928000;1;1;50;1;0;10;0.00;0.00;0;24.89;17.869;18.921;917070253;41;3.7478;-0.9960
1684370525.030;1;4884928000;1;1;50;1;0;10;0.00;0.00;0;24.89;17.869;18.921;917070253;42;3.7468;-1.0010
1684370525.100;1;4884928000;1;1;50;1;0;10;0.00;0.00;0;24.89;17.869;18.921;917070253;43;3.7456;-0.9930
1684370525.300;1;4884928000;1;1;50;1;0;10;0.00;0.00;0;24.89;17.869;18.921;917070253;44;3.7443;-1.0070
1684370526.000;1;4884928000;1;1;50;1;0;10;0.00;0.00;0;24.89;17.869;18.921;917070253;45;3.7411;-1.0110
1684370528.000;1;4884928000;1;1;50;1;0;10;0.00;0.00;0;24.89;17.869;18.921;917070253;46;3.7361;-1.0010
1684370535.000;1;4884928000;1;1;50;1;0;10;0.00;0.00;0;24.89;17.869;18.921;917070253;47;3.7262;-0.9930
1684370555.000;1;4884928000;1;1;50;1;0;10;0.00;0.00;0;24.89;17.869;18.921;917070253;48;3.7119;-0.9980
1684370585.000;1;4884928000;1;1;50;1;0;10;0.00;0.00;0;24.89;17.869;18.921;917070253;49;3.7011;-1.0060
1684370585.001;1;4884928000;1;1;50;1;0;10;0.00;0.00;0;24.89;17.869;18.921;917070253;50;3.7115;-0.3370
1684370585.003;1;4884928000;1;1;50;1;0;10;0.00;0.00;0;24.89;17.869;18.921;917070253;51;3.7173;-0.0420
1684370585.010;1;4884928000;1;1;50;1;0;10;0.00;0.00;0;24.89;17.869;18.921;917070253;52;3.7187;-0.0060
1684370585.030;1;4884928000;1;1;50;1;0;10;0.00;0.00;0;24.89;17.869;18.921;917070253;53;3.7190;-0.0040
1684370585.100;1;4884928000;1;1;50;1;0;10;0.00;0.00;0;24.89;17.869;18.921;917070253;54;3.7199;0.0030
1684370585.300;1;4884928000;1;1;50;1;0;10;0.00;0.00;0;24.89;17.869;18.921;917070253;55;3.7197;-0.0060
1684370586.000;1;4884928000;1;1;50;1;0;10;0.00;0.00;0;24.89;17.869;18.921;917070253;56;3.7214;0.0030
1684370588.000;1;4884928000;1;1;50;1;0;10;0.00;0.00;0;24.89;17.869;18.921;917070253;57;3.7226;0.0000
