Repository: ShafayethJamil/Battery-Diagnostic-Using-LGN

# LGN Battery Diagnostics from Pulse Relaxation (HPPC)

Code and result files for the paper *"Lie Generator Networks Extract
EIS-Grade Battery Diagnostics from Pulse Relaxation Data"* (S. Jamil,
R. Kapadia). Preprint: [https://arxiv.org/abs/2605.15351].

Lie Generator Networks (LGN) extract electrochemical time constants from
~60 seconds of post-pulse voltage relaxation and reconstruct impedance-grade
diagnostics without dedicated EIS hardware. This repository contains the
reference implementation and the result files behind the paper's figures.

File: cell_plsv2_P001_1_S01_C10.csv (part 19 of 45)
timestamp_s;timestamp_origin;sd_block_id;cyc_charged;is_rt;soc_nom;age_type;age_temp;age_soc;age_chg_rate;age_dischg_rate;age_profile;t_avg_degC;r_ref_10ms_mOhm;r_ref_1s_mOhm;uptime_ticks;seq_nr;v_raw_V;i_raw_A
1684370595.000;1;4884928000;1;1;50;1;0;10;0.00;0.00;0;24.89;17.869;18.921;917070253;58;3.7257;0.0040
1684370615.000;1;4884928000;1;1;50;1;0;10;0.00;0.00;0;24.89;17.869;18.921;917070253;59;3.7288;-0.0020
1684370645.000;1;4884928000;1;1;50;1;0;10;0.00;0.00;0;24.89;17.869;18.921;917070253;60;3.7308;0.0020
1684374998.000;1;4886102528;1;1;70;1;0;10;0.00;0.00;0;24.90;17.358;18.319;917505421;0;3.9315;-0.0010
1684374998.001;1;4886102528;1;1;70;1;0;10;0.00;0.00;0;24.90;17.358;18.319;917505421;1;3.9442;0.8090
1684374998.003;1;4886102528;1;1;70;1;0;10;0.00;0.00;0;24.90;17.358;18.319;917505421;2;3.9481;0.9900
1684374998.010;1;4886102528;1;1;70;1;0;10;0.00;0.00;0;24.90;17.358;18.319;917505421;3;3.9489;1.0000
1684374998.030;1;4886102528;1;1;70;1;0;10;0.00;0.00;0;24.90;17.358;18.319;917505421;4;3.9490;1.0020
1684374998.100;1;4886102528;1;1;70;1;0;10;0.00;0.00;0;24.90;17.358;18.319;917505421;5;3.9499;1.0040
1684374998.300;1;4886102528;1;1;70;1;0;10;0.00;0.00;0;24.90;17.358;18.319;917505421;6;3.9506;0.9970
1684374999.000;1;4886102528;1;1;70;1;0;10;0.00;0.00;0;24.90;17.358;18.319;917505421;7;3.9519;1.0030
1684375001.000;1;4886102528;1;1;70;1;0;10;0.00;0.00;0;24.90;17.358;18.319;917505421;8;3.9539;0.9990
1684375008.000;1;4886102528;1;1;70;1;0;10;0.00;0.00;0;24.90;17.358;18.319;917505421;9;3.9571;1.0030
1684375008.001;1;4886102528;1;1;70;1;0;10;0.00;0.00;0;24.90;17.358;18.319;917505421;10;3.9370;-0.3360
1684375008.003;1;4886102528;1;1;70;1;0;10;0.00;0.00;0;24.90;17.358;18.319;917505421;11;3.9250;-0.9190
1684375008.010;1;4886102528;1;1;70;1;0;10;0.00;0.00;0;24.90;17.358;18.319;917505421;12;3.9222;-1.0010
1684375008.030;1;4886102528;1;1;70;1;0;10;0.00;0.00;0;24.90;17.358;18.319;917505421;13;3.9208;-1.0020
1684375008.100;1;4886102528;1;1;70;1;0;10;0.00;0.00;0;24.90;17.358;18.319;917505421;14;3.9200;-1.0050
1684375008.300;1;4886102528;1;1;70;1;0;10;0.00;0.00;0;24.90;17.358;18.319;917505421;15;3.9194;-1.0010
1684375009.000;1;4886102528;1;1;70;1;0;10;0.00;0.00;0;24.90;17.358;18.319;917505421;16;3.9172;-1.0030
1684375011.000;1;4886102528;1;1;70;1;0;10;0.00;0.00;0;24.90;17.358;18.319;917505421;17;3.9139;-0.9970
1684375018.000;1;4886102528;1;1;70;1;0;10;0.00;0.00;0;24.90;17.358;18.319;917505421;18;3.9091;-0.9990
1684375018.001;1;4886102528;1;1;70;1;0;10;0.00;0.00;0;24.90;17.358;18.319;917505421;19;3.9194;-0.3460
1684375018.003;1;4886102528;1;1;70;1;0;10;0.00;0.00;0;24.90;17.358;18.319;917505421;20;3.9251;-0.0360
1684375018.010;1;4886102528;1;1;70;1;0;10;0.00;0.00;0;24.90;17.358;18.319;917505421;21;3.9263;0.0050
1684375018.030;1;4886102528;1;1;70;1;0;10;0.00;0.00;0;24.90;17.358;18.319;917505421;22;3.9272;0.0020
1684375018.100;1;4886102528;1;1;70;1;0;10;0.00;0.00;0;24.90;17.358;18.319;917505421;23;3.9271;0.0000
1684375018.300;1;4886102528;1;1;70;1;0;10;0.00;0.00;0;24.90;17.358;18.319;917505421;24;3.9282;0.0010
1684375019.000;1;4886102528;1;1;70;1;0;10;0.00;0.00;0;24.90;17.358;18.319;917505421;25;3.9285;0.0040
1684375021.000;1;4886102528;1;1;70;1;0;10;0.00;0.00;0;24.90;17.358;18.319;917505421;26;3.9298;0.0010
1684375028.000;1;4886102528;1;1;70;1;0;10;0.00;0.00;0;24.90;17.358;18.319;917505421;27;3.9303;0.0000
1684375028.001;1;4886102528;1;1;70;1;0;10;0.00;0.00;0;24.90;17.358;18.319;917505421;28;3.9410;0.6820
1684375028.003;1;4886102528;1;1;70;1;0;10;0.00;0.00;0;24.90;17.358;18.319;917505421;29;3.9469;0.9820
1684375028.010;1;4886102528;1;1;70;1;0;10;0.00;0.00;0;24.90;17.358;18.319;917505421;30;3.9479;0.9990
1684375028.030;1;4886102528;1;1;70;1;0;10;0.00;0.00;0;24.90;17.358;18.319;917505421;31;3.9486;1.0000
1684375028.100;1;4886102528;1;1;70;1;0;10;0.00;0.00;0;24.90;17.358;18.319;917505421;32;3.9488;0.9960
1684375028.300;1;4886102528;1;1;70;1;0;10;0.00;0.00;0;24.90;17.358;18.319;917505421;33;3.9500;0.9970
1684375029.000;1;4886102528;1;1;70;1;0;10;0.00;0.00;0;24.90;17.358;18.319;917505421;34;3.9509;1.0060
1684375031.000;1;4886102528;1;1;70;1;0;10;0.00;0.00;0;24.90;17.358;18.319;917505421;35;3.9529;1.0000
1684375038.000;1;4886102528;1;1;70;1;0;10;0.00;0.00;0;24.90;17.358;18.319;917505421;36;3.9571;0.9970
1684375058.000;1;4886102528;1;1;70;1;0;10;0.00;0.00;0;24.90;17.358;18.319;917505421;37;3.9639;1.0030
1684375088.000;1;4886102528;1;1;70;1;0;10;0.00;0.00;0;24.90;17.358;18.319;917505421;38;3.9699;1.0040
1684375088.001;1;4886102528;1;1;70;1;0;10;0.00;0.00;0;24.90;17.358;18.319;917505421;39;3.9489;-0.3370
1684375088.003;1;4886102528;1;1;70;1;0;10;0.00;0.00;0;24.90;17.358;18.319;917505421;40;3.9383;-0.9180
1684375088.010;1;4886102528;1;1;70;1;0;10;0.00;0.00;0;24.90;17.358;18.319;917505421;41;3.9343;-0.9980
1684375088.030;1;4886102528;1;1;70;1;0;10;0.00;0.00;0;24.90;17.358;18.319;917505421;42;3.9343;-0.9980
1684375088.100;1;4886102528;1;1;70;1;0;10;0.00;0.00;0;24.90;17.358;18.319;917505421;43;3.9332;-0.9990
1684375088.300;1;4886102528;1;1;70;1;0;10;0.00;0.00;0;24.90;17.358;18.319;917505421;44;3.9313;-1.0000
1684375089.000;1;4886102528;1;1;70;1;0;10;0.00;0.00;0;24.90;17.358;18.319;917505421;45;3.9293;-1.0000
1684375091.000;1;4886102528;1;1;70;1;0;10;0.00;0.00;0;24.90;17.358;18.319;917505421;46;3.9257;-0.9990
1684375098.000;1;4886102528;1;1;70;1;0;10;0.00;0.00;0;24.90;17.358;18.319;917505421;47;3.9193;-1.0020
1684375118.000;1;4886102528;1;1;70;1;0;10;0.00;0.00;0;24.90;17.358;18.319;917505421;48;3.9087;-1.0020
1684375148.000;1;4886102528;1;1;70;1;0;10;0.00;0.00;0;24.90;17.358;18.319;917505421;49;3.9015;-1.0080
1684375148.001;1;4886102528;1;1;70;1;0;10;0.00;0.00;0;24.90;17.358;18.319;917505421;50;3.9121;-0.3450
1684375148.003;1;4886102528;1;1;70;1;0;10;0.00;0.00;0;24.90;17.358;18.319;917505421;51;3.9175;-0.0400
1684375148.010;1;4886102528;1;1;70;1;0;10;0.00;0.00;0;24.90;17.358;18.319;917505421;52;3.9196;-0.0040
1684375148.030;1;4886102528;1;1;70;1;0;10;0.00;0.00;0;24.90;17.358;18.319;917505421;53;3.9198;0.0040
1684375148.100;1;4886102528;1;1;70;1;0;10;0.00;0.00;0;24.90;17.358;18.319;917505421;54;3.9196;-0.0040
1684375148.300;1;4886102528;1;1;70;1;0;10;0.00;0.00;0;24.90;17.358;18.319;917505421;55;3.9205;-0.0050
1684375149.000;1;4886102528;1;1;70;1;0;10;0.00;0.00;0;24.90;17.358;18.319;917505421;56;3.9216;-0.0060
1684375151.000;1;4886102528;1;1;70;1;0;10;0.00;0.00;0;24.90;17.358;18.319;917505421;57;3.9231;-0.0090
1684375158.000;1;4886102528;1;1;70;1;0;10;0.00;0.00;0;24.90;17.358;18.319;917505421;58;3.9257;0.0010
1684375178.000;1;4886102528;1;1;70;1;0;10;0.00;0.00;0;24.90;17.358;18.319;917505421;59;3.9286;-0.0060
1684375208.000;1;4886102528;1;1;70;1;0;10;0.00;0.00;0;24.90;17.358;18.319;917505421;60;3.9298;-0.0020
1684379790.000;1;4887335424;1;1;90;1;0;10;0.00;0.00;0;24.90;17.988;19.526;917962528;0;4.0825;0.0000
1684379790.001;1;4887335424;1;1;90;1;0;10;0.00;0.00;0;24.90;17.988;19.526;917962528;1;4.0952;0.7950
1684379790.003;1;4887335424;1;1;90;1;0;10;0.00;0.00;0;24.90;17.988;19.526;917962528;2;4.0993;0.9890
1684379790.010;1;4887335424;1;1;90;1;0;10;0.00;0.00;0;24.90;17.988;19.526;917962528;3;4.1004;0.9960
1684379790.030;1;4887335424;1;1;90;1;0;10;0.00;0.00;0;24.90;17.988;19.526;917962528;4;4.1015;1.0000
1684379790.100;1;4887335424;1;1;90;1;0;10;0.00;0.00;0;24.90;17.988;19.526;917962528;5;4.1020;0.9980
1684379790.300;1;4887335424;1;1;90;1;0;10;0.00;0.00;0;24.90;17.988;19.526;917962528;6;4.1025;1.0020
1684379791.000;1;4887335424;1;1;90;1;0;10;0.00;0.00;0;24.90;17.988;19.526;917962528;7;4.1033;0.9950
1684379793.000;1;4887335424;1;1;90;1;0;10;0.00;0.00;0;24.90;17.988;19.526;917962528;8;4.1057;1.0010
1684379800.000;1;4887335424;1;1;90;1;0;10;0.00;0.00;0;24.90;17.988;19.526;917962528;9;4.1093;1.0020
1684379800.001;1;4887335424;1;1;90;1;0;10;0.00;0.00;0;24.90;17.988;19.526;917962528;10;4.0877;-0.3360
1684379800.003;1;4887335424;1;1;90;1;0;10;0.00;0.00;0;24.90;17.988;19.526;917962528;11;4.0765;-0.9110
1684379800.010;1;4887335424;1;1;90;1;0;10;0.00;0.00;0;24.90;17.988;19.526;917962528;12;4.0723;-0.9960
1684379800.030;1;4887335424;1;1;90;1;0;10;0.00;0.00;0;24.90;17.988;19.526;917962528;13;4.0711;-0.9950
1684379800.100;1;4887335424;1;1;90;1;0;10;0.00;0.00;0;24.90;17.988;19.526;917962528;14;4.0703;-0.9990
1684379800.300;1;4887335424;1;1;90;1;0;10;0.00;0.00;0;24.90;17.988;19.526;917962528;15;4.0689;-0.9990
1684379801.000;1;4887335424;1;1;90;1;0;10;0.00;0.00;0;24.90;17.988;19.526;917962528;16;4.0674;-0.9980
1684379803.000;1;4887335424;1;1;90;1;0;10;0.00;0.00;0;24.90;17.988;19.526;917962528;17;4.0646;-0.9990
1684379810.000;1;4887335424;1;1;90;1;0;10;0.00;0.00;0;24.90;17.988;19.526;917962528;18;4.0593;-0.9970
1684379810.001;1;4887335424;1;1;90;1;0;10;0.00;0.00;0;24.90;17.988;19.526;917962528;19;4.0695;-0.3520
1684379810.003;1;4887335424;1;1;90;1;0;10;0.00;0.00;0;24.90;17.988;19.526;917962528;20;4.0754;-0.0330
1684379810.010;1;4887335424;1;1;90;1;0;10;0.00;0.00;0;24.90;17.988;19.526;917962528;21;4.0774;-0.0020
1684379810.030;1;4887335424;1;1;90;1;0;10;0.00;0.00;0;24.90;17.988;19.526;917962528;22;4.0785;-0.0020
1684379810.100;1;4887335424;1;1;90;1;0;10;0.00;0.00;0;24.90;17.988;19.526;917962528;23;4.0781;0.0050
1684379810.300;1;4887335424;1;1;90;1;0;10;0.00;0.00;0;24.90;17.988;19.526;917962528;24;4.0787;0.0010
1684379811.000;1;4887335424;1;1;90;1;0;10;0.00;0.00;0;24.90;17.988;19.526;917962528;25;4.0798;-0.0030
1684379813.000;1;4887335424;1;1;90;1;0;10;0.00;0.00;0;24.90;17.988;19.526;917962528;26;4.0803;-0.0010
1684379820.000;1;4887335424;1;1;90;1;0;10;0.00;0.00;0;24.90;17.988;19.526;917962528;27;4.0819;0.0030
1684379820.001;1;4887335424;1;1;90;1;0;10;0.00;0.00;0;24.90;17.988;19.526;917962528;28;4.0922;0.6730
1684379820.003;1;4887335424;1;1;90;1;0;10;0.00;0.00;0;24.90;17.988;19.526;917962528;29;4.0980;0.9720
1684379820.010;1;4887335424;1;1;90;1;0;10;0.00;0.00;0;24.90;17.988;19.526;917962528;30;4.0997;1.0020
1684379820.030;1;4887335424;1;1;90;1;0;10;0.00;0.00;0;24.90;17.988;19.526;917962528;31;4.1003;0.9980
1684379820.100;1;4887335424;1;1;90;1;0;10;0.00;0.00;0;24.90;17.988;19.526;917962528;32;4.1009;1.0030
1684379820.300;1;4887335424;1;1;90;1;0;10;0.00;0.00;0;24.90;17.988;19.526;917962528;33;4.1011;1.0010
1684379821.000;1;4887335424;1;1;90;1;0;10;0.00;0.00;0;24.90;17.988;19.526;917962528;34;4.1033;1.0020
1684379823.000;1;4887335424;1;1;90;1;0;10;0.00;0.00;0;24.90;17.988;19.526;917962528;35;4.1048;1.0030
1684379830.000;1;4887335424;1;1;90;1;0;10;0.00;0.00;0;24.90;17.988;19.526;917962528;36;4.1087;1.0020
1684379850.000;1;4887335424;1;1;90;1;0;10;0.00;0.00;0;24.90;17.988;19.526;917962528;37;4.1144;1.0030
1684379880.000;1;4887335424;1;1;90;1;0;10;0.00;0.00;0;24.90;17.988;19.526;917962528;38;4.1197;1.0070
1684379880.001;1;4887335424;1;1;90;1;0;10;0.00;0.00;0;24.90;17.988;19.526;917962528;39;4.0989;-0.3320
1684379880.003;1;4887335424;1;1;90;1;0;10;0.00;0.00;0;24.90;17.988;19.526;917962528;40;4.0873;-0.9100
1684379880.010;1;4887335424;1;1;90;1;0;10;0.00;0.00;0;24.90;17.988;19.526;917962528;41;4.0835;-1.0000
1684379880.030;1;4887335424;1;1;90;1;0;10;0.00;0.00;0;24.90;17.988;19.526;917962528;42;4.0819;-1.0050
1684379880.100;1;4887335424;1;1;90;1;0;10;0.00;0.00;0;24.90;17.988;19.526;917962528;43;4.0816;-1.0030
1684379880.300;1;4887335424;1;1;90;1;0;10;0.00;0.00;0;24.90;17.988;19.526;917962528;44;4.0798;-1.0020
1684379881.000;1;4887335424;1;1;90;1;0;10;0.00;0.00;0;24.90;17.988;19.526;917962528;45;4.0773;-0.9970
1684379883.000;1;4887335424;1;1;90;1;0;10;0.00;0.00;0;24.90;17.988;19.526;917962528;46;4.0739;-1.0050
1684379890.000;1;4887335424;1;1;90;1;0;10;0.00;0.00;0;24.90;17.988;19.526;917962528;47;4.0674;-0.9980
1684379910.000;1;4887335424;1;1;90;1;0;10;0.00;0.00;0;24.90;17.988;19.526;917962528;48;4.0594;-0.9970
1684379940.000;1;4887335424;1;1;90;1;0;10;0.00;0.00;0;24.90;17.988;19.526;917962528;49;4.0524;-0.9990
1684379940.001;1;4887335424;1;1;90;1;0;10;0.00;0.00;0;24.90;17.988;19.526;917962528;50;4.0632;-0.3460
1684379940.003;1;4887335424;1;1;90;1;0;10;0.00;0.00;0;24.90;17.988;19.526;917962528;51;4.0691;-0.0360
1684379940.010;1;4887335424;1;1;90;1;0;10;0.00;0.00;0;24.90;17.988;19.526;917962528;52;4.0705;0.0010
1684379940.030;1;4887335424;1;1;90;1;0;10;0.00;0.00;0;24.90;17.988;19.526;917962528;53;4.0713;-0.0020
1684379940.100;1;4887335424;1;1;90;1;0;10;0.00;0.00;0;24.90;17.988;19.526;917962528;54;4.0720;-0.0020
1684379940.300;1;4887335424;1;1;90;1;0;10;0.00;0.00;0;24.90;17.988;19.526;917962528;55;4.0726;0.0020
1684379941.000;1;4887335424;1;1;90;1;0;10;0.00;0.00;0;24.90;17.988;19.526;917962528;56;4.0734;-0.0010
1684379943.000;1;4887335424;1;1;90;1;0;10;0.00;0.00;0;24.90;17.988;19.526;917962528;57;4.0750;0.0020
1684379950.000;1;4887335424;1;1;90;1;0;10;0.00;0.00;0;24.90;17.988;19.526;917962528;58;4.0776;-0.0010
1684379970.000;1;4887335424;1;1;90;1;0;10;0.00;0.00;0;24.90;17.988;19.526;917962528;59;4.0799;0.0050
1684380000.000;1;4887335424;1;1;90;1;0;10;0.00;0.00;0;24.90;17.988;19.526;917962528;60;4.0813;-0.0020
1684494084.000;1;4916613632;0;0;90;1;0;10;0.00;0.00;0;1.49;31.265;41.755;928862740;0;4.0786;-0.0020
1684494084.001;1;4916613632;0;0;90;1;0;10;0.00;0.00;0;1.49;31.265;41.755;928862740;1;4.0959;0.7950
1684494084.003;1;4916613632;0;0;90;1;0;10;0.00;0.00;0;1.49;31.265;41.755;928862740;2;4.1039;0.9780
1684494084.010;1;4916613632;0;0;90;1;0;10;0.00;0.00;0;1.49;31.265;41.755;928862740;3;4.1099;1.0000
1684494084.030;1;4916613632;0;0;90;1;0;10;0.00;0.00;0;1.49;31.265;41.755;928862740;4;4.1146;1.0060
1684494084.100;1;4916613632;0;0;90;1;0;10;0.00;0.00;0;1.49;31.265;41.755;928862740;5;4.1204;1.0000
1684494084.300;1;4916613632;0;0;90;1;0;10;0.00;0.00;0;1.49;31.265;41.755;928862740;6;4.1252;0.9960
1684494085.000;1;4916613632;0;0;90;1;0;10;0.00;0.00;0;1.49;31.265;41.755;928862740;7;4.1285;1.0020
1684494087.000;1;4916613632;0;0;90;1;0;10;0.00;0.00;0;1.49;31.265;41.755;928862740;8;4.1315;1.0040
1684494094.000;1;4916613632;0;0;90;1;0;10;0.00;0.00;0;1.49;31.265;41.755;928862740;9;4.1383;0.9960
1684494094.001;1;4916613632;0;0;90;1;0;10;0.00;0.00;0;1.49;31.265;41.755;928862740;10;4.1116;-0.3220
1684494094.003;1;4916613632;0;0;90;1;0;10;0.00;0.00;0;1.49;31.265;41.755;928862740;11;4.0913;-0.8840
1684494094.010;1;4916613632;0;0;90;1;0;10;0.00;0.00;0;1.49;31.265;41.755;928862740;12;4.0765;-1.0000
1684494094.030;1;4916613632;0;0;90;1;0;10;0.00;0.00;0;1.49;31.265;41.755;928862740;13;4.0673;-1.0020
1684494094.100;1;4916613632;0;0;90;1;0;10;0.00;0.00;0;1.49;31.265;41.755;928862740;14;4.0548;-0.9960
1684494094.300;1;4916613632;0;0;90;1;0;10;0.00;0.00;0;1.49;31.265;41.755;928862740;15;4.0461;-1.0050
1684494095.000;1;4916613632;0;0;90;1;0;10;0.00;0.00;0;1.49;31.265;41.755;928862740;16;4.0406;-0.9990
1684494097.000;1;4916613632;0;0;90;1;0;10;0.00;0.00;0;1.49;31.265;41.755;928862740;17;4.0356;-1.0030
1684494104.000;1;4916613632;0;0;90;1;0;10;0.00;0.00;0;1.49;31.265;41.755;928862740;18;4.0253;-1.0050
1684494104.001;1;4916613632;0;0;90;1;0;10;0.00;0.00;0;1.49;31.265;41.755;928862740;19;4.0384;-0.3560
1684494104.003;1;4916613632;0;0;90;1;0;10;0.00;0.00;0;1.49;31.265;41.755;928862740;20;4.0498;-0.0400
1684494104.010;1;4916613632;0;0;90;1;0;10;0.00;0.00;0;1.49;31.265;41.755;928862740;21;4.0559;0.0030
1684494104.030;1;4916613632;0;0;90;1;0;10;0.00;0.00;0;1.49;31.265;41.755;928862740;22;4.0603;-0.0030
1684494104.100;1;4916613632;0;0;90;1;0;10;0.00;0.00;0;1.49;31.265;41.755;928862740;23;4.0676;-0.0030
1684494104.300;1;4916613632;0;0;90;1;0;10;0.00;0.00;0;1.49;31.265;41.755;928862740;24;4.0717;-0.0010
1684494105.000;1;4916613632;0;0;90;1;0;10;0.00;0.00;0;1.49;31.265;41.755;928862740;25;4.0733;-0.0050
1684494107.000;1;4916613632;0;0;90;1;0;10;0.00;0.00;0;1.49;31.265;41.755;928862740;26;4.0751;0.0000
1684494114.000;1;4916613632;0;0;90;1;0;10;0.00;0.00;0;1.49;31.265;41.755;928862740;27;4.0773;-0.0030
1684494114.001;1;4916613632;0;0;90;1;0;10;0.00;0.00;0;1.49;31.265;41.755;928862740;28;4.0911;0.6640
1684494114.003;1;4916613632;0;0;90;1;0;10;0.00;0.00;0;1.49;31.265;41.755;928862740;29;4.1015;0.9660
1684494114.010;1;4916613632;0;0;90;1;0;10;0.00;0.00;0;1.49;31.265;41.755;928862740;30;4.1085;0.9960
1684494114.030;1;4916613632;0;0;90;1;0;10;0.00;0.00;0;1.49;31.265;41.755;928862740;31;4.1125;1.0000
1684494114.100;1;4916613632;0;0;90;1;0;10;0.00;0.00;0;1.49;31.265;41.755;928862740;32;4.1190;0.9980
1684494114.300;1;4916613632;0;0;90;1;0;10;0.00;0.00;0;1.49;31.265;41.755;928862740;33;4.1236;1.0050
1684494115.000;1;4916613632;0;0;90;1;0;10;0.00;0.00;0;1.49;31.265;41.755;928862740;34;4.1266;1.0000
1684494117.000;1;4916613632;0;0;90;1;0;10;0.00;0.00;0;1.49;31.265;41.755;928862740;35;4.1306;1.0040
1684494124.000;1;4916613632;0;0;90;1;0;10;0.00;0.00;0;1.49;31.265;41.755;928862740;36;4.1377;1.0030
1684494144.000;1;4916613632;0;0;90;1;0;10;0.00;0.00;0;1.49;31.265;41.755;928862740;37;4.1482;0.9990
1684494174.000;1;4916613632;0;0;90;1;0;10;0.00;0.00;0;1.49;31.265;41.755;928862740;38;4.1570;1.0050
1684494174.001;1;4916613632;0;0;90;1;0;10;0.00;0.00;0;1.49;31.265;41.755;928862740;39;4.1298;-0.3230
1684494174.003;1;4916613632;0;0;90;1;0;10;0.00;0.00;0;1.49;31.265;41.755;928862740;40;4.1103;-0.8870
1684494174.010;1;4916613632;0;0;90;1;0;10;0.00;0.00;0;1.49;31.265;41.755;928862740;41;4.0958;-0.9950
1684494174.030;1;4916613632;0;0;90;1;0;10;0.00;0.00;0;1.49;31.265;41.755;928862740;42;4.0868;-0.9910
1684494174.100;1;4916613632;0;0;90;1;0;10;0.00;0.00;0;1.49;31.265;41.755;928862740;43;4.0730;-1.0050
1684494174.300;1;4916613632;0;0;90;1;0;10;0.00;0.00;0;1.49;31.265;41.755;928862740;44;4.0639;-0.9960
1684494175.000;1;4916613632;0;0;90;1;0;10;0.00;0.00;0;1.49;31.265;41.755;928862740;45;4.0583;-1.0020
1684494177.000;1;4916613632;0;0;90;1;0;10;0.00;0.00;0;1.49;31.265;41.755;928862740;46;4.0515;-1.0020
1684494184.000;1;4916613632;0;0;90;1;0;10;0.00;0.00;0;1.49;31.265;41.755;928862740;47;4.0404;-1.0000
1684494204.000;1;4916613632;0;0;90;1;0;10;0.00;0.00;0;1.49;31.265;41.755;928862740;48;4.0244;-0.9990
1684494234.000;1;4916613632;0;0;90;1;0;10;0.00;0.00;0;1.49;31.265;41.755;928862740;49;4.0121;-1.0020
1684494234.001;1;4916613632;0;0;90;1;0;10;0.00;0.00;0;1.49;31.265;41.755;928862740;50;4.0252;-0.3500
1684494234.003;1;4916613632;0;0;90;1;0;10;0.00;0.00;0;1.49;31.265;41.755;928862740;51;4.0365;-0.0450
1684494234.010;1;4916613632;0;0;90;1;0;10;0.00;0.00;0;1.49;31.265;41.755;928862740;52;4.0427;0.0010
1684494234.030;1;4916613632;0;0;90;1;0;10;0.00;0.00;0;1.49;31.265;41.755;928862740;53;4.0474;0.0000
1684494234.100;1;4916613632;0;0;90;1;0;10;0.00;0.00;0;1.49;31.265;41.755;928862740;54;4.0535;0.0000
1684494234.300;1;4916613632;0;0;90;1;0;10;0.00;0.00;0;1.49;31.265;41.755;928862740;55;4.0581;0.0010
1684494235.000;1;4916613632;0;0;90;1;0;10;0.00;0.00;0;1.49;31.265;41.755;928862740;56;4.0605;0.0020
1684494237.000;1;4916613632;0;0;90;1;0;10;0.00;0.00;0;1.49;31.265;41.755;928862740;57;4.0632;-0.0040
1684494244.000;1;4916613632;0;0;90;1;0;10;0.00;0.00;0;1.49;31.265;41.755;928862740;58;4.0684;-0.0010
1684494264.000;1;4916613632;0;0;90;1;0;10;0.00;0.00;0;1.49;31.265;41.755;928862740;59;4.0724;-0.0010
1684494294.000;1;4916613632;0;0;90;1;0;10;0.00;0.00;0;1.49;31.265;41.755;928862740;60;4.0757;0.0000
1684498929.000;1;4917860352;0;0;70;1;0;10;0.00;0.00;0;1.48;30.110;36.745;929324766;0;3.9467;0.0000
1684498929.001;1;4917860352;0;0;70;1;0;10;0.00;0.00;0;1.48;30.110;36.745;929324766;1;3.9640;0.8100
1684498929.003;1;4917860352;0;0;70;1;0;10;0.00;0.00;0;1.48;30.110;36.745;929324766;2;3.9710;0.9810
1684498929.010;1;4917860352;0;0;70;1;0;10;0.00;0.00;0;1.48;30.110;36.745;929324766;3;3.9768;1.0010
1684498929.030;1;4917860352;0;0;70;1;0;10;0.00;0.00;0;1.48;30.110;36.745;929324766;4;3.9807;1.0000
1684498929.100;1;4917860352;0;0;70;1;0;10;0.00;0.00;0;1.48;30.110;36.745;929324766;5;3.9834;1.0000
1684498929.300;1;4917860352;0;0;70;1;0;10;0.00;0.00;0;1.48;30.110;36.745;929324766;6;3.9843;0.9950
1684498930.000;1;4917860352;0;0;70;1;0;10;0.00;0.00;0;1.48;30.110;36.745;929324766;7;3.9872;1.0010
1684498932.000;1;4917860352;0;0;70;1;0;10;0.00;0.00;0;1.48;30.110;36.745;929324766;8;3.9920;1.0010
1684498939.000;1;4917860352;0;0;70;1;0;10;0.00;0.00;0;1.48;30.110;36.745;929324766;9;3.9996;1.0020
1684498939.001;1;4917860352;0;0;70;1;0;10;0.00;0.00;0;1.48;30.110;36.745;929324766;10;3.9727;-0.3210
1684498939.003;1;4917860352;0;0;70;1;0;10;0.00;0.00;0;1.48;30.110;36.745;929324766;11;3.9529;-0.9000
1684498939.010;1;4917860352;0;0;70;1;0;10;0.00;0.00;0;1.48;30.110;36.745;929324766;12;3.9405;-0.9930
1684498939.030;1;4917860352;0;0;70;1;0;10;0.00;0.00;0;1.48;30.110;36.745;929324766;13;3.9322;-0.9970
1684498939.100;1;4917860352;0;0;70;1;0;10;0.00;0.00;0;1.48;30.110;36.745;929324766;14;3.9260;-0.9940
1684498939.300;1;4917860352;0;0;70;1;0;10;0.00;0.00;0;1.48;30.110;36.745;929324766;15;3.9227;-1.0010
1684498940.000;1;4917860352;0;0;70;1;0;10;0.00;0.00;0;1.48;30.110;36.745;929324766;16;3.9188;-0.9990
1684498942.000;1;4917860352;0;0;70;1;0;10;0.00;0.00;0;1.48;30.110;36.745;929324766;17;3.9133;-0.9970
1684498949.000;1;4917860352;0;0;70;1;0;10;0.00;0.00;0;1.48;30.110;36.745;929324766;18;3.9014;-1.0020
1684498949.001;1;4917860352;0;0;70;1;0;10;0.00;0.00;0;1.48;30.110;36.745;929324766;19;3.9142;-0.3580
1684498949.003;1;4917860352;0;0;70;1;0;10;0.00;0.00;0;1.48;30.110;36.745;929324766;20;3.9252;-0.0410
1684498949.010;1;4917860352;0;0;70;1;0;10;0.00;0.00;0;1.48;30.110;36.745;929324766;21;3.9315;-0.0020
1684498949.030;1;4917860352;0;0;70;1;0;10;0.00;0.00;0;1.48;30.110;36.745;929324766;22;3.9356;0.0010
1684498949.100;1;4917860352;0;0;70;1;0;10;0.00;0.00;0;1.48;30.110;36.745;929324766;23;3.9386;0.0010
1684498949.300;1;4917860352;0;0;70;1;0;10;0.00;0.00;0;1.48;30.110;36.745;929324766;24;3.9396;0.0030
1684498950.000;1;4917860352;0;0;70;1;0;10;0.00;0.00;0;1.48;30.110;36.745;929324766;25;3.9419;0.0020
1684498952.000;1;4917860352;0;0;70;1;0;10;0.00;0.00;0;1.48;30.110;36.745;929324766;26;3.9431;-0.0020
1684498959.000;1;4917860352;0;0;70;1;0;10;0.00;0.00;0;1.48;30.110;36.745;929324766;27;3.9455;0.0030
1684498959.001;1;4917860352;0;0;70;1;0;10;0.00;0.00;0;1.48;30.110;36.745;929324766;28;3.9589;0.6740
1684498959.003;1;4917860352;0;0;70;1;0;10;0.00;0.00;0;1.48;30.110;36.745;929324766;29;3.9684;0.9680
1684498959.010;1;4917860352;0;0;70;1;0;10;0.00;0.00;0;1.48;30.110;36.745;929324766;30;3.9744;0.9940
1684498959.030;1;4917860352;0;0;70;1;0;10;0.00;0.00;0;1.48;30.110;36.745;929324766;31;3.9788;0.9960
1684498959.100;1;4917860352;0;0;70;1;0;10;0.00;0.00;0;1.48;30.110;36.745;929324766;32;3.9820;1.0000
1684498959.300;1;4917860352;0;0;70;1;0;10;0.00;0.00;0;1.48;30.110;36.745;929324766;33;3.9833;0.9930
1684498960.000;1;4917860352;0;0;70;1;0;10;0.00;0.00;0;1.48;30.110;36.745;929324766;34;3.9858;1.0030
1684498962.000;1;4917860352;0;0;70;1;0;10;0.00;0.00;0;1.48;30.110;36.745;929324766;35;3.9899;1.0030
1684498969.000;1;4917860352;0;0;70;1;0;10;0.00;0.00;0;1.48;30.110;36.745;929324766;36;3.9985;1.0020
1684498989.000;1;4917860352;0;0;70;1;0;10;0.00;0.00;0;1.48;30.110;36.745;929324766;37;4.0110;1.0030
1684499019.000;1;4917860352;0;0;70;1;0;10;0.00;0.00;0;1.48;30.110;36.745;929324766;38;4.0204;0.9990
1684499019.001;1;4917860352;0;0;70;1;0;10;0.00;0.00;0;1.48;30.110;36.745;929324766;39;3.9939;-0.3180
1684499019.003;1;4917860352;0;0;70;1;0;10;0.00;0.00;0;1.48;30.110;36.745;929324766;40;3.9746;-0.8890
1684499019.010;1;4917860352;0;0;70;1;0;10;0.00;0.00;0;1.48;30.110;36.745;929324766;41;3.9618;-0.9960
1684499019.030;1;4917860352;0;0;70;1;0;10;0.00;0.00;0;1.48;30.110;36.745;929324766;42;3.9536;-0.9980
1684499019.100;1;4917860352;0;0;70;1;0;10;0.00;0.00;0;1.48;30.110;36.745;929324766;43;3.9477;-1.0010
1684499019.300;1;4917860352;0;0;70;1;0;10;0.00;0.00;0;1.48;30.110;36.745;929324766;44;3.9442;-0.9990
1684499020.000;1;4917860352;0;0;70;1;0;10;0.00;0.00;0;1.48;30.110;36.745;929324766;45;3.9400;-1.0030
1684499022.000;1;4917860352;0;0;70;1;0;10;0.00;0.00;0;1.48;30.110;36.745;929324766;46;3.9338;-0.9980
1684499029.000;1;4917860352;0;0;70;1;0;10;0.00;0.00;0;1.48;30.110;36.745;929324766;47;3.9215;-1.0040
1684499049.000;1;4917860352;0;0;70;1;0;10;0.00;0.00;0;1.48;30.110;36.745;929324766;48;3.9028;-1.0000
1684499079.000;1;4917860352;0;0;70;1;0;10;0.00;0.00;0;1.48;30.110;36.745;929324766;49;3.8851;-1.0010
1684499079.001;1;4917860352;0;0;70;1;0;10;0.00;0.00;0;1.48;30.110;36.745;929324766;50;3.8975;-0.3520
1684499079.003;1;4917860352;0;0;70;1;0;10;0.00;0.00;0;1.48;30.110;36.745;929324766;51;3.9078;-0.0440
1684499079.010;1;4917860352;0;0;70;1;0;10;0.00;0.00;0;1.48;30.110;36.745;929324766;52;3.9148;-0.0020
1684499079.030;1;4917860352;0;0;70;1;0;10;0.00;0.00;0;1.48;30.110;36.745;929324766;53;3.9185;-0.0030
1684499079.100;1;4917860352;0;0;70;1;0;10;0.00;0.00;0;1.48;30.110;36.745;929324766;54;3.9217;0.0010
1684499079.300;1;4917860352;0;0;70;1;0;10;0.00;0.00;0;1.48;30.110;36.745;929324766;55;3.9234;0.0020
1684499080.000;1;4917860352;0;0;70;1;0;10;0.00;0.00;0;1.48;30.110;36.745;929324766;56;3.9241;0.0000
1684499082.000;1;4917860352;0;0;70;1;0;10;0.00;0.00;0;1.48;30.110;36.745;929324766;57;3.9276;-0.0030
1684499089.000;1;4917860352;0;0;70;1;0;10;0.00;0.00;0;1.48;30.110;36.745;929324766;58;3.9328;-0.0010
1684499109.000;1;4917860352;0;0;70;1;0;10;0.00;0.00;0;1.48;30.110;36.745;929324766;59;3.9387;0.0030
1684499139.000;1;4917860352;0;0;70;1;0;10;0.00;0.00;0;1.48;30.110;36.745;929324766;60;3.9427;-0.0020
1684504281.000;1;4919237120;0;0;50;1;0;10;0.00;0.00;0;1.48;29.408;34.979;929835285;0;3.7460;0.0000
1684504281.001;1;4919237120;0;0;50;1;0;10;0.00;0.00;0;1.48;29.408;34.979;929835285;1;3.7617;0.7970
1684504281.003;1;4919237120;0;0;50;1;0;10;0.00;0.00;0;1.48;29.408;34.979;929835285;2;3.7704;0.9840
1684504281.010;1;4919237120;0;0;50;1;0;10;0.00;0.00;0;1.48;29.408;34.979;929835285;3;3.7753;0.9970
1684504281.030;1;4919237120;0;0;50;1;0;10;0.00;0.00;0;1.48;29.408;34.979;929835285;4;3.7786;1.0010
1684504281.100;1;4919237120;0;0;50;1;0;10;0.00;0.00;0;1.48;29.408;34.979;929835285;5;3.7810;1.0010
1684504281.300;1;4919237120;0;0;50;1;0;10;0.00;0.00;0;1.48;29.408;34.979;929835285;6;3.7828;0.9970
1684504282.000;1;4919237120;0;0;50;1;0;10;0.00;0.00;0;1.48;29.408;34.979;929835285;7;3.7839;0.9980
1684504284.000;1;4919237120;0;0;50;1;0;10;0.00;0.00;0;1.48;29.408;34.979;929835285;8;3.7873;0.9990
1684504291.000;1;4919237120;0;0;50;1;0;10;0.00;0.00;0;1.48;29.408;34.979;929835285;9;3.7949;1.0020
1684504291.001;1;4919237120;0;0;50;1;0;10;0.00;0.00;0;1.48;29.408;34.979;929835285;10;3.7682;-0.3130
1684504291.003;1;4919237120;0;0;50;1;0;10;0.00;0.00;0;1.48;29.408;34.979;929835285;11;3.7489;-0.9010
1684504291.010;1;4919237120;0;0;50;1;0;10;0.00;0.00;0;1.48;29.408;34.979;929835285;12;3.7362;-0.9910
1684504291.030;1;4919237120;0;0;50;1;0;10;0.00;0.00;0;1.48;29.408;34.979;929835285;13;3.7288;-0.9980
1684504291.100;1;4919237120;0;0;50;1;0;10;0.00;0.00;0;1.48;29.408;34.979;929835285;14;3.7240;-0.9990
1684504291.300;1;4919237120;0;0;50;1;0;10;0.00;0.00;0;1.48;29.408;34.979;929835285;15;3.7216;-1.0030
1684504292.000;1;4919237120;0;0;50;1;0;10;0.00;0.00;0;1.48;29.408;34.979;929835285;16;3.7184;-1.0000
1684504294.000;1;4919237120;0;0;50;1;0;10;0.00;0.00;0;1.48;29.408;34.979;929835285;17;3.7134;-0.9940
1684504301.000;1;4919237120;0;0;50;1;0;10;0.00;0.00;0;1.48;29.408;34.979;929835285;18;3.7030;-1.0070
1684504301.001;1;4919237120;0;0;50;1;0;10;0.00;0.00;0;1.48;29.408;34.979;929835285;19;3.7160;-0.3470
1684504301.003;1;4919237120;0;0;50;1;0;10;0.00;0.00;0;1.48;29.408;34.979;929835285;20;3.7264;-0.0410
1684504301.010;1;4919237120;0;0;50;1;0;10;0.00;0.00;0;1.48;29.408;34.979;929835285;21;3.7322;-0.0040
1684504301.030;1;4919237120;0;0;50;1;0;10;0.00;0.00;0;1.48;29.408;34.979;929835285;22;3.7361;-0.0020
1684504301.100;1;4919237120;0;0;50;1;0;10;0.00;0.00;0;1.48;29.408;34.979;929835285;23;3.7382;-0.0010
1684504301.300;1;4919237120;0;0;50;1;0;10;0.00;0.00;0;1.48;29.408;34.979;929835285;24;3.7394;0.0000
1684504302.000;1;4919237120;0;0;50;1;0;10;0.00;0.00;0;1.48;29.408;34.979;929835285;25;3.7402;-0.0010
1684504304.000;1;4919237120;0;0;50;1;0;10;0.00;0.00;0;1.48;29.408;34.979;929835285;26;3.7425;-0.0010
1684504311.000;1;4919237120;0;0;50;1;0;10;0.00;0.00;0;1.48;29.408;34.979;929835285;27;3.7440;-0.0010
1684504311.001;1;4919237120;0;0;50;1;0;10;0.00;0.00;0;1.48;29.408;34.979;929835285;28;3.7570;0.6670
1684504311.003;1;4919237120;0;0;50;1;0;10;0.00;0.00;0;1.48;29.408;34.979;929835285;29;3.7680;0.9740
1684504311.010;1;4919237120;0;0;50;1;0;10;0.00;0.00;0;1.48;29.408;34.979;929835285;30;3.7735;0.9960
1684504311.030;1;4919237120;0;0;50;1;0;10;0.00;0.00;0;1.48;29.408;34.979;929835285;31;3.7768;0.9990
1684504311.100;1;4919237120;0;0;50;1;0;10;0.00;0.00;0;1.48;29.408;34.979;929835285;32;3.7794;1.0000
1684504311.300;1;4919237120;0;0;50;1;0;10;0.00;0.00;0;1.48;29.408;34.979;929835285;33;3.7808;0.9970
1684504312.000;1;4919237120;0;0;50;1;0;10;0.00;0.00;0;1.48;29.408;34.979;929835285;34;3.7827;1.0000
1684504314.000;1;4919237120;0;0;50;1;0;10;0.00;0.00;0;1.48;29.408;34.979;929835285;35;3.7864;1.0010
1684504321.000;1;4919237120;0;0;50;1;0;10;0.00;0.00;0;1.48;29.408;34.979;929835285;36;3.7936;1.0020
1684504341.000;1;4919237120;0;0;50;1;0;10;0.00;0.00;0;1.48;29.408;34.979;929835285;37;3.8055;0.9970
1684504371.000;1;4919237120;0;0;50;1;0;10;0.00;0.00;0;1.48;29.408;34.979;929835285;38;3.8153;1.0020
1684504371.001;1;4919237120;0;0;50;1;0;10;0.00;0.00;0;1.48;29.408;34.979;929835285;39;3.7893;-0.3160
1684504371.003;1;4919237120;0;0;50;1;0;10;0.00;0.00;0;1.48;29.408;34.979;929835285;40;3.7689;-0.9010
1684504371.010;1;4919237120;0;0;50;1;0;10;0.00;0.00;0;1.48;29.408;34.979;929835285;41;3.7562;-0.9970
1684504371.030;1;4919237120;0;0;50;1;0;10;0.00;0.00;0;1.48;29.408;34.979;929835285;42;3.7496;-1.0010
1684504371.100;1;4919237120;0;0;50;1;0;10;0.00;0.00;0;1.48;29.408;34.979;929835285;43;3.7447;-0.9990
1684504371.300;1;4919237120;0;0;50;1;0;10;0.00;0.00;0;1.48;29.408;34.979;929835285;44;3.7424;-1.0000
1684504372.000;1;4919237120;0;0;50;1;0;10;0.00;0.00;0;1.48;29.408;34.979;929835285;45;3.7386;-0.9940
1684504374.000;1;4919237120;0;0;50;1;0;10;0.00;0.00;0;1.48;29.408;34.979;929835285;46;3.7325;-1.0030
1684504381.000;1;4919237120;0;0;50;1;0;10;0.00;0.00;0;1.48;29.408;34.979;929835285;47;3.7203;-1.0010
1684504401.000;1;4919237120;0;0;50;1;0;10;0.00;0.00;0;1.48;29.408;34.979;929835285;48;3.7032;-0.9980
1684504431.000;1;4919237120;0;0;50;1;0;10;0.00;0.00;0;1.48;29.408;34.979;929835285;49;3.6873;-1.0010
1684504431.001;1;4919237120;0;0;50;1;0;10;0.00;0.00;0;1.48;29.408;34.979;929835285;50;3.7011;-0.3490
1684504431.003;1;4919237120;0;0;50;1;0;10;0.00;0.00;0;1.48;29.408;34.979;929835285;51;3.7108;-0.0470
1684504431.010;1;4919237120;0;0;50;1;0;10;0.00;0.00;0;1.48;29.408;34.979;929835285;52;3.7172;-0.0020
1684504431.030;1;4919237120;0;0;50;1;0;10;0.00;0.00;0;1.48;29.408;34.979;929835285;53;3.7205;-0.0040
1684504431.100;1;4919237120;0;0;50;1;0;10;0.00;0.00;0;1.48;29.408;34.979;929835285;54;3.7231;0.0000
1684504431.300;1;4919237120;0;0;50;1;0;10;0.00;0.00;0;1.48;29.408;34.979;929835285;55;3.7241;-0.0010
1684504432.000;1;4919237120;0;0;50;1;0;10;0.00;0.00;0;1.48;29.408;34.979;929835285;56;3.7258;0.0030
1684504434.000;1;4919237120;0;0;50;1;0;10;0.00;0.00;0;1.48;29.408;34.979;929835285;57;3.7285;-0.0020
1684504441.000;1;4919237120;0;0;50;1;0;10;0.00;0.00;0;1.48;29.408;34.979;929835285;58;3.7331;0.0060
1684504461.000;1;4919237120;0;0;50;1;0;10;0.00;0.00;0;1.48;29.408;34.979;929835285;59;3.7380;-0.0010
1684504491.000;1;4919237120;0;0;50;1;0;10;0.00;0.00;0;1.48;29.408;34.979;929835285;60;3.7414;0.0030
1684510126.000;1;4920740352;0;0;30;1;0;10;0.00;0.00;0;1.65;29.663;35.846;930392626;0;3.5899;-0.0010
1684510126.001;1;4920740352;0;0;30;1;0;10;0.00;0.00;0;1.65;29.663;35.846;930392626;1;3.6063;0.8010
1684510126.003;1;4920740352;0;0;30;1;0;10;0.00;0.00;0;1.65;29.663;35.846;930392626;2;3.6145;0.9810
1684510126.010;1;4920740352;0;0;30;1;0;10;0.00;0.00;0;1.65;29.663;35.846;930392626;3;3.6194;0.9970
1684510126.030;1;4920740352;0;0;30;1;0;10;0.00;0.00;0;1.65;29.663;35.846;930392626;4;3.6230;1.0040
1684510126.100;1;4920740352;0;0;30;1;0;10;0.00;0.00;0;1.65;29.663;35.846;930392626;5;3.6258;1.0010
1684510126.300;1;4920740352;0;0;30;1;0;10;0.00;0.00;0;1.65;29.663;35.846;930392626;6;3.6267;0.9970
1684510127.000;1;4920740352;0;0;30;1;0;10;0.00;0.00;0;1.65;29.663;35.846;930392626;7;3.6287;1.0010
1684510129.000;1;4920740352;0;0;30;1;0;10;0.00;0.00;0;1.65;29.663;35.846;930392626;8;3.6317;1.0010
1684510136.000;1;4920740352;0;0;30;1;0;10;0.00;0.00;0;1.65;29.663;35.846;930392626;9;3.6382;1.0010
1684510136.001;1;4920740352;0;0;30;1;0;10;0.00;0.00;0;1.65;29.663;35.846;930392626;10;3.6121;-0.3080
1684510136.003;1;4920740352;0;0;30;1;0;10;0.00;0.00;0;1.65;29.663;35.846;930392626;11;3.5918;-0.9090
1684510136.010;1;4920740352;0;0;30;1;0;10;0.00;0.00;0;1.65;29.663;35.846;930392626;12;3.5788;-1.0040
1684510136.030;1;4920740352;0;0;30;1;0;10;0.00;0.00;0;1.65;29.663;35.846;930392626;13;3.5722;-0.9970
1684510136.100;1;4920740352;0;0;30;1;0;10;0.00;0.00;0;1.65;29.663;35.846;930392626;14;3.5662;-0.9970
1684510136.300;1;4920740352;0;0;30;1;0;10;0.00;0.00;0;1.65;29.663;35.846;930392626;15;3.5646;-1.0030
1684510137.000;1;4920740352;0;0;30;1;0;10;0.00;0.00;0;1.65;29.663;35.846;930392626;16;3.5608;-1.0060
1684510139.000;1;4920740352;0;0;30;1;0;10;0.00;0.00;0;1.65;29.663;35.846;930392626;17;3.5568;-1.0010
1684510146.000;1;4920740352;0;0;30;1;0;10;0.00;0.00;0;1.65;29.663;35.846;930392626;18;3.5477;-1.0000
1684510146.001;1;4920740352;0;0;30;1;0;10;0.00;0.00;0;1.65;29.663;35.846;930392626;19;3.5611;-0.3480
1684510146.003;1;4920740352;0;0;30;1;0;10;0.00;0.00;0;1.65;29.663;35.846;930392626;20;3.5709;-0.0470
1684510146.010;1;4920740352;0;0;30;1;0;10;0.00;0.00;0;1.65;29.663;35.846;930392626;21;3.5774;-0.0020
1684510146.030;1;4920740352;0;0;30;1;0;10;0.00;0.00;0;1.65;29.663;35.846;930392626;22;3.5804;-0.0010
1684510146.100;1;4920740352;0;0;30;1;0;10;0.00;0.00;0;1.65;29.663;35.846;930392626;23;3.5828;-0.0060
1684510146.300;1;4920740352;0;0;30;1;0;10;0.00;0.00;0;1.65;29.663;35.846;930392626;24;3.5846;0.0010
1684510147.000;1;4920740352;0;0;30;1;0;10;0.00;0.00;0;1.65;29.663;35.846;930392626;25;3.5851;0.0000
1684510149.000;1;4920740352;0;0;30;1;0;10;0.00;0.00;0;1.65;29.663;35.846;930392626;26;3.5870;-0.0010
1684510156.000;1;4920740352;0;0;30;1;0;10;0.00;0.00;0;1.65;29.663;35.846;930392626;27;3.5885;-0.0030
1684510156.001;1;4920740352;0;0;30;1;0;10;0.00;0.00;0;1.65;29.663;35.846;930392626;28;3.6019;0.6700
1684510156.003;1;4920740352;0;0;30;1;0;10;0.00;0.00;0;1.65;29.663;35.846;930392626;29;3.6121;0.9710
1684510156.010;1;4920740352;0;0;30;1;0;10;0.00;0.00;0;1.65;29.663;35.846;930392626;30;3.6179;0.9960
1684510156.030;1;4920740352;0;0;30;1;0;10;0.00;0.00;0;1.65;29.663;35.846;930392626;31;3.6219;1.0020
1684510156.100;1;4920740352;0;0;30;1;0;10;0.00;0.00;0;1.65;29.663;35.846;930392626;32;3.6243;1.0020
1684510156.300;1;4920740352;0;0;30;1;0;10;0.00;0.00;0;1.65;29.663;35.846;930392626;33;3.6256;0.9970
1684510157.000;1;4920740352;0;0;30;1;0;10;0.00;0.00;0;1.65;29.663;35.846;930392626;34;3.6270;1.0010
1684510159.000;1;4920740352;0;0;30;1;0;10;0.00;0.00;0;1.65;29.663;35.846;930392626;35;3.6302;1.0000
1684510166.000;1;4920740352;0;0;30;1;0;10;0.00;0.00;0;1.65;29.663;35.846;930392626;36;3.6367;0.9960
1684510186.000;1;4920740352;0;0;30;1;0;10;0.00;0.00;0;1.65;29.663;35.846;930392626;37;3.6483;0.9970
1684510216.000;1;4920740352;0;0;30;1;0;10;0.00;0.00;0;1.65;29.663;35.846;930392626;38;3.6587;0.9990
1684510216.001;1;4920740352;0;0;30;1;0;10;0.00;0.00;0;1.65;29.663;35.846;930392626;39;3.6332;-0.3080
1684510216.003;1;4920740352;0;0;30;1;0;10;0.00;0.00;0;1.65;29.663;35.846;930392626;40;3.6124;-0.9060
1684510216.010;1;4920740352;0;0;30;1;0;10;0.00;0.00;0;1.65;29.663;35.846;930392626;41;3.5998;-0.9960
1684510216.030;1;4920740352;0;0;30;1;0;10;0.00;0.00;0;1.65;29.663;35.846;930392626;42;3.5930;-1.0040
1684510216.100;1;4920740352;0;0;30;1;0;10;0.00;0.00;0;1.65;29.663;35.846;930392626;43;3.5880;-1.0000
1684510216.300;1;4920740352;0;0;30;1;0;10;0.00;0.00;0;1.65;29.663;35.846;930392626;44;3.5857;-1.0010
1684510217.000;1;4920740352;0;0;30;1;0;10;0.00;0.00;0;1.65;29.663;35.846;930392626;45;3.5824;-0.9990
1684510219.000;1;4920740352;0;0;30;1;0;10;0.00;0.00;0;1.65;29.663;35.846;930392626;46;3.5774;-0.9990
1684510226.000;1;4920740352;0;0;30;1;0;10;0.00;0.00;0;1.65;29.663;35.846;930392626;47;3.5659;-1.0010
1684510246.000;1;4920740352;0;0;30;1;0;10;0.00;0.00;0;1.65;29.663;35.846;930392626;48;3.5493;-0.9960
1684510276.000;1;4920740352;0;0;30;1;0;10;0.00;0.00;0;1.65;29.663;35.846;930392626;49;3.5344;-0.9980
1684510276.001;1;4920740352;0;0;30;1;0;10;0.00;0.00;0;1.65;29.663;35.846;930392626;50;3.5476;-0.3470
1684510276.003;1;4920740352;0;0;30;1;0;10;0.00;0.00;0;1.65;29.663;35.846;930392626;51;3.5573;-0.0470
1684510276.010;1;4920740352;0;0;30;1;0;10;0.00;0.00;0;1.65;29.663;35.846;930392626;52;3.5644;0.0010
1684510276.030;1;4920740352;0;0;30;1;0;10;0.00;0.00;0;1.65;29.663;35.846;930392626;53;3.5673;-0.0020
1684510276.100;1;4920740352;0;0;30;1;0;10;0.00;0.00;0;1.65;29.663;35.846;930392626;54;3.5697;-0.0010
1684510276.300;1;4920740352;0;0;30;1;0;10;0.00;0.00;0;1.65;29.663;35.846;930392626;55;3.5710;0.0020
1684510277.000;1;4920740352;0;0;30;1;0;10;0.00;0.00;0;1.65;29.663;35.846;930392626;56;3.5720;-0.0010
1684510279.000;1;4920740352;0;0;30;1;0;10;0.00;0.00;0;1.65;29.663;35.846;930392626;57;3.5752;0.0040
1684510286.000;1;4920740352;0;0;30;1;0;10;0.00;0.00;0;1.65;29.663;35.846;930392626;58;3.5789;0.0010
1684510306.000;1;4920740352;0;0;30;1;0;10;0.00;0.00;0;1.65;29.663;35.846;930392626;59;3.5837;0.0000
1684510336.000;1;4920740352;0;0;30;1;0;10;0.00;0.00;0;1.65;29.663;35.846;930392626;60;3.5864;0.0000
1684514540.000;1;4921878016;0;0;10;1;0;10;0.00;0.00;0;1.65;32.171;45.863;930813664;0;3.2927;0.0000
1684514540.001;1;4921878016;0;0;10;1;0;10;0.00;0.00;0;1.65;32.171;45.863;930813664;1;3.3097;0.7890
1684514540.003;1;4921878016;0;0;10;1;0;10;0.00;0.00;0;1.65;32.171;45.863;930813664;2;3.3180;0.9810
1684514540.010;1;4921878016;0;0;10;1;0;10;0.00;0.00;0;1.65;32.171;45.863;930813664;3;3.3247;0.9950
1684514540.030;1;4921878016;0;0;10;1;0;10;0.00;0.00;0;1.65;32.171;45.863;930813664;4;3.3298;0.9950
1684514540.100;1;4921878016;0;0;10;1;0;10;0.00;0.00;0;1.65;32.171;45.863;930813664;5;3.3385;1.0000
1684514540.300;1;4921878016;0;0;10;1;0;10;0.00;0.00;0;1.65;32.171;45.863;930813664;6;3.3482;1.0010
1684514541.000;1;4921878016;0;0;10;1;0;10;0.00;0.00;0;1.65;32.171;45.863;930813664;7;3.3548;1.0000
1684514543.000;1;4921878016;0;0;10;1;0;10;0.00;0.00;0;1.65;32.171;45.863;930813664;8;3.3604;0.9960
1684514550.000;1;4921878016;0;0;10;1;0;10;0.00;0.00;0;1.65;32.171;45.863;930813664;9;3.3734;1.0010
1684514550.001;1;4921878016;0;0;10;1;0;10;0.00;0.00;0;1.65;32.171;45.863;930813664;10;3.3464;-0.2940
1684514550.003;1;4921878016;0;0;10;1;0;10;0.00;0.00;0;1.65;32.171;45.863;930813664;11;3.3251;-0.9120
1684514550.010;1;4921878016;0;0;10;1;0;10;0.00;0.00;0;1.65;32.171;45.863;930813664;12;3.3100;-0.9980
1684514550.030;1;4921878016;0;0;10;1;0;10;0.00;0.00;0;1.65;32.171;45.863;930813664;13;3.2991;-1.0020
1684514550.100;1;4921878016;0;0;10;1;0;10;0.00;0.00;0;1.65;32.171;45.863;930813664;14;3.2826;-1.0020
1684514550.300;1;4921878016;0;0;10;1;0;10;0.00;0.00;0;1.65;32.171;45.863;930813664;15;3.2653;-1.0020
1684514551.000;1;4921878016;0;0;10;1;0;10;0.00;0.00;0;1.65;32.171;45.863;930813664;16;3.2498;-0.9990
1684514553.000;1;4921878016;0;0;10;1;0;10;0.00;0.00;0;1.65;32.171;45.863;930813664;17;3.2371;-1.0010
1684514560.000;1;4921878016;0;0;10;1;0;10;0.00;0.00;0;1.65;32.171;45.863;930813664;18;3.2147;-0.9990
1684514560.001;1;4921878016;0;0;10;1;0;10;0.00;0.00;0;1.65;32.171;45.863;930813664;19;3.2284;-0.3430
1684514560.003;1;4921878016;0;0;10;1;0;10;0.00;0.00;0;1.65;32.171;45.863;930813664;20;3.2393;-0.0510
1684514560.010;1;4921878016;0;0;10;1;0;10;0.00;0.00;0;1.65;32.171;45.863;930813664;21;3.2469;-0.0010
1684514560.030;1;4921878016;0;0;10;1;0;10;0.00;0.00;0;1.65;32.171;45.863;930813664;22;3.2526;0.0000
1684514560.100;1;4921878016;0;0;10;1;0;10;0.00;0.00;0;1.65;32.171;45.863;930813664;23;3.2616;0.0000
1684514560.300;1;4921878016;0;0;10;1;0;10;0.00;0.00;0;1.65;32.171;45.863;930813664;24;3.2737;-0.0020
1684514561.000;1;4921878016;0;0;10;1;0;10;0.00;0.00;0;1.65;32.171;45.863;930813664;25;3.2843;-0.0020
1684514563.000;1;4921878016;0;0;10;1;0;10;0.00;0.00;0;1.65;32.171;45.863;930813664;26;3.2882;-0.0020
1684514570.000;1;4921878016;0;0;10;1;0;10;0.00;0.00;0;1.65;32.171;45.863;930813664;27;3.2907;0.0000
