Repository: ShafayethJamil/Battery-Diagnostic-Using-LGN

# LGN Battery Diagnostics from Pulse Relaxation (HPPC)

Code and result files for the paper *"Lie Generator Networks Extract
EIS-Grade Battery Diagnostics from Pulse Relaxation Data"* (S. Jamil,
R. Kapadia). Preprint: [https://arxiv.org/abs/2605.15351].

Lie Generator Networks (LGN) extract electrochemical time constants from
~60 seconds of post-pulse voltage relaxation and reconstruct impedance-grade
diagnostics without dedicated EIS hardware. This repository contains the
reference implementation and the result files behind the paper's figures.

File: cell_plsv2_P001_1_S01_C10.csv (part 20 of 45)
timestamp_s;timestamp_origin;sd_block_id;cyc_charged;is_rt;soc_nom;age_type;age_temp;age_soc;age_chg_rate;age_dischg_rate;age_profile;t_avg_degC;r_ref_10ms_mOhm;r_ref_1s_mOhm;uptime_ticks;seq_nr;v_raw_V;i_raw_A
1684514570.001;1;4921878016;0;0;10;1;0;10;0.00;0.00;0;1.65;32.171;45.863;930813664;28;3.3041;0.6560
1684514570.003;1;4921878016;0;0;10;1;0;10;0.00;0.00;0;1.65;32.171;45.863;930813664;29;3.3157;0.9730
1684514570.010;1;4921878016;0;0;10;1;0;10;0.00;0.00;0;1.65;32.171;45.863;930813664;30;3.3223;0.9980
1684514570.030;1;4921878016;0;0;10;1;0;10;0.00;0.00;0;1.65;32.171;45.863;930813664;31;3.3279;0.9990
1684514570.100;1;4921878016;0;0;10;1;0;10;0.00;0.00;0;1.65;32.171;45.863;930813664;32;3.3366;0.9960
1684514570.300;1;4921878016;0;0;10;1;0;10;0.00;0.00;0;1.65;32.171;45.863;930813664;33;3.3465;1.0030
1684514571.000;1;4921878016;0;0;10;1;0;10;0.00;0.00;0;1.65;32.171;45.863;930813664;34;3.3537;1.0080
1684514573.000;1;4921878016;0;0;10;1;0;10;0.00;0.00;0;1.65;32.171;45.863;930813664;35;3.3597;1.0050
1684514580.000;1;4921878016;0;0;10;1;0;10;0.00;0.00;0;1.65;32.171;45.863;930813664;36;3.3719;1.0020
1684514600.000;1;4921878016;0;0;10;1;0;10;0.00;0.00;0;1.65;32.171;45.863;930813664;37;3.3969;0.9930
1684514630.000;1;4921878016;0;0;10;1;0;10;0.00;0.00;0;1.65;32.171;45.863;930813664;38;3.4244;1.0010
1684514630.001;1;4921878016;0;0;10;1;0;10;0.00;0.00;0;1.65;32.171;45.863;930813664;39;3.3981;-0.2970
1684514630.003;1;4921878016;0;0;10;1;0;10;0.00;0.00;0;1.65;32.171;45.863;930813664;40;3.3772;-0.9100
1684514630.010;1;4921878016;0;0;10;1;0;10;0.00;0.00;0;1.65;32.171;45.863;930813664;41;3.3625;-0.9930
1684514630.030;1;4921878016;0;0;10;1;0;10;0.00;0.00;0;1.65;32.171;45.863;930813664;42;3.3510;-0.9980
1684514630.100;1;4921878016;0;0;10;1;0;10;0.00;0.00;0;1.65;32.171;45.863;930813664;43;3.3366;-0.9960
1684514630.300;1;4921878016;0;0;10;1;0;10;0.00;0.00;0;1.65;32.171;45.863;930813664;44;3.3215;-0.9990
1684514631.000;1;4921878016;0;0;10;1;0;10;0.00;0.00;0;1.65;32.171;45.863;930813664;45;3.3107;-1.0010
1684514633.000;1;4921878016;0;0;10;1;0;10;0.00;0.00;0;1.65;32.171;45.863;930813664;46;3.2993;-1.0000
1684514640.000;1;4921878016;0;0;10;1;0;10;0.00;0.00;0;1.65;32.171;45.863;930813664;47;3.2772;-1.0000
1684514660.000;1;4921878016;0;0;10;1;0;10;0.00;0.00;0;1.65;32.171;45.863;930813664;48;3.2362;-0.9990
1684514690.000;1;4921878016;0;0;10;1;0;10;0.00;0.00;0;1.65;32.171;45.863;930813664;49;3.1905;-1.0010
1684514690.001;1;4921878016;0;0;10;1;0;10;0.00;0.00;0;1.65;32.171;45.863;930813664;50;3.2042;-0.3430
1684514690.003;1;4921878016;0;0;10;1;0;10;0.00;0.00;0;1.65;32.171;45.863;930813664;51;3.2144;-0.0530
1684514690.010;1;4921878016;0;0;10;1;0;10;0.00;0.00;0;1.65;32.171;45.863;930813664;52;3.2224;0.0010
1684514690.030;1;4921878016;0;0;10;1;0;10;0.00;0.00;0;1.65;32.171;45.863;930813664;53;3.2274;-0.0010
1684514690.100;1;4921878016;0;0;10;1;0;10;0.00;0.00;0;1.65;32.171;45.863;930813664;54;3.2371;0.0000
1684514690.300;1;4921878016;0;0;10;1;0;10;0.00;0.00;0;1.65;32.171;45.863;930813664;55;3.2509;-0.0020
1684514691.000;1;4921878016;0;0;10;1;0;10;0.00;0.00;0;1.65;32.171;45.863;930813664;56;3.2635;-0.0010
1684514693.000;1;4921878016;0;0;10;1;0;10;0.00;0.00;0;1.65;32.171;45.863;930813664;57;3.2699;0.0030
1684514700.000;1;4921878016;0;0;10;1;0;10;0.00;0.00;0;1.65;32.171;45.863;930813664;58;3.2768;0.0020
1684514720.000;1;4921878016;0;0;10;1;0;10;0.00;0.00;0;1.65;32.171;45.863;930813664;59;3.2844;0.0010
1684514750.000;1;4921878016;0;0;10;1;0;10;0.00;0.00;0;1.65;32.171;45.863;930813664;60;3.2898;0.0010
1686188307.000;1;5350935552;1;1;10;1;0;10;0.00;0.00;0;25.05;19.284;22.306;1090441860;0;3.3909;0.0000
1686188307.001;1;5350935552;1;1;10;1;0;10;0.00;0.00;0;25.05;19.284;22.306;1090441860;1;3.4038;0.8060
1686188307.003;1;5350935552;1;1;10;1;0;10;0.00;0.00;0;25.05;19.284;22.306;1090441860;2;3.4082;0.9920
1686188307.010;1;5350935552;1;1;10;1;0;10;0.00;0.00;0;25.05;19.284;22.306;1090441860;3;3.4101;0.9970
1686188307.030;1;5350935552;1;1;10;1;0;10;0.00;0.00;0;25.05;19.284;22.306;1090441860;4;3.4121;1.0040
1686188307.100;1;5350935552;1;1;10;1;0;10;0.00;0.00;0;25.05;19.284;22.306;1090441860;5;3.4131;0.9970
1686188307.300;1;5350935552;1;1;10;1;0;10;0.00;0.00;0;25.05;19.284;22.306;1090441860;6;3.4146;1.0020
1686188308.000;1;5350935552;1;1;10;1;0;10;0.00;0.00;0;25.05;19.284;22.306;1090441860;7;3.4155;0.9980
1686188310.000;1;5350935552;1;1;10;1;0;10;0.00;0.00;0;25.05;19.284;22.306;1090441860;8;3.4195;1.0040
1686188317.000;1;5350935552;1;1;10;1;0;10;0.00;0.00;0;25.05;19.284;22.306;1090441860;9;3.4262;1.0010
1686188317.001;1;5350935552;1;1;10;1;0;10;0.00;0.00;0;25.05;19.284;22.306;1090441860;10;3.4053;-0.3130
1686188317.003;1;5350935552;1;1;10;1;0;10;0.00;0.00;0;25.05;19.284;22.306;1090441860;11;3.3926;-0.9310
1686188317.010;1;5350935552;1;1;10;1;0;10;0.00;0.00;0;25.05;19.284;22.306;1090441860;12;3.3878;-0.9930
1686188317.030;1;5350935552;1;1;10;1;0;10;0.00;0.00;0;25.05;19.284;22.306;1090441860;13;3.3849;-0.9970
1686188317.100;1;5350935552;1;1;10;1;0;10;0.00;0.00;0;25.05;19.284;22.306;1090441860;14;3.3826;-0.9980
1686188317.300;1;5350935552;1;1;10;1;0;10;0.00;0.00;0;25.05;19.284;22.306;1090441860;15;3.3806;-1.0040
1686188318.000;1;5350935552;1;1;10;1;0;10;0.00;0.00;0;25.05;19.284;22.306;1090441860;16;3.3777;-0.9980
1686188320.000;1;5350935552;1;1;10;1;0;10;0.00;0.00;0;25.05;19.284;22.306;1090441860;17;3.3730;-0.9980
1686188327.000;1;5350935552;1;1;10;1;0;10;0.00;0.00;0;25.05;19.284;22.306;1090441860;18;3.3635;-0.9930
1686188327.001;1;5350935552;1;1;10;1;0;10;0.00;0.00;0;25.05;19.284;22.306;1090441860;19;3.3742;-0.3360
1686188327.003;1;5350935552;1;1;10;1;0;10;0.00;0.00;0;25.05;19.284;22.306;1090441860;20;3.3802;-0.0370
1686188327.010;1;5350935552;1;1;10;1;0;10;0.00;0.00;0;25.05;19.284;22.306;1090441860;21;3.3826;-0.0040
1686188327.030;1;5350935552;1;1;10;1;0;10;0.00;0.00;0;25.05;19.284;22.306;1090441860;22;3.3839;-0.0010
1686188327.100;1;5350935552;1;1;10;1;0;10;0.00;0.00;0;25.05;19.284;22.306;1090441860;23;3.3857;0.0000
1686188327.300;1;5350935552;1;1;10;1;0;10;0.00;0.00;0;25.05;19.284;22.306;1090441860;24;3.3861;-0.0020
1686188328.000;1;5350935552;1;1;10;1;0;10;0.00;0.00;0;25.05;19.284;22.306;1090441860;25;3.3874;-0.0020
1686188330.000;1;5350935552;1;1;10;1;0;10;0.00;0.00;0;25.05;19.284;22.306;1090441860;26;3.3883;-0.0020
1686188337.000;1;5350935552;1;1;10;1;0;10;0.00;0.00;0;25.05;19.284;22.306;1090441860;27;3.3898;0.0010
1686188337.001;1;5350935552;1;1;10;1;0;10;0.00;0.00;0;25.05;19.284;22.306;1090441860;28;3.4003;0.6640
1686188337.003;1;5350935552;1;1;10;1;0;10;0.00;0.00;0;25.05;19.284;22.306;1090441860;29;3.4070;0.9830
1686188337.010;1;5350935552;1;1;10;1;0;10;0.00;0.00;0;25.05;19.284;22.306;1090441860;30;3.4091;0.9990
1686188337.030;1;5350935552;1;1;10;1;0;10;0.00;0.00;0;25.05;19.284;22.306;1090441860;31;3.4102;0.9980
1686188337.100;1;5350935552;1;1;10;1;0;10;0.00;0.00;0;25.05;19.284;22.306;1090441860;32;3.4121;1.0000
1686188337.300;1;5350935552;1;1;10;1;0;10;0.00;0.00;0;25.05;19.284;22.306;1090441860;33;3.4128;1.0000
1686188338.000;1;5350935552;1;1;10;1;0;10;0.00;0.00;0;25.05;19.284;22.306;1090441860;34;3.4146;0.9990
1686188340.000;1;5350935552;1;1;10;1;0;10;0.00;0.00;0;25.05;19.284;22.306;1090441860;35;3.4178;1.0020
1686188347.000;1;5350935552;1;1;10;1;0;10;0.00;0.00;0;25.05;19.284;22.306;1090441860;36;3.4260;1.0010
1686188367.000;1;5350935552;1;1;10;1;0;10;0.00;0.00;0;25.05;19.284;22.306;1090441860;37;3.4402;1.0040
1686188397.000;1;5350935552;1;1;10;1;0;10;0.00;0.00;0;25.05;19.284;22.306;1090441860;38;3.4551;1.0000
1686188397.001;1;5350935552;1;1;10;1;0;10;0.00;0.00;0;25.05;19.284;22.306;1090441860;39;3.4345;-0.3180
1686188397.003;1;5350935552;1;1;10;1;0;10;0.00;0.00;0;25.05;19.284;22.306;1090441860;40;3.4214;-0.9290
1686188397.010;1;5350935552;1;1;10;1;0;10;0.00;0.00;0;25.05;19.284;22.306;1090441860;41;3.4168;-0.9980
1686188397.030;1;5350935552;1;1;10;1;0;10;0.00;0.00;0;25.05;19.284;22.306;1090441860;42;3.4137;-0.9990
1686188397.100;1;5350935552;1;1;10;1;0;10;0.00;0.00;0;25.05;19.284;22.306;1090441860;43;3.4121;-0.9990
1686188397.300;1;5350935552;1;1;10;1;0;10;0.00;0.00;0;25.05;19.284;22.306;1090441860;44;3.4102;-0.9980
1686188398.000;1;5350935552;1;1;10;1;0;10;0.00;0.00;0;25.05;19.284;22.306;1090441860;45;3.4071;-1.0030
1686188400.000;1;5350935552;1;1;10;1;0;10;0.00;0.00;0;25.05;19.284;22.306;1090441860;46;3.4021;-0.9990
1686188407.000;1;5350935552;1;1;10;1;0;10;0.00;0.00;0;25.05;19.284;22.306;1090441860;47;3.3920;-0.9980
1686188427.000;1;5350935552;1;1;10;1;0;10;0.00;0.00;0;25.05;19.284;22.306;1090441860;48;3.3722;-1.0020
1686188457.000;1;5350935552;1;1;10;1;0;10;0.00;0.00;0;25.05;19.284;22.306;1090441860;49;3.3515;-1.0030
1686188457.001;1;5350935552;1;1;10;1;0;10;0.00;0.00;0;25.05;19.284;22.306;1090441860;50;3.3628;-0.3360
1686188457.003;1;5350935552;1;1;10;1;0;10;0.00;0.00;0;25.05;19.284;22.306;1090441860;51;3.3681;-0.0450
1686188457.010;1;5350935552;1;1;10;1;0;10;0.00;0.00;0;25.05;19.284;22.306;1090441860;52;3.3710;-0.0060
1686188457.030;1;5350935552;1;1;10;1;0;10;0.00;0.00;0;25.05;19.284;22.306;1090441860;53;3.3726;0.0020
1686188457.100;1;5350935552;1;1;10;1;0;10;0.00;0.00;0;25.05;19.284;22.306;1090441860;54;3.3745;0.0030
1686188457.300;1;5350935552;1;1;10;1;0;10;0.00;0.00;0;25.05;19.284;22.306;1090441860;55;3.3750;0.0010
1686188458.000;1;5350935552;1;1;10;1;0;10;0.00;0.00;0;25.05;19.284;22.306;1090441860;56;3.3762;0.0000
1686188460.000;1;5350935552;1;1;10;1;0;10;0.00;0.00;0;25.05;19.284;22.306;1090441860;57;3.3786;0.0030
1686188467.000;1;5350935552;1;1;10;1;0;10;0.00;0.00;0;25.05;19.284;22.306;1090441860;58;3.3823;0.0040
1686188487.000;1;5350935552;1;1;10;1;0;10;0.00;0.00;0;25.05;19.284;22.306;1090441860;59;3.3865;-0.0030
1686188517.000;1;5350935552;1;1;10;1;0;10;0.00;0.00;0;25.05;19.284;22.306;1090441860;60;3.3888;0.0030
1686192626.000;1;5352047104;1;1;30;1;0;10;0.00;0.00;0;24.96;18.226;18.976;1090853659;0;3.5988;-0.0010
1686192626.001;1;5352047104;1;1;30;1;0;10;0.00;0.00;0;24.96;18.226;18.976;1090853659;1;3.6120;0.8090
1686192626.003;1;5352047104;1;1;30;1;0;10;0.00;0.00;0;24.96;18.226;18.976;1090853659;2;3.6159;0.9820
1686192626.010;1;5352047104;1;1;30;1;0;10;0.00;0.00;0;24.96;18.226;18.976;1090853659;3;3.6170;0.9940
1686192626.030;1;5352047104;1;1;30;1;0;10;0.00;0.00;0;24.96;18.226;18.976;1090853659;4;3.6178;1.0020
1686192626.100;1;5352047104;1;1;30;1;0;10;0.00;0.00;0;24.96;18.226;18.976;1090853659;5;3.6179;1.0050
1686192626.300;1;5352047104;1;1;30;1;0;10;0.00;0.00;0;24.96;18.226;18.976;1090853659;6;3.6189;1.0020
1686192627.000;1;5352047104;1;1;30;1;0;10;0.00;0.00;0;24.96;18.226;18.976;1090853659;7;3.6194;0.9950
1686192629.000;1;5352047104;1;1;30;1;0;10;0.00;0.00;0;24.96;18.226;18.976;1090853659;8;3.6219;1.0040
1686192636.000;1;5352047104;1;1;30;1;0;10;0.00;0.00;0;24.96;18.226;18.976;1090853659;9;3.6258;1.0000
1686192636.001;1;5352047104;1;1;30;1;0;10;0.00;0.00;0;24.96;18.226;18.976;1090853659;10;3.6052;-0.3200
1686192636.003;1;5352047104;1;1;30;1;0;10;0.00;0.00;0;24.96;18.226;18.976;1090853659;11;3.5938;-0.9260
1686192636.010;1;5352047104;1;1;30;1;0;10;0.00;0.00;0;24.96;18.226;18.976;1090853659;12;3.5896;-1.0010
1686192636.030;1;5352047104;1;1;30;1;0;10;0.00;0.00;0;24.96;18.226;18.976;1090853659;13;3.5889;-1.0010
1686192636.100;1;5352047104;1;1;30;1;0;10;0.00;0.00;0;24.96;18.226;18.976;1090853659;14;3.5883;-0.9940
1686192636.300;1;5352047104;1;1;30;1;0;10;0.00;0.00;0;24.96;18.226;18.976;1090853659;15;3.5872;-1.0020
1686192637.000;1;5352047104;1;1;30;1;0;10;0.00;0.00;0;24.96;18.226;18.976;1090853659;16;3.5858;-0.9980
1686192639.000;1;5352047104;1;1;30;1;0;10;0.00;0.00;0;24.96;18.226;18.976;1090853659;17;3.5824;-0.9980
1686192646.000;1;5352047104;1;1;30;1;0;10;0.00;0.00;0;24.96;18.226;18.976;1090853659;18;3.5770;-0.9980
1686192646.001;1;5352047104;1;1;30;1;0;10;0.00;0.00;0;24.96;18.226;18.976;1090853659;19;3.5868;-0.3440
1686192646.003;1;5352047104;1;1;30;1;0;10;0.00;0.00;0;24.96;18.226;18.976;1090853659;20;3.5934;-0.0350
1686192646.010;1;5352047104;1;1;30;1;0;10;0.00;0.00;0;24.96;18.226;18.976;1090853659;21;3.5948;0.0040
1686192646.030;1;5352047104;1;1;30;1;0;10;0.00;0.00;0;24.96;18.226;18.976;1090853659;22;3.5948;-0.0020
1686192646.100;1;5352047104;1;1;30;1;0;10;0.00;0.00;0;24.96;18.226;18.976;1090853659;23;3.5955;-0.0010
1686192646.300;1;5352047104;1;1;30;1;0;10;0.00;0.00;0;24.96;18.226;18.976;1090853659;24;3.5960;-0.0020
1686192647.000;1;5352047104;1;1;30;1;0;10;0.00;0.00;0;24.96;18.226;18.976;1090853659;25;3.5971;0.0000
1686192649.000;1;5352047104;1;1;30;1;0;10;0.00;0.00;0;24.96;18.226;18.976;1090853659;26;3.5976;-0.0030
1686192656.000;1;5352047104;1;1;30;1;0;10;0.00;0.00;0;24.96;18.226;18.976;1090853659;27;3.5987;0.0000
1686192656.001;1;5352047104;1;1;30;1;0;10;0.00;0.00;0;24.96;18.226;18.976;1090853659;28;3.6089;0.6730
1686192656.003;1;5352047104;1;1;30;1;0;10;0.00;0.00;0;24.96;18.226;18.976;1090853659;29;3.6153;0.9800
1686192656.010;1;5352047104;1;1;30;1;0;10;0.00;0.00;0;24.96;18.226;18.976;1090853659;30;3.6160;1.0030
1686192656.030;1;5352047104;1;1;30;1;0;10;0.00;0.00;0;24.96;18.226;18.976;1090853659;31;3.6168;0.9990
1686192656.100;1;5352047104;1;1;30;1;0;10;0.00;0.00;0;24.96;18.226;18.976;1090853659;32;3.6175;1.0020
1686192656.300;1;5352047104;1;1;30;1;0;10;0.00;0.00;0;24.96;18.226;18.976;1090853659;33;3.6171;1.0000
1686192657.000;1;5352047104;1;1;30;1;0;10;0.00;0.00;0;24.96;18.226;18.976;1090853659;34;3.6193;1.0030
1686192659.000;1;5352047104;1;1;30;1;0;10;0.00;0.00;0;24.96;18.226;18.976;1090853659;35;3.6212;1.0020
1686192666.000;1;5352047104;1;1;30;1;0;10;0.00;0.00;0;24.96;18.226;18.976;1090853659;36;3.6245;0.9960
1686192686.000;1;5352047104;1;1;30;1;0;10;0.00;0.00;0;24.96;18.226;18.976;1090853659;37;3.6330;1.0000
1686192716.000;1;5352047104;1;1;30;1;0;10;0.00;0.00;0;24.96;18.226;18.976;1090853659;38;3.6383;0.9950
1686192716.001;1;5352047104;1;1;30;1;0;10;0.00;0.00;0;24.96;18.226;18.976;1090853659;39;3.6173;-0.3210
1686192716.003;1;5352047104;1;1;30;1;0;10;0.00;0.00;0;24.96;18.226;18.976;1090853659;40;3.6059;-0.9270
1686192716.010;1;5352047104;1;1;30;1;0;10;0.00;0.00;0;24.96;18.226;18.976;1090853659;41;3.6023;-1.0030
1686192716.030;1;5352047104;1;1;30;1;0;10;0.00;0.00;0;24.96;18.226;18.976;1090853659;42;3.6014;-1.0030
1686192716.100;1;5352047104;1;1;30;1;0;10;0.00;0.00;0;24.96;18.226;18.976;1090853659;43;3.6006;-1.0060
1686192716.300;1;5352047104;1;1;30;1;0;10;0.00;0.00;0;24.96;18.226;18.976;1090853659;44;3.5996;-1.0000
1686192717.000;1;5352047104;1;1;30;1;0;10;0.00;0.00;0;24.96;18.226;18.976;1090853659;45;3.5980;-0.9970
1686192719.000;1;5352047104;1;1;30;1;0;10;0.00;0.00;0;24.96;18.226;18.976;1090853659;46;3.5940;-1.0100
1686192726.000;1;5352047104;1;1;30;1;0;10;0.00;0.00;0;24.96;18.226;18.976;1090853659;47;3.5870;-1.0030
1686192746.000;1;5352047104;1;1;30;1;0;10;0.00;0.00;0;24.96;18.226;18.976;1090853659;48;3.5762;-1.0000
1686192776.000;1;5352047104;1;1;30;1;0;10;0.00;0.00;0;24.96;18.226;18.976;1090853659;49;3.5671;-0.9970
1686192776.001;1;5352047104;1;1;30;1;0;10;0.00;0.00;0;24.96;18.226;18.976;1090853659;50;3.5777;-0.3390
1686192776.003;1;5352047104;1;1;30;1;0;10;0.00;0.00;0;24.96;18.226;18.976;1090853659;51;3.5833;-0.0400
1686192776.010;1;5352047104;1;1;30;1;0;10;0.00;0.00;0;24.96;18.226;18.976;1090853659;52;3.5848;-0.0010
1686192776.030;1;5352047104;1;1;30;1;0;10;0.00;0.00;0;24.96;18.226;18.976;1090853659;53;3.5858;0.0040
1686192776.100;1;5352047104;1;1;30;1;0;10;0.00;0.00;0;24.96;18.226;18.976;1090853659;54;3.5863;0.0000
1686192776.300;1;5352047104;1;1;30;1;0;10;0.00;0.00;0;24.96;18.226;18.976;1090853659;55;3.5864;0.0050
1686192777.000;1;5352047104;1;1;30;1;0;10;0.00;0.00;0;24.96;18.226;18.976;1090853659;56;3.5877;0.0040
1686192779.000;1;5352047104;1;1;30;1;0;10;0.00;0.00;0;24.96;18.226;18.976;1090853659;57;3.5890;0.0000
1686192786.000;1;5352047104;1;1;30;1;0;10;0.00;0.00;0;24.96;18.226;18.976;1090853659;58;3.5913;0.0000
1686192806.000;1;5352047104;1;1;30;1;0;10;0.00;0.00;0;24.96;18.226;18.976;1090853659;59;3.5944;-0.0020
1686192836.000;1;5352047104;1;1;30;1;0;10;0.00;0.00;0;24.96;18.226;18.976;1090853659;60;3.5966;0.0000
1686197420.000;1;5353281024;1;1;50;1;0;10;0.00;0.00;0;24.92;17.781;18.729;1091310975;0;3.7329;0.0000
1686197420.001;1;5353281024;1;1;50;1;0;10;0.00;0.00;0;24.92;17.781;18.729;1091310975;1;3.7461;0.8100
1686197420.003;1;5353281024;1;1;50;1;0;10;0.00;0.00;0;24.92;17.781;18.729;1091310975;2;3.7496;0.9940
1686197420.010;1;5353281024;1;1;50;1;0;10;0.00;0.00;0;24.92;17.781;18.729;1091310975;3;3.7507;0.9960
1686197420.030;1;5353281024;1;1;50;1;0;10;0.00;0.00;0;24.92;17.781;18.729;1091310975;4;3.7509;0.9930
1686197420.100;1;5353281024;1;1;50;1;0;10;0.00;0.00;0;24.92;17.781;18.729;1091310975;5;3.7518;1.0040
1686197420.300;1;5353281024;1;1;50;1;0;10;0.00;0.00;0;24.92;17.781;18.729;1091310975;6;3.7522;0.9980
1686197421.000;1;5353281024;1;1;50;1;0;10;0.00;0.00;0;24.92;17.781;18.729;1091310975;7;3.7537;1.0020
1686197423.000;1;5353281024;1;1;50;1;0;10;0.00;0.00;0;24.92;17.781;18.729;1091310975;8;3.7565;0.9970
1686197430.000;1;5353281024;1;1;50;1;0;10;0.00;0.00;0;24.92;17.781;18.729;1091310975;9;3.7619;0.9980
1686197430.001;1;5353281024;1;1;50;1;0;10;0.00;0.00;0;24.92;17.781;18.729;1091310975;10;3.7412;-0.3280
1686197430.003;1;5353281024;1;1;50;1;0;10;0.00;0.00;0;24.92;17.781;18.729;1091310975;11;3.7295;-0.9270
1686197430.010;1;5353281024;1;1;50;1;0;10;0.00;0.00;0;24.92;17.781;18.729;1091310975;12;3.7259;-1.0040
1686197430.030;1;5353281024;1;1;50;1;0;10;0.00;0.00;0;24.92;17.781;18.729;1091310975;13;3.7257;-0.9990
1686197430.100;1;5353281024;1;1;50;1;0;10;0.00;0.00;0;24.92;17.781;18.729;1091310975;14;3.7247;-1.0000
1686197430.300;1;5353281024;1;1;50;1;0;10;0.00;0.00;0;24.92;17.781;18.729;1091310975;15;3.7235;-1.0020
1686197431.000;1;5353281024;1;1;50;1;0;10;0.00;0.00;0;24.92;17.781;18.729;1091310975;16;3.7207;-1.0020
1686197433.000;1;5353281024;1;1;50;1;0;10;0.00;0.00;0;24.92;17.781;18.729;1091310975;17;3.7171;-1.0050
1686197440.000;1;5353281024;1;1;50;1;0;10;0.00;0.00;0;24.92;17.781;18.729;1091310975;18;3.7102;-1.0010
1686197440.001;1;5353281024;1;1;50;1;0;10;0.00;0.00;0;24.92;17.781;18.729;1091310975;19;3.7207;-0.3440
1686197440.003;1;5353281024;1;1;50;1;0;10;0.00;0.00;0;24.92;17.781;18.729;1091310975;20;3.7263;-0.0370
1686197440.010;1;5353281024;1;1;50;1;0;10;0.00;0.00;0;24.92;17.781;18.729;1091310975;21;3.7277;-0.0010
1686197440.030;1;5353281024;1;1;50;1;0;10;0.00;0.00;0;24.92;17.781;18.729;1091310975;22;3.7288;0.0020
1686197440.100;1;5353281024;1;1;50;1;0;10;0.00;0.00;0;24.92;17.781;18.729;1091310975;23;3.7283;-0.0030
1686197440.300;1;5353281024;1;1;50;1;0;10;0.00;0.00;0;24.92;17.781;18.729;1091310975;24;3.7289;0.0020
1686197441.000;1;5353281024;1;1;50;1;0;10;0.00;0.00;0;24.92;17.781;18.729;1091310975;25;3.7299;-0.0020
1686197443.000;1;5353281024;1;1;50;1;0;10;0.00;0.00;0;24.92;17.781;18.729;1091310975;26;3.7307;0.0010
1686197450.000;1;5353281024;1;1;50;1;0;10;0.00;0.00;0;24.92;17.781;18.729;1091310975;27;3.7318;0.0000
1686197450.001;1;5353281024;1;1;50;1;0;10;0.00;0.00;0;24.92;17.781;18.729;1091310975;28;3.7424;0.6740
1686197450.003;1;5353281024;1;1;50;1;0;10;0.00;0.00;0;24.92;17.781;18.729;1091310975;29;3.7487;0.9770
1686197450.010;1;5353281024;1;1;50;1;0;10;0.00;0.00;0;24.92;17.781;18.729;1091310975;30;3.7495;0.9970
1686197450.030;1;5353281024;1;1;50;1;0;10;0.00;0.00;0;24.92;17.781;18.729;1091310975;31;3.7498;0.9970
1686197450.100;1;5353281024;1;1;50;1;0;10;0.00;0.00;0;24.92;17.781;18.729;1091310975;32;3.7506;1.0010
1686197450.300;1;5353281024;1;1;50;1;0;10;0.00;0.00;0;24.92;17.781;18.729;1091310975;33;3.7512;1.0020
1686197451.000;1;5353281024;1;1;50;1;0;10;0.00;0.00;0;24.92;17.781;18.729;1091310975;34;3.7524;0.9940
1686197453.000;1;5353281024;1;1;50;1;0;10;0.00;0.00;0;24.92;17.781;18.729;1091310975;35;3.7551;0.9960
1686197460.000;1;5353281024;1;1;50;1;0;10;0.00;0.00;0;24.92;17.781;18.729;1091310975;36;3.7617;1.0030
1686197480.000;1;5353281024;1;1;50;1;0;10;0.00;0.00;0;24.92;17.781;18.729;1091310975;37;3.7719;0.9990
1686197510.000;1;5353281024;1;1;50;1;0;10;0.00;0.00;0;24.92;17.781;18.729;1091310975;38;3.7825;0.9940
1686197510.001;1;5353281024;1;1;50;1;0;10;0.00;0.00;0;24.92;17.781;18.729;1091310975;39;3.7617;-0.3230
1686197510.003;1;5353281024;1;1;50;1;0;10;0.00;0.00;0;24.92;17.781;18.729;1091310975;40;3.7502;-0.9180
1686197510.010;1;5353281024;1;1;50;1;0;10;0.00;0.00;0;24.92;17.781;18.729;1091310975;41;3.7468;-1.0020
1686197510.030;1;5353281024;1;1;50;1;0;10;0.00;0.00;0;24.92;17.781;18.729;1091310975;42;3.7463;-1.0010
1686197510.100;1;5353281024;1;1;50;1;0;10;0.00;0.00;0;24.92;17.781;18.729;1091310975;43;3.7454;-1.0030
1686197510.300;1;5353281024;1;1;50;1;0;10;0.00;0.00;0;24.92;17.781;18.729;1091310975;44;3.7437;-0.9980
1686197511.000;1;5353281024;1;1;50;1;0;10;0.00;0.00;0;24.92;17.781;18.729;1091310975;45;3.7405;-1.0000
1686197513.000;1;5353281024;1;1;50;1;0;10;0.00;0.00;0;24.92;17.781;18.729;1091310975;46;3.7360;-0.9950
1686197520.000;1;5353281024;1;1;50;1;0;10;0.00;0.00;0;24.92;17.781;18.729;1091310975;47;3.7264;-0.9910
1686197540.000;1;5353281024;1;1;50;1;0;10;0.00;0.00;0;24.92;17.781;18.729;1091310975;48;3.7110;-0.9950
1686197570.000;1;5353281024;1;1;50;1;0;10;0.00;0.00;0;24.92;17.781;18.729;1091310975;49;3.7004;-1.0010
1686197570.001;1;5353281024;1;1;50;1;0;10;0.00;0.00;0;24.92;17.781;18.729;1091310975;50;3.7113;-0.3440
1686197570.003;1;5353281024;1;1;50;1;0;10;0.00;0.00;0;24.92;17.781;18.729;1091310975;51;3.7174;-0.0390
1686197570.010;1;5353281024;1;1;50;1;0;10;0.00;0.00;0;24.92;17.781;18.729;1091310975;52;3.7184;-0.0020
1686197570.030;1;5353281024;1;1;50;1;0;10;0.00;0.00;0;24.92;17.781;18.729;1091310975;53;3.7189;-0.0010
1686197570.100;1;5353281024;1;1;50;1;0;10;0.00;0.00;0;24.92;17.781;18.729;1091310975;54;3.7196;-0.0010
1686197570.300;1;5353281024;1;1;50;1;0;10;0.00;0.00;0;24.92;17.781;18.729;1091310975;55;3.7195;0.0060
1686197571.000;1;5353281024;1;1;50;1;0;10;0.00;0.00;0;24.92;17.781;18.729;1091310975;56;3.7213;0.0010
1686197573.000;1;5353281024;1;1;50;1;0;10;0.00;0.00;0;24.92;17.781;18.729;1091310975;57;3.7222;-0.0020
1686197580.000;1;5353281024;1;1;50;1;0;10;0.00;0.00;0;24.92;17.781;18.729;1091310975;58;3.7256;-0.0020
1686197600.000;1;5353281024;1;1;50;1;0;10;0.00;0.00;0;24.92;17.781;18.729;1091310975;59;3.7284;-0.0010
1686197630.000;1;5353281024;1;1;50;1;0;10;0.00;0.00;0;24.92;17.781;18.729;1091310975;60;3.7301;0.0010
1686201897.000;1;5354433024;1;1;70;1;0;10;0.00;0.00;0;24.99;18.470;18.885;1091737934;0;3.9312;0.0000
1686201897.001;1;5354433024;1;1;70;1;0;10;0.00;0.00;0;24.99;18.470;18.885;1091737934;1;3.9445;0.8130
1686201897.003;1;5354433024;1;1;70;1;0;10;0.00;0.00;0;24.99;18.470;18.885;1091737934;2;3.9482;0.9870
1686201897.010;1;5354433024;1;1;70;1;0;10;0.00;0.00;0;24.99;18.470;18.885;1091737934;3;3.9496;0.9970
1686201897.030;1;5354433024;1;1;70;1;0;10;0.00;0.00;0;24.99;18.470;18.885;1091737934;4;3.9498;1.0030
1686201897.100;1;5354433024;1;1;70;1;0;10;0.00;0.00;0;24.99;18.470;18.885;1091737934;5;3.9501;1.0040
1686201897.300;1;5354433024;1;1;70;1;0;10;0.00;0.00;0;24.99;18.470;18.885;1091737934;6;3.9508;1.0070
1686201898.000;1;5354433024;1;1;70;1;0;10;0.00;0.00;0;24.99;18.470;18.885;1091737934;7;3.9524;1.0010
1686201900.000;1;5354433024;1;1;70;1;0;10;0.00;0.00;0;24.99;18.470;18.885;1091737934;8;3.9540;1.0010
1686201907.000;1;5354433024;1;1;70;1;0;10;0.00;0.00;0;24.99;18.470;18.885;1091737934;9;3.9576;0.9970
1686201907.001;1;5354433024;1;1;70;1;0;10;0.00;0.00;0;24.99;18.470;18.885;1091737934;10;3.9365;-0.3330
1686201907.003;1;5354433024;1;1;70;1;0;10;0.00;0.00;0;24.99;18.470;18.885;1091737934;11;3.9249;-0.9150
1686201907.010;1;5354433024;1;1;70;1;0;10;0.00;0.00;0;24.99;18.470;18.885;1091737934;12;3.9221;-0.9980
1686201907.030;1;5354433024;1;1;70;1;0;10;0.00;0.00;0;24.99;18.470;18.885;1091737934;13;3.9212;-0.9990
1686201907.100;1;5354433024;1;1;70;1;0;10;0.00;0.00;0;24.99;18.470;18.885;1091737934;14;3.9205;-0.9960
1686201907.300;1;5354433024;1;1;70;1;0;10;0.00;0.00;0;24.99;18.470;18.885;1091737934;15;3.9190;-0.9990
1686201908.000;1;5354433024;1;1;70;1;0;10;0.00;0.00;0;24.99;18.470;18.885;1091737934;16;3.9168;-1.0030
1686201910.000;1;5354433024;1;1;70;1;0;10;0.00;0.00;0;24.99;18.470;18.885;1091737934;17;3.9138;-1.0010
1686201917.000;1;5354433024;1;1;70;1;0;10;0.00;0.00;0;24.99;18.470;18.885;1091737934;18;3.9094;-1.0030
1686201917.001;1;5354433024;1;1;70;1;0;10;0.00;0.00;0;24.99;18.470;18.885;1091737934;19;3.9190;-0.3490
1686201917.003;1;5354433024;1;1;70;1;0;10;0.00;0.00;0;24.99;18.470;18.885;1091737934;20;3.9250;-0.0380
1686201917.010;1;5354433024;1;1;70;1;0;10;0.00;0.00;0;24.99;18.470;18.885;1091737934;21;3.9267;0.0000
1686201917.030;1;5354433024;1;1;70;1;0;10;0.00;0.00;0;24.99;18.470;18.885;1091737934;22;3.9269;0.0010
1686201917.100;1;5354433024;1;1;70;1;0;10;0.00;0.00;0;24.99;18.470;18.885;1091737934;23;3.9274;0.0030
1686201917.300;1;5354433024;1;1;70;1;0;10;0.00;0.00;0;24.99;18.470;18.885;1091737934;24;3.9276;-0.0020
1686201918.000;1;5354433024;1;1;70;1;0;10;0.00;0.00;0;24.99;18.470;18.885;1091737934;25;3.9292;-0.0010
1686201920.000;1;5354433024;1;1;70;1;0;10;0.00;0.00;0;24.99;18.470;18.885;1091737934;26;3.9291;0.0010
1686201927.000;1;5354433024;1;1;70;1;0;10;0.00;0.00;0;24.99;18.470;18.885;1091737934;27;3.9310;0.0000
1686201927.001;1;5354433024;1;1;70;1;0;10;0.00;0.00;0;24.99;18.470;18.885;1091737934;28;3.9413;0.6820
1686201927.003;1;5354433024;1;1;70;1;0;10;0.00;0.00;0;24.99;18.470;18.885;1091737934;29;3.9470;0.9770
1686201927.010;1;5354433024;1;1;70;1;0;10;0.00;0.00;0;24.99;18.470;18.885;1091737934;30;3.9486;0.9990
1686201927.030;1;5354433024;1;1;70;1;0;10;0.00;0.00;0;24.99;18.470;18.885;1091737934;31;3.9486;1.0040
1686201927.100;1;5354433024;1;1;70;1;0;10;0.00;0.00;0;24.99;18.470;18.885;1091737934;32;3.9486;1.0010
1686201927.300;1;5354433024;1;1;70;1;0;10;0.00;0.00;0;24.99;18.470;18.885;1091737934;33;3.9493;0.9970
1686201928.000;1;5354433024;1;1;70;1;0;10;0.00;0.00;0;24.99;18.470;18.885;1091737934;34;3.9508;1.0010
1686201930.000;1;5354433024;1;1;70;1;0;10;0.00;0.00;0;24.99;18.470;18.885;1091737934;35;3.9535;1.0040
1686201937.000;1;5354433024;1;1;70;1;0;10;0.00;0.00;0;24.99;18.470;18.885;1091737934;36;3.9576;1.0040
1686201957.000;1;5354433024;1;1;70;1;0;10;0.00;0.00;0;24.99;18.470;18.885;1091737934;37;3.9638;1.0080
1686201987.000;1;5354433024;1;1;70;1;0;10;0.00;0.00;0;24.99;18.470;18.885;1091737934;38;3.9698;1.0010
1686201987.001;1;5354433024;1;1;70;1;0;10;0.00;0.00;0;24.99;18.470;18.885;1091737934;39;3.9492;-0.3340
1686201987.003;1;5354433024;1;1;70;1;0;10;0.00;0.00;0;24.99;18.470;18.885;1091737934;40;3.9378;-0.9160
1686201987.010;1;5354433024;1;1;70;1;0;10;0.00;0.00;0;24.99;18.470;18.885;1091737934;41;3.9350;-0.9970
1686201987.030;1;5354433024;1;1;70;1;0;10;0.00;0.00;0;24.99;18.470;18.885;1091737934;42;3.9336;-1.0060
1686201987.100;1;5354433024;1;1;70;1;0;10;0.00;0.00;0;24.99;18.470;18.885;1091737934;43;3.9337;-1.0020
1686201987.300;1;5354433024;1;1;70;1;0;10;0.00;0.00;0;24.99;18.470;18.885;1091737934;44;3.9320;-0.9950
1686201988.000;1;5354433024;1;1;70;1;0;10;0.00;0.00;0;24.99;18.470;18.885;1091737934;45;3.9293;-1.0010
1686201990.000;1;5354433024;1;1;70;1;0;10;0.00;0.00;0;24.99;18.470;18.885;1091737934;46;3.9257;-1.0000
1686201997.000;1;5354433024;1;1;70;1;0;10;0.00;0.00;0;24.99;18.470;18.885;1091737934;47;3.9191;-0.9950
1686202017.000;1;5354433024;1;1;70;1;0;10;0.00;0.00;0;24.99;18.470;18.885;1091737934;48;3.9091;-1.0030
1686202047.000;1;5354433024;1;1;70;1;0;10;0.00;0.00;0;24.99;18.470;18.885;1091737934;49;3.9017;-1.0030
1686202047.001;1;5354433024;1;1;70;1;0;10;0.00;0.00;0;24.99;18.470;18.885;1091737934;50;3.9124;-0.3460
1686202047.003;1;5354433024;1;1;70;1;0;10;0.00;0.00;0;24.99;18.470;18.885;1091737934;51;3.9182;-0.0370
1686202047.010;1;5354433024;1;1;70;1;0;10;0.00;0.00;0;24.99;18.470;18.885;1091737934;52;3.9195;-0.0020
1686202047.030;1;5354433024;1;1;70;1;0;10;0.00;0.00;0;24.99;18.470;18.885;1091737934;53;3.9203;0.0020
1686202047.100;1;5354433024;1;1;70;1;0;10;0.00;0.00;0;24.99;18.470;18.885;1091737934;54;3.9208;0.0000
1686202047.300;1;5354433024;1;1;70;1;0;10;0.00;0.00;0;24.99;18.470;18.885;1091737934;55;3.9216;0.0010
1686202048.000;1;5354433024;1;1;70;1;0;10;0.00;0.00;0;24.99;18.470;18.885;1091737934;56;3.9222;-0.0020
1686202050.000;1;5354433024;1;1;70;1;0;10;0.00;0.00;0;24.99;18.470;18.885;1091737934;57;3.9231;-0.0020
1686202057.000;1;5354433024;1;1;70;1;0;10;0.00;0.00;0;24.99;18.470;18.885;1091737934;58;3.9259;0.0000
1686202077.000;1;5354433024;1;1;70;1;0;10;0.00;0.00;0;24.99;18.470;18.885;1091737934;59;3.9277;0.0000
1686202107.000;1;5354433024;1;1;70;1;0;10;0.00;0.00;0;24.99;18.470;18.885;1091737934;60;3.9299;0.0000
1686206622.000;1;5355648512;1;1;90;1;0;10;0.00;0.00;0;24.94;17.876;18.711;1092188414;0;4.0828;0.0000
1686206622.001;1;5355648512;1;1;90;1;0;10;0.00;0.00;0;24.94;17.876;18.711;1092188414;1;4.0949;0.7910
1686206622.003;1;5355648512;1;1;90;1;0;10;0.00;0.00;0;24.94;17.876;18.711;1092188414;2;4.0994;0.9830
1686206622.010;1;5355648512;1;1;90;1;0;10;0.00;0.00;0;24.94;17.876;18.711;1092188414;3;4.1006;0.9980
1686206622.030;1;5355648512;1;1;90;1;0;10;0.00;0.00;0;24.94;17.876;18.711;1092188414;4;4.1016;0.9990
1686206622.100;1;5355648512;1;1;90;1;0;10;0.00;0.00;0;24.94;17.876;18.711;1092188414;5;4.1015;1.0020
1686206622.300;1;5355648512;1;1;90;1;0;10;0.00;0.00;0;24.94;17.876;18.711;1092188414;6;4.1022;0.9970
1686206623.000;1;5355648512;1;1;90;1;0;10;0.00;0.00;0;24.94;17.876;18.711;1092188414;7;4.1037;1.0020
1686206625.000;1;5355648512;1;1;90;1;0;10;0.00;0.00;0;24.94;17.876;18.711;1092188414;8;4.1055;0.9950
1686206632.000;1;5355648512;1;1;90;1;0;10;0.00;0.00;0;24.94;17.876;18.711;1092188414;9;4.1094;1.0010
1686206632.001;1;5355648512;1;1;90;1;0;10;0.00;0.00;0;24.94;17.876;18.711;1092188414;10;4.0887;-0.3330
1686206632.003;1;5355648512;1;1;90;1;0;10;0.00;0.00;0;24.94;17.876;18.711;1092188414;11;4.0768;-0.9130
1686206632.010;1;5355648512;1;1;90;1;0;10;0.00;0.00;0;24.94;17.876;18.711;1092188414;12;4.0725;-0.9980
1686206632.030;1;5355648512;1;1;90;1;0;10;0.00;0.00;0;24.94;17.876;18.711;1092188414;13;4.0710;-0.9970
1686206632.100;1;5355648512;1;1;90;1;0;10;0.00;0.00;0;24.94;17.876;18.711;1092188414;14;4.0707;-1.0030
1686206632.300;1;5355648512;1;1;90;1;0;10;0.00;0.00;0;24.94;17.876;18.711;1092188414;15;4.0685;-1.0010
1686206633.000;1;5355648512;1;1;90;1;0;10;0.00;0.00;0;24.94;17.876;18.711;1092188414;16;4.0674;-0.9980
1686206635.000;1;5355648512;1;1;90;1;0;10;0.00;0.00;0;24.94;17.876;18.711;1092188414;17;4.0648;-1.0000
1686206642.000;1;5355648512;1;1;90;1;0;10;0.00;0.00;0;24.94;17.876;18.711;1092188414;18;4.0594;-0.9920
1686206642.001;1;5355648512;1;1;90;1;0;10;0.00;0.00;0;24.94;17.876;18.711;1092188414;19;4.0693;-0.3500
1686206642.003;1;5355648512;1;1;90;1;0;10;0.00;0.00;0;24.94;17.876;18.711;1092188414;20;4.0753;-0.0400
1686206642.010;1;5355648512;1;1;90;1;0;10;0.00;0.00;0;24.94;17.876;18.711;1092188414;21;4.0769;0.0030
1686206642.030;1;5355648512;1;1;90;1;0;10;0.00;0.00;0;24.94;17.876;18.711;1092188414;22;4.0776;-0.0010
1686206642.100;1;5355648512;1;1;90;1;0;10;0.00;0.00;0;24.94;17.876;18.711;1092188414;23;4.0781;-0.0020
1686206642.300;1;5355648512;1;1;90;1;0;10;0.00;0.00;0;24.94;17.876;18.711;1092188414;24;4.0793;0.0020
1686206643.000;1;5355648512;1;1;90;1;0;10;0.00;0.00;0;24.94;17.876;18.711;1092188414;25;4.0796;0.0000
1686206645.000;1;5355648512;1;1;90;1;0;10;0.00;0.00;0;24.94;17.876;18.711;1092188414;26;4.0804;-0.0020
1686206652.000;1;5355648512;1;1;90;1;0;10;0.00;0.00;0;24.94;17.876;18.711;1092188414;27;4.0814;0.0030
1686206652.001;1;5355648512;1;1;90;1;0;10;0.00;0.00;0;24.94;17.876;18.711;1092188414;28;4.0922;0.6660
1686206652.003;1;5355648512;1;1;90;1;0;10;0.00;0.00;0;24.94;17.876;18.711;1092188414;29;4.0978;0.9720
1686206652.010;1;5355648512;1;1;90;1;0;10;0.00;0.00;0;24.94;17.876;18.711;1092188414;30;4.1002;1.0000
1686206652.030;1;5355648512;1;1;90;1;0;10;0.00;0.00;0;24.94;17.876;18.711;1092188414;31;4.1009;1.0030
1686206652.100;1;5355648512;1;1;90;1;0;10;0.00;0.00;0;24.94;17.876;18.711;1092188414;32;4.1007;1.0000
1686206652.300;1;5355648512;1;1;90;1;0;10;0.00;0.00;0;24.94;17.876;18.711;1092188414;33;4.1024;1.0040
1686206653.000;1;5355648512;1;1;90;1;0;10;0.00;0.00;0;24.94;17.876;18.711;1092188414;34;4.1028;1.0000
1686206655.000;1;5355648512;1;1;90;1;0;10;0.00;0.00;0;24.94;17.876;18.711;1092188414;35;4.1047;1.0020
1686206662.000;1;5355648512;1;1;90;1;0;10;0.00;0.00;0;24.94;17.876;18.711;1092188414;36;4.1083;0.9970
1686206682.000;1;5355648512;1;1;90;1;0;10;0.00;0.00;0;24.94;17.876;18.711;1092188414;37;4.1150;1.0020
1686206712.000;1;5355648512;1;1;90;1;0;10;0.00;0.00;0;24.94;17.876;18.711;1092188414;38;4.1198;1.0050
1686206712.001;1;5355648512;1;1;90;1;0;10;0.00;0.00;0;24.94;17.876;18.711;1092188414;39;4.0987;-0.3350
1686206712.003;1;5355648512;1;1;90;1;0;10;0.00;0.00;0;24.94;17.876;18.711;1092188414;40;4.0879;-0.9120
1686206712.010;1;5355648512;1;1;90;1;0;10;0.00;0.00;0;24.94;17.876;18.711;1092188414;41;4.0835;-0.9990
1686206712.030;1;5355648512;1;1;90;1;0;10;0.00;0.00;0;24.94;17.876;18.711;1092188414;42;4.0819;-1.0000
1686206712.100;1;5355648512;1;1;90;1;0;10;0.00;0.00;0;24.94;17.876;18.711;1092188414;43;4.0811;-1.0000
1686206712.300;1;5355648512;1;1;90;1;0;10;0.00;0.00;0;24.94;17.876;18.711;1092188414;44;4.0796;-0.9960
1686206713.000;1;5355648512;1;1;90;1;0;10;0.00;0.00;0;24.94;17.876;18.711;1092188414;45;4.0777;-1.0020
1686206715.000;1;5355648512;1;1;90;1;0;10;0.00;0.00;0;24.94;17.876;18.711;1092188414;46;4.0737;-1.0000
1686206722.000;1;5355648512;1;1;90;1;0;10;0.00;0.00;0;24.94;17.876;18.711;1092188414;47;4.0681;-0.9980
1686206742.000;1;5355648512;1;1;90;1;0;10;0.00;0.00;0;24.94;17.876;18.711;1092188414;48;4.0594;-0.9920
1686206772.000;1;5355648512;1;1;90;1;0;10;0.00;0.00;0;24.94;17.876;18.711;1092188414;49;4.0524;-0.9940
1686206772.001;1;5355648512;1;1;90;1;0;10;0.00;0.00;0;24.94;17.876;18.711;1092188414;50;4.0632;-0.3430
1686206772.003;1;5355648512;1;1;90;1;0;10;0.00;0.00;0;24.94;17.876;18.711;1092188414;51;4.0693;-0.0310
1686206772.010;1;5355648512;1;1;90;1;0;10;0.00;0.00;0;24.94;17.876;18.711;1092188414;52;4.0706;0.0010
1686206772.030;1;5355648512;1;1;90;1;0;10;0.00;0.00;0;24.94;17.876;18.711;1092188414;53;4.0715;-0.0020
1686206772.100;1;5355648512;1;1;90;1;0;10;0.00;0.00;0;24.94;17.876;18.711;1092188414;54;4.0719;0.0010
1686206772.300;1;5355648512;1;1;90;1;0;10;0.00;0.00;0;24.94;17.876;18.711;1092188414;55;4.0724;0.0020
1686206773.000;1;5355648512;1;1;90;1;0;10;0.00;0.00;0;24.94;17.876;18.711;1092188414;56;4.0729;0.0000
1686206775.000;1;5355648512;1;1;90;1;0;10;0.00;0.00;0;24.94;17.876;18.711;1092188414;57;4.0750;-0.0050
1686206782.000;1;5355648512;1;1;90;1;0;10;0.00;0.00;0;24.94;17.876;18.711;1092188414;58;4.0769;-0.0040
1686206802.000;1;5355648512;1;1;90;1;0;10;0.00;0.00;0;24.94;17.876;18.711;1092188414;59;4.0797;0.0030
1686206832.000;1;5355648512;1;1;90;1;0;10;0.00;0.00;0;24.94;17.876;18.711;1092188414;60;4.0810;-0.0020
1686231896.000;1;5362131456;0;0;90;1;0;10;0.00;0.00;0;2.30;29.454;39.972;1094598905;0;4.0796;0.0000
1686231896.001;1;5362131456;0;0;90;1;0;10;0.00;0.00;0;2.30;29.454;39.972;1094598905;1;4.0960;0.7910
1686231896.003;1;5362131456;0;0;90;1;0;10;0.00;0.00;0;2.30;29.454;39.972;1094598905;2;4.1046;0.9790
1686231896.010;1;5362131456;0;0;90;1;0;10;0.00;0.00;0;2.30;29.454;39.972;1094598905;3;4.1091;1.0010
1686231896.030;1;5362131456;0;0;90;1;0;10;0.00;0.00;0;2.30;29.454;39.972;1094598905;4;4.1127;1.0010
1686231896.100;1;5362131456;0;0;90;1;0;10;0.00;0.00;0;2.30;29.454;39.972;1094598905;5;4.1195;0.9980
1686231896.300;1;5362131456;0;0;90;1;0;10;0.00;0.00;0;2.30;29.454;39.972;1094598905;6;4.1228;1.0010
1686231897.000;1;5362131456;0;0;90;1;0;10;0.00;0.00;0;2.30;29.454;39.972;1094598905;7;4.1256;1.0010
1686231899.000;1;5362131456;0;0;90;1;0;10;0.00;0.00;0;2.30;29.454;39.972;1094598905;8;4.1298;1.0030
1686231906.000;1;5362131456;0;0;90;1;0;10;0.00;0.00;0;2.30;29.454;39.972;1094598905;9;4.1358;1.0030
1686231906.001;1;5362131456;0;0;90;1;0;10;0.00;0.00;0;2.30;29.454;39.972;1094598905;10;4.1093;-0.3170
1686231906.003;1;5362131456;0;0;90;1;0;10;0.00;0.00;0;2.30;29.454;39.972;1094598905;11;4.0892;-0.8920
1686231906.010;1;5362131456;0;0;90;1;0;10;0.00;0.00;0;2.30;29.454;39.972;1094598905;12;4.0771;-0.9940
1686231906.030;1;5362131456;0;0;90;1;0;10;0.00;0.00;0;2.30;29.454;39.972;1094598905;13;4.0679;-1.0050
1686231906.100;1;5362131456;0;0;90;1;0;10;0.00;0.00;0;2.30;29.454;39.972;1094598905;14;4.0564;-1.0050
1686231906.300;1;5362131456;0;0;90;1;0;10;0.00;0.00;0;2.30;29.454;39.972;1094598905;15;4.0486;-0.9990
1686231907.000;1;5362131456;0;0;90;1;0;10;0.00;0.00;0;2.30;29.454;39.972;1094598905;16;4.0438;-1.0000
1686231909.000;1;5362131456;0;0;90;1;0;10;0.00;0.00;0;2.30;29.454;39.972;1094598905;17;4.0382;-0.9990
1686231916.000;1;5362131456;0;0;90;1;0;10;0.00;0.00;0;2.30;29.454;39.972;1094598905;18;4.0294;-0.9960
1686231916.001;1;5362131456;0;0;90;1;0;10;0.00;0.00;0;2.30;29.454;39.972;1094598905;19;4.0424;-0.3590
1686231916.003;1;5362131456;0;0;90;1;0;10;0.00;0.00;0;2.30;29.454;39.972;1094598905;20;4.0528;-0.0390
1686231916.010;1;5362131456;0;0;90;1;0;10;0.00;0.00;0;2.30;29.454;39.972;1094598905;21;4.0590;-0.0030
1686231916.030;1;5362131456;0;0;90;1;0;10;0.00;0.00;0;2.30;29.454;39.972;1094598905;22;4.0634;0.0030
1686231916.100;1;5362131456;0;0;90;1;0;10;0.00;0.00;0;2.30;29.454;39.972;1094598905;23;4.0689;-0.0010
1686231916.300;1;5362131456;0;0;90;1;0;10;0.00;0.00;0;2.30;29.454;39.972;1094598905;24;4.0720;0.0030
1686231917.000;1;5362131456;0;0;90;1;0;10;0.00;0.00;0;2.30;29.454;39.972;1094598905;25;4.0746;0.0000
1686231919.000;1;5362131456;0;0;90;1;0;10;0.00;0.00;0;2.30;29.454;39.972;1094598905;26;4.0763;0.0030
1686231926.000;1;5362131456;0;0;90;1;0;10;0.00;0.00;0;2.30;29.454;39.972;1094598905;27;4.0784;0.0030
1686231926.001;1;5362131456;0;0;90;1;0;10;0.00;0.00;0;2.30;29.454;39.972;1094598905;28;4.0919;0.6680
1686231926.003;1;5362131456;0;0;90;1;0;10;0.00;0.00;0;2.30;29.454;39.972;1094598905;29;4.1024;0.9680
1686231926.010;1;5362131456;0;0;90;1;0;10;0.00;0.00;0;2.30;29.454;39.972;1094598905;30;4.1073;0.9950
1686231926.030;1;5362131456;0;0;90;1;0;10;0.00;0.00;0;2.30;29.454;39.972;1094598905;31;4.1125;1.0010
1686231926.100;1;5362131456;0;0;90;1;0;10;0.00;0.00;0;2.30;29.454;39.972;1094598905;32;4.1177;0.9980
1686231926.300;1;5362131456;0;0;90;1;0;10;0.00;0.00;0;2.30;29.454;39.972;1094598905;33;4.1214;1.0040
1686231927.000;1;5362131456;0;0;90;1;0;10;0.00;0.00;0;2.30;29.454;39.972;1094598905;34;4.1243;1.0000
1686231929.000;1;5362131456;0;0;90;1;0;10;0.00;0.00;0;2.30;29.454;39.972;1094598905;35;4.1280;1.0020
1686231936.000;1;5362131456;0;0;90;1;0;10;0.00;0.00;0;2.30;29.454;39.972;1094598905;36;4.1350;1.0020
1686231956.000;1;5362131456;0;0;90;1;0;10;0.00;0.00;0;2.30;29.454;39.972;1094598905;37;4.1450;0.9970
1686231986.000;1;5362131456;0;0;90;1;0;10;0.00;0.00;0;2.30;29.454;39.972;1094598905;38;4.1539;1.0040
1686231986.001;1;5362131456;0;0;90;1;0;10;0.00;0.00;0;2.30;29.454;39.972;1094598905;39;4.1276;-0.3200
1686231986.003;1;5362131456;0;0;90;1;0;10;0.00;0.00;0;2.30;29.454;39.972;1094598905;40;4.1079;-0.8910
1686231986.010;1;5362131456;0;0;90;1;0;10;0.00;0.00;0;2.30;29.454;39.972;1094598905;41;4.0950;-0.9980
1686231986.030;1;5362131456;0;0;90;1;0;10;0.00;0.00;0;2.30;29.454;39.972;1094598905;42;4.0860;-0.9990
1686231986.100;1;5362131456;0;0;90;1;0;10;0.00;0.00;0;2.30;29.454;39.972;1094598905;43;4.0746;-0.9950
1686231986.300;1;5362131456;0;0;90;1;0;10;0.00;0.00;0;2.30;29.454;39.972;1094598905;44;4.0658;-1.0010
1686231987.000;1;5362131456;0;0;90;1;0;10;0.00;0.00;0;2.30;29.454;39.972;1094598905;45;4.0611;-1.0000
1686231989.000;1;5362131456;0;0;90;1;0;10;0.00;0.00;0;2.30;29.454;39.972;1094598905;46;4.0540;-0.9980
1686231996.000;1;5362131456;0;0;90;1;0;10;0.00;0.00;0;2.30;29.454;39.972;1094598905;47;4.0434;-0.9940
1686232016.000;1;5362131456;0;0;90;1;0;10;0.00;0.00;0;2.30;29.454;39.972;1094598905;48;4.0277;-1.0020
1686232046.000;1;5362131456;0;0;90;1;0;10;0.00;0.00;0;2.30;29.454;39.972;1094598905;49;4.0167;-1.0010
1686232046.001;1;5362131456;0;0;90;1;0;10;0.00;0.00;0;2.30;29.454;39.972;1094598905;50;4.0297;-0.3530
1686232046.003;1;5362131456;0;0;90;1;0;10;0.00;0.00;0;2.30;29.454;39.972;1094598905;51;4.0395;-0.0480
1686232046.010;1;5362131456;0;0;90;1;0;10;0.00;0.00;0;2.30;29.454;39.972;1094598905;52;4.0464;-0.0010
