Repository: ShafayethJamil/Battery-Diagnostic-Using-LGN

# LGN Battery Diagnostics from Pulse Relaxation (HPPC)

Code and result files for the paper *"Lie Generator Networks Extract
EIS-Grade Battery Diagnostics from Pulse Relaxation Data"* (S. Jamil,
R. Kapadia). Preprint: [https://arxiv.org/abs/2605.15351].

Lie Generator Networks (LGN) extract electrochemical time constants from
~60 seconds of post-pulse voltage relaxation and reconstruct impedance-grade
diagnostics without dedicated EIS hardware. This repository contains the
reference implementation and the result files behind the paper's figures.

File: cell_plsv2_P001_1_S01_C10.csv (part 21 of 45)
timestamp_s;timestamp_origin;sd_block_id;cyc_charged;is_rt;soc_nom;age_type;age_temp;age_soc;age_chg_rate;age_dischg_rate;age_profile;t_avg_degC;r_ref_10ms_mOhm;r_ref_1s_mOhm;uptime_ticks;seq_nr;v_raw_V;i_raw_A
1686232046.030;1;5362131456;0;0;90;1;0;10;0.00;0.00;0;2.30;29.454;39.972;1094598905;53;4.0501;0.0010
1686232046.100;1;5362131456;0;0;90;1;0;10;0.00;0.00;0;2.30;29.454;39.972;1094598905;54;4.0561;0.0000
1686232046.300;1;5362131456;0;0;90;1;0;10;0.00;0.00;0;2.30;29.454;39.972;1094598905;55;4.0598;0.0050
1686232047.000;1;5362131456;0;0;90;1;0;10;0.00;0.00;0;2.30;29.454;39.972;1094598905;56;4.0624;0.0010
1686232049.000;1;5362131456;0;0;90;1;0;10;0.00;0.00;0;2.30;29.454;39.972;1094598905;57;4.0654;0.0040
1686232056.000;1;5362131456;0;0;90;1;0;10;0.00;0.00;0;2.30;29.454;39.972;1094598905;58;4.0693;-0.0010
1686232076.000;1;5362131456;0;0;90;1;0;10;0.00;0.00;0;2.30;29.454;39.972;1094598905;59;4.0737;-0.0020
1686232106.000;1;5362131456;0;0;90;1;0;10;0.00;0.00;0;2.30;29.454;39.972;1094598905;60;4.0768;0.0010
1686236363.000;1;5363281408;0;0;70;1;0;10;0.00;0.00;0;2.23;29.060;34.893;1095025015;0;3.9459;-0.0010
1686236363.001;1;5363281408;0;0;70;1;0;10;0.00;0.00;0;2.23;29.060;34.893;1095025015;1;3.9623;0.8100
1686236363.003;1;5363281408;0;0;70;1;0;10;0.00;0.00;0;2.23;29.060;34.893;1095025015;2;3.9699;0.9850
1686236363.010;1;5363281408;0;0;70;1;0;10;0.00;0.00;0;2.23;29.060;34.893;1095025015;3;3.9751;1.0030
1686236363.030;1;5363281408;0;0;70;1;0;10;0.00;0.00;0;2.23;29.060;34.893;1095025015;4;3.9788;1.0020
1686236363.100;1;5363281408;0;0;70;1;0;10;0.00;0.00;0;2.23;29.060;34.893;1095025015;5;3.9807;0.9970
1686236363.300;1;5363281408;0;0;70;1;0;10;0.00;0.00;0;2.23;29.060;34.893;1095025015;6;3.9825;1.0000
1686236364.000;1;5363281408;0;0;70;1;0;10;0.00;0.00;0;2.23;29.060;34.893;1095025015;7;3.9857;1.0040
1686236366.000;1;5363281408;0;0;70;1;0;10;0.00;0.00;0;2.23;29.060;34.893;1095025015;8;3.9890;1.0020
1686236373.000;1;5363281408;0;0;70;1;0;10;0.00;0.00;0;2.23;29.060;34.893;1095025015;9;3.9966;1.0040
1686236373.001;1;5363281408;0;0;70;1;0;10;0.00;0.00;0;2.23;29.060;34.893;1095025015;10;3.9705;-0.3170
1686236373.003;1;5363281408;0;0;70;1;0;10;0.00;0.00;0;2.23;29.060;34.893;1095025015;11;3.9509;-0.8970
1686236373.010;1;5363281408;0;0;70;1;0;10;0.00;0.00;0;2.23;29.060;34.893;1095025015;12;3.9382;-0.9930
1686236373.030;1;5363281408;0;0;70;1;0;10;0.00;0.00;0;2.23;29.060;34.893;1095025015;13;3.9317;-0.9940
1686236373.100;1;5363281408;0;0;70;1;0;10;0.00;0.00;0;2.23;29.060;34.893;1095025015;14;3.9265;-0.9980
1686236373.300;1;5363281408;0;0;70;1;0;10;0.00;0.00;0;2.23;29.060;34.893;1095025015;15;3.9232;-1.0010
1686236374.000;1;5363281408;0;0;70;1;0;10;0.00;0.00;0;2.23;29.060;34.893;1095025015;16;3.9200;-1.0010
1686236376.000;1;5363281408;0;0;70;1;0;10;0.00;0.00;0;2.23;29.060;34.893;1095025015;17;3.9137;-1.0040
1686236383.000;1;5363281408;0;0;70;1;0;10;0.00;0.00;0;2.23;29.060;34.893;1095025015;18;3.9028;-1.0020
1686236383.001;1;5363281408;0;0;70;1;0;10;0.00;0.00;0;2.23;29.060;34.893;1095025015;19;3.9154;-0.3550
1686236383.003;1;5363281408;0;0;70;1;0;10;0.00;0.00;0;2.23;29.060;34.893;1095025015;20;3.9259;-0.0440
1686236383.010;1;5363281408;0;0;70;1;0;10;0.00;0.00;0;2.23;29.060;34.893;1095025015;21;3.9317;-0.0020
1686236383.030;1;5363281408;0;0;70;1;0;10;0.00;0.00;0;2.23;29.060;34.893;1095025015;22;3.9350;-0.0010
1686236383.100;1;5363281408;0;0;70;1;0;10;0.00;0.00;0;2.23;29.060;34.893;1095025015;23;3.9376;0.0010
1686236383.300;1;5363281408;0;0;70;1;0;10;0.00;0.00;0;2.23;29.060;34.893;1095025015;24;3.9391;0.0000
1686236384.000;1;5363281408;0;0;70;1;0;10;0.00;0.00;0;2.23;29.060;34.893;1095025015;25;3.9404;0.0000
1686236386.000;1;5363281408;0;0;70;1;0;10;0.00;0.00;0;2.23;29.060;34.893;1095025015;26;3.9421;0.0050
1686236393.000;1;5363281408;0;0;70;1;0;10;0.00;0.00;0;2.23;29.060;34.893;1095025015;27;3.9440;0.0000
1686236393.001;1;5363281408;0;0;70;1;0;10;0.00;0.00;0;2.23;29.060;34.893;1095025015;28;3.9577;0.6750
1686236393.003;1;5363281408;0;0;70;1;0;10;0.00;0.00;0;2.23;29.060;34.893;1095025015;29;3.9673;0.9710
1686236393.010;1;5363281408;0;0;70;1;0;10;0.00;0.00;0;2.23;29.060;34.893;1095025015;30;3.9728;0.9950
1686236393.030;1;5363281408;0;0;70;1;0;10;0.00;0.00;0;2.23;29.060;34.893;1095025015;31;3.9769;1.0040
1686236393.100;1;5363281408;0;0;70;1;0;10;0.00;0.00;0;2.23;29.060;34.893;1095025015;32;3.9792;1.0010
1686236393.300;1;5363281408;0;0;70;1;0;10;0.00;0.00;0;2.23;29.060;34.893;1095025015;33;3.9812;1.0000
1686236394.000;1;5363281408;0;0;70;1;0;10;0.00;0.00;0;2.23;29.060;34.893;1095025015;34;3.9832;1.0000
1686236396.000;1;5363281408;0;0;70;1;0;10;0.00;0.00;0;2.23;29.060;34.893;1095025015;35;3.9874;1.0000
1686236403.000;1;5363281408;0;0;70;1;0;10;0.00;0.00;0;2.23;29.060;34.893;1095025015;36;3.9956;0.9980
1686236423.000;1;5363281408;0;0;70;1;0;10;0.00;0.00;0;2.23;29.060;34.893;1095025015;37;4.0079;1.0010
1686236453.000;1;5363281408;0;0;70;1;0;10;0.00;0.00;0;2.23;29.060;34.893;1095025015;38;4.0163;1.0000
1686236453.001;1;5363281408;0;0;70;1;0;10;0.00;0.00;0;2.23;29.060;34.893;1095025015;39;3.9911;-0.3200
1686236453.003;1;5363281408;0;0;70;1;0;10;0.00;0.00;0;2.23;29.060;34.893;1095025015;40;3.9720;-0.8910
1686236453.010;1;5363281408;0;0;70;1;0;10;0.00;0.00;0;2.23;29.060;34.893;1095025015;41;3.9597;-0.9950
1686236453.030;1;5363281408;0;0;70;1;0;10;0.00;0.00;0;2.23;29.060;34.893;1095025015;42;3.9529;-0.9990
1686236453.100;1;5363281408;0;0;70;1;0;10;0.00;0.00;0;2.23;29.060;34.893;1095025015;43;3.9470;-1.0030
1686236453.300;1;5363281408;0;0;70;1;0;10;0.00;0.00;0;2.23;29.060;34.893;1095025015;44;3.9441;-1.0000
1686236454.000;1;5363281408;0;0;70;1;0;10;0.00;0.00;0;2.23;29.060;34.893;1095025015;45;3.9409;-1.0010
1686236456.000;1;5363281408;0;0;70;1;0;10;0.00;0.00;0;2.23;29.060;34.893;1095025015;46;3.9338;-1.0010
1686236463.000;1;5363281408;0;0;70;1;0;10;0.00;0.00;0;2.23;29.060;34.893;1095025015;47;3.9225;-1.0050
1686236483.000;1;5363281408;0;0;70;1;0;10;0.00;0.00;0;2.23;29.060;34.893;1095025015;48;3.9043;-1.0020
1686236513.000;1;5363281408;0;0;70;1;0;10;0.00;0.00;0;2.23;29.060;34.893;1095025015;49;3.8856;-0.9990
1686236513.001;1;5363281408;0;0;70;1;0;10;0.00;0.00;0;2.23;29.060;34.893;1095025015;50;3.8991;-0.3490
1686236513.003;1;5363281408;0;0;70;1;0;10;0.00;0.00;0;2.23;29.060;34.893;1095025015;51;3.9093;-0.0420
1686236513.010;1;5363281408;0;0;70;1;0;10;0.00;0.00;0;2.23;29.060;34.893;1095025015;52;3.9151;-0.0020
1686236513.030;1;5363281408;0;0;70;1;0;10;0.00;0.00;0;2.23;29.060;34.893;1095025015;53;3.9183;-0.0040
1686236513.100;1;5363281408;0;0;70;1;0;10;0.00;0.00;0;2.23;29.060;34.893;1095025015;54;3.9214;0.0000
1686236513.300;1;5363281408;0;0;70;1;0;10;0.00;0.00;0;2.23;29.060;34.893;1095025015;55;3.9225;-0.0010
1686236514.000;1;5363281408;0;0;70;1;0;10;0.00;0.00;0;2.23;29.060;34.893;1095025015;56;3.9249;0.0040
1686236516.000;1;5363281408;0;0;70;1;0;10;0.00;0.00;0;2.23;29.060;34.893;1095025015;57;3.9275;-0.0010
1686236523.000;1;5363281408;0;0;70;1;0;10;0.00;0.00;0;2.23;29.060;34.893;1095025015;58;3.9324;-0.0020
1686236543.000;1;5363281408;0;0;70;1;0;10;0.00;0.00;0;2.23;29.060;34.893;1095025015;59;3.9380;0.0020
1686236573.000;1;5363281408;0;0;70;1;0;10;0.00;0.00;0;2.23;29.060;34.893;1095025015;60;3.9416;0.0000
1686241794.000;1;5364678144;0;0;50;1;0;10;0.00;0.00;0;1.54;30.401;35.768;1095542903;0;3.7452;-0.0010
1686241794.001;1;5364678144;0;0;50;1;0;10;0.00;0.00;0;1.54;30.401;35.768;1095542903;1;3.7621;0.8010
1686241794.003;1;5364678144;0;0;50;1;0;10;0.00;0.00;0;1.54;30.401;35.768;1095542903;2;3.7695;0.9810
1686241794.010;1;5364678144;0;0;50;1;0;10;0.00;0.00;0;1.54;30.401;35.768;1095542903;3;3.7757;1.0020
1686241794.030;1;5364678144;0;0;50;1;0;10;0.00;0.00;0;1.54;30.401;35.768;1095542903;4;3.7782;0.9980
1686241794.100;1;5364678144;0;0;50;1;0;10;0.00;0.00;0;1.54;30.401;35.768;1095542903;5;3.7812;1.0050
1686241794.300;1;5364678144;0;0;50;1;0;10;0.00;0.00;0;1.54;30.401;35.768;1095542903;6;3.7819;1.0040
1686241795.000;1;5364678144;0;0;50;1;0;10;0.00;0.00;0;1.54;30.401;35.768;1095542903;7;3.7833;0.9970
1686241797.000;1;5364678144;0;0;50;1;0;10;0.00;0.00;0;1.54;30.401;35.768;1095542903;8;3.7877;1.0010
1686241804.000;1;5364678144;0;0;50;1;0;10;0.00;0.00;0;1.54;30.401;35.768;1095542903;9;3.7936;1.0000
1686241804.001;1;5364678144;0;0;50;1;0;10;0.00;0.00;0;1.54;30.401;35.768;1095542903;10;3.7679;-0.3110
1686241804.003;1;5364678144;0;0;50;1;0;10;0.00;0.00;0;1.54;30.401;35.768;1095542903;11;3.7483;-0.9090
1686241804.010;1;5364678144;0;0;50;1;0;10;0.00;0.00;0;1.54;30.401;35.768;1095542903;12;3.7361;-0.9970
1686241804.030;1;5364678144;0;0;50;1;0;10;0.00;0.00;0;1.54;30.401;35.768;1095542903;13;3.7290;-1.0000
1686241804.100;1;5364678144;0;0;50;1;0;10;0.00;0.00;0;1.54;30.401;35.768;1095542903;14;3.7239;-1.0020
1686241804.300;1;5364678144;0;0;50;1;0;10;0.00;0.00;0;1.54;30.401;35.768;1095542903;15;3.7216;-0.9970
1686241805.000;1;5364678144;0;0;50;1;0;10;0.00;0.00;0;1.54;30.401;35.768;1095542903;16;3.7190;-0.9980
1686241807.000;1;5364678144;0;0;50;1;0;10;0.00;0.00;0;1.54;30.401;35.768;1095542903;17;3.7133;-1.0040
1686241814.000;1;5364678144;0;0;50;1;0;10;0.00;0.00;0;1.54;30.401;35.768;1095542903;18;3.7035;-0.9990
1686241814.001;1;5364678144;0;0;50;1;0;10;0.00;0.00;0;1.54;30.401;35.768;1095542903;19;3.7174;-0.3430
1686241814.003;1;5364678144;0;0;50;1;0;10;0.00;0.00;0;1.54;30.401;35.768;1095542903;20;3.7268;-0.0460
1686241814.010;1;5364678144;0;0;50;1;0;10;0.00;0.00;0;1.54;30.401;35.768;1095542903;21;3.7327;-0.0050
1686241814.030;1;5364678144;0;0;50;1;0;10;0.00;0.00;0;1.54;30.401;35.768;1095542903;22;3.7358;-0.0060
1686241814.100;1;5364678144;0;0;50;1;0;10;0.00;0.00;0;1.54;30.401;35.768;1095542903;23;3.7380;-0.0020
1686241814.300;1;5364678144;0;0;50;1;0;10;0.00;0.00;0;1.54;30.401;35.768;1095542903;24;3.7393;-0.0010
1686241815.000;1;5364678144;0;0;50;1;0;10;0.00;0.00;0;1.54;30.401;35.768;1095542903;25;3.7404;-0.0040
1686241817.000;1;5364678144;0;0;50;1;0;10;0.00;0.00;0;1.54;30.401;35.768;1095542903;26;3.7421;-0.0040
1686241824.000;1;5364678144;0;0;50;1;0;10;0.00;0.00;0;1.54;30.401;35.768;1095542903;27;3.7437;0.0020
1686241824.001;1;5364678144;0;0;50;1;0;10;0.00;0.00;0;1.54;30.401;35.768;1095542903;28;3.7573;0.6680
1686241824.003;1;5364678144;0;0;50;1;0;10;0.00;0.00;0;1.54;30.401;35.768;1095542903;29;3.7676;0.9710
1686241824.010;1;5364678144;0;0;50;1;0;10;0.00;0.00;0;1.54;30.401;35.768;1095542903;30;3.7726;0.9970
1686241824.030;1;5364678144;0;0;50;1;0;10;0.00;0.00;0;1.54;30.401;35.768;1095542903;31;3.7773;1.0010
1686241824.100;1;5364678144;0;0;50;1;0;10;0.00;0.00;0;1.54;30.401;35.768;1095542903;32;3.7794;1.0030
1686241824.300;1;5364678144;0;0;50;1;0;10;0.00;0.00;0;1.54;30.401;35.768;1095542903;33;3.7801;1.0010
1686241825.000;1;5364678144;0;0;50;1;0;10;0.00;0.00;0;1.54;30.401;35.768;1095542903;34;3.7825;1.0050
1686241827.000;1;5364678144;0;0;50;1;0;10;0.00;0.00;0;1.54;30.401;35.768;1095542903;35;3.7862;1.0050
1686241834.000;1;5364678144;0;0;50;1;0;10;0.00;0.00;0;1.54;30.401;35.768;1095542903;36;3.7931;0.9960
1686241854.000;1;5364678144;0;0;50;1;0;10;0.00;0.00;0;1.54;30.401;35.768;1095542903;37;3.8046;0.9970
1686241884.000;1;5364678144;0;0;50;1;0;10;0.00;0.00;0;1.54;30.401;35.768;1095542903;38;3.8143;1.0000
1686241884.001;1;5364678144;0;0;50;1;0;10;0.00;0.00;0;1.54;30.401;35.768;1095542903;39;3.7886;-0.3160
1686241884.003;1;5364678144;0;0;50;1;0;10;0.00;0.00;0;1.54;30.401;35.768;1095542903;40;3.7692;-0.9050
1686241884.010;1;5364678144;0;0;50;1;0;10;0.00;0.00;0;1.54;30.401;35.768;1095542903;41;3.7566;-0.9940
1686241884.030;1;5364678144;0;0;50;1;0;10;0.00;0.00;0;1.54;30.401;35.768;1095542903;42;3.7492;-1.0020
1686241884.100;1;5364678144;0;0;50;1;0;10;0.00;0.00;0;1.54;30.401;35.768;1095542903;43;3.7447;-1.0000
1686241884.300;1;5364678144;0;0;50;1;0;10;0.00;0.00;0;1.54;30.401;35.768;1095542903;44;3.7426;-0.9990
1686241885.000;1;5364678144;0;0;50;1;0;10;0.00;0.00;0;1.54;30.401;35.768;1095542903;45;3.7387;-0.9970
1686241887.000;1;5364678144;0;0;50;1;0;10;0.00;0.00;0;1.54;30.401;35.768;1095542903;46;3.7326;-0.9960
1686241894.000;1;5364678144;0;0;50;1;0;10;0.00;0.00;0;1.54;30.401;35.768;1095542903;47;3.7202;-1.0010
1686241914.000;1;5364678144;0;0;50;1;0;10;0.00;0.00;0;1.54;30.401;35.768;1095542903;48;3.7029;-0.9990
1686241944.000;1;5364678144;0;0;50;1;0;10;0.00;0.00;0;1.54;30.401;35.768;1095542903;49;3.6885;-0.9980
1686241944.001;1;5364678144;0;0;50;1;0;10;0.00;0.00;0;1.54;30.401;35.768;1095542903;50;3.7011;-0.3550
1686241944.003;1;5364678144;0;0;50;1;0;10;0.00;0.00;0;1.54;30.401;35.768;1095542903;51;3.7107;-0.0460
1686241944.010;1;5364678144;0;0;50;1;0;10;0.00;0.00;0;1.54;30.401;35.768;1095542903;52;3.7172;-0.0020
1686241944.030;1;5364678144;0;0;50;1;0;10;0.00;0.00;0;1.54;30.401;35.768;1095542903;53;3.7207;-0.0020
1686241944.100;1;5364678144;0;0;50;1;0;10;0.00;0.00;0;1.54;30.401;35.768;1095542903;54;3.7233;-0.0010
1686241944.300;1;5364678144;0;0;50;1;0;10;0.00;0.00;0;1.54;30.401;35.768;1095542903;55;3.7245;0.0010
1686241945.000;1;5364678144;0;0;50;1;0;10;0.00;0.00;0;1.54;30.401;35.768;1095542903;56;3.7262;-0.0030
1686241947.000;1;5364678144;0;0;50;1;0;10;0.00;0.00;0;1.54;30.401;35.768;1095542903;57;3.7289;-0.0020
1686241954.000;1;5364678144;0;0;50;1;0;10;0.00;0.00;0;1.54;30.401;35.768;1095542903;58;3.7326;0.0030
1686241974.000;1;5364678144;0;0;50;1;0;10;0.00;0.00;0;1.54;30.401;35.768;1095542903;59;3.7384;0.0020
1686242004.000;1;5364678144;0;0;50;1;0;10;0.00;0.00;0;1.54;30.401;35.768;1095542903;60;3.7413;-0.0030
1686247886.000;1;5366244864;0;0;30;1;0;10;0.00;0.00;0;1.67;29.307;35.161;1096123947;0;3.5902;-0.0010
1686247886.001;1;5366244864;0;0;30;1;0;10;0.00;0.00;0;1.67;29.307;35.161;1096123947;1;3.6070;0.8020
1686247886.003;1;5366244864;0;0;30;1;0;10;0.00;0.00;0;1.67;29.307;35.161;1096123947;2;3.6147;0.9830
1686247886.010;1;5366244864;0;0;30;1;0;10;0.00;0.00;0;1.67;29.307;35.161;1096123947;3;3.6195;1.0000
1686247886.030;1;5366244864;0;0;30;1;0;10;0.00;0.00;0;1.67;29.307;35.161;1096123947;4;3.6234;0.9960
1686247886.100;1;5366244864;0;0;30;1;0;10;0.00;0.00;0;1.67;29.307;35.161;1096123947;5;3.6254;1.0010
1686247886.300;1;5366244864;0;0;30;1;0;10;0.00;0.00;0;1.67;29.307;35.161;1096123947;6;3.6269;0.9980
1686247887.000;1;5366244864;0;0;30;1;0;10;0.00;0.00;0;1.67;29.307;35.161;1096123947;7;3.6284;0.9980
1686247889.000;1;5366244864;0;0;30;1;0;10;0.00;0.00;0;1.67;29.307;35.161;1096123947;8;3.6319;1.0020
1686247896.000;1;5366244864;0;0;30;1;0;10;0.00;0.00;0;1.67;29.307;35.161;1096123947;9;3.6381;0.9970
1686247896.001;1;5366244864;0;0;30;1;0;10;0.00;0.00;0;1.67;29.307;35.161;1096123947;10;3.6120;-0.3110
1686247896.003;1;5366244864;0;0;30;1;0;10;0.00;0.00;0;1.67;29.307;35.161;1096123947;11;3.5917;-0.9140
1686247896.010;1;5366244864;0;0;30;1;0;10;0.00;0.00;0;1.67;29.307;35.161;1096123947;12;3.5803;-0.9910
1686247896.030;1;5366244864;0;0;30;1;0;10;0.00;0.00;0;1.67;29.307;35.161;1096123947;13;3.5725;-0.9990
1686247896.100;1;5366244864;0;0;30;1;0;10;0.00;0.00;0;1.67;29.307;35.161;1096123947;14;3.5671;-1.0020
1686247896.300;1;5366244864;0;0;30;1;0;10;0.00;0.00;0;1.67;29.307;35.161;1096123947;15;3.5651;-0.9980
1686247897.000;1;5366244864;0;0;30;1;0;10;0.00;0.00;0;1.67;29.307;35.161;1096123947;16;3.5622;-0.9950
1686247899.000;1;5366244864;0;0;30;1;0;10;0.00;0.00;0;1.67;29.307;35.161;1096123947;17;3.5572;-1.0050
1686247906.000;1;5366244864;0;0;30;1;0;10;0.00;0.00;0;1.67;29.307;35.161;1096123947;18;3.5482;-0.9930
1686247906.001;1;5366244864;0;0;30;1;0;10;0.00;0.00;0;1.67;29.307;35.161;1096123947;19;3.5611;-0.3480
1686247906.003;1;5366244864;0;0;30;1;0;10;0.00;0.00;0;1.67;29.307;35.161;1096123947;20;3.5710;-0.0480
1686247906.010;1;5366244864;0;0;30;1;0;10;0.00;0.00;0;1.67;29.307;35.161;1096123947;21;3.5778;-0.0010
1686247906.030;1;5366244864;0;0;30;1;0;10;0.00;0.00;0;1.67;29.307;35.161;1096123947;22;3.5809;0.0000
1686247906.100;1;5366244864;0;0;30;1;0;10;0.00;0.00;0;1.67;29.307;35.161;1096123947;23;3.5833;-0.0030
1686247906.300;1;5366244864;0;0;30;1;0;10;0.00;0.00;0;1.67;29.307;35.161;1096123947;24;3.5842;-0.0010
1686247907.000;1;5366244864;0;0;30;1;0;10;0.00;0.00;0;1.67;29.307;35.161;1096123947;25;3.5859;-0.0030
1686247909.000;1;5366244864;0;0;30;1;0;10;0.00;0.00;0;1.67;29.307;35.161;1096123947;26;3.5874;0.0000
1686247916.000;1;5366244864;0;0;30;1;0;10;0.00;0.00;0;1.67;29.307;35.161;1096123947;27;3.5890;0.0050
1686247916.001;1;5366244864;0;0;30;1;0;10;0.00;0.00;0;1.67;29.307;35.161;1096123947;28;3.6023;0.6660
1686247916.003;1;5366244864;0;0;30;1;0;10;0.00;0.00;0;1.67;29.307;35.161;1096123947;29;3.6124;0.9750
1686247916.010;1;5366244864;0;0;30;1;0;10;0.00;0.00;0;1.67;29.307;35.161;1096123947;30;3.6179;0.9980
1686247916.030;1;5366244864;0;0;30;1;0;10;0.00;0.00;0;1.67;29.307;35.161;1096123947;31;3.6219;1.0010
1686247916.100;1;5366244864;0;0;30;1;0;10;0.00;0.00;0;1.67;29.307;35.161;1096123947;32;3.6243;1.0000
1686247916.300;1;5366244864;0;0;30;1;0;10;0.00;0.00;0;1.67;29.307;35.161;1096123947;33;3.6252;1.0010
1686247917.000;1;5366244864;0;0;30;1;0;10;0.00;0.00;0;1.67;29.307;35.161;1096123947;34;3.6273;0.9970
1686247919.000;1;5366244864;0;0;30;1;0;10;0.00;0.00;0;1.67;29.307;35.161;1096123947;35;3.6307;1.0040
1686247926.000;1;5366244864;0;0;30;1;0;10;0.00;0.00;0;1.67;29.307;35.161;1096123947;36;3.6374;1.0020
1686247946.000;1;5366244864;0;0;30;1;0;10;0.00;0.00;0;1.67;29.307;35.161;1096123947;37;3.6483;0.9970
1686247976.000;1;5366244864;0;0;30;1;0;10;0.00;0.00;0;1.67;29.307;35.161;1096123947;38;3.6591;1.0010
1686247976.001;1;5366244864;0;0;30;1;0;10;0.00;0.00;0;1.67;29.307;35.161;1096123947;39;3.6331;-0.3060
1686247976.003;1;5366244864;0;0;30;1;0;10;0.00;0.00;0;1.67;29.307;35.161;1096123947;40;3.6128;-0.9090
1686247976.010;1;5366244864;0;0;30;1;0;10;0.00;0.00;0;1.67;29.307;35.161;1096123947;41;3.6005;-0.9950
1686247976.030;1;5366244864;0;0;30;1;0;10;0.00;0.00;0;1.67;29.307;35.161;1096123947;42;3.5934;-0.9970
1686247976.100;1;5366244864;0;0;30;1;0;10;0.00;0.00;0;1.67;29.307;35.161;1096123947;43;3.5884;-1.0020
1686247976.300;1;5366244864;0;0;30;1;0;10;0.00;0.00;0;1.67;29.307;35.161;1096123947;44;3.5863;-1.0000
1686247977.000;1;5366244864;0;0;30;1;0;10;0.00;0.00;0;1.67;29.307;35.161;1096123947;45;3.5831;-0.9970
1686247979.000;1;5366244864;0;0;30;1;0;10;0.00;0.00;0;1.67;29.307;35.161;1096123947;46;3.5765;-0.9960
1686247986.000;1;5366244864;0;0;30;1;0;10;0.00;0.00;0;1.67;29.307;35.161;1096123947;47;3.5665;-0.9950
1686248006.000;1;5366244864;0;0;30;1;0;10;0.00;0.00;0;1.67;29.307;35.161;1096123947;48;3.5491;-1.0020
1686248036.000;1;5366244864;0;0;30;1;0;10;0.00;0.00;0;1.67;29.307;35.161;1096123947;49;3.5348;-0.9990
1686248036.001;1;5366244864;0;0;30;1;0;10;0.00;0.00;0;1.67;29.307;35.161;1096123947;50;3.5472;-0.3510
1686248036.003;1;5366244864;0;0;30;1;0;10;0.00;0.00;0;1.67;29.307;35.161;1096123947;51;3.5576;-0.0460
1686248036.010;1;5366244864;0;0;30;1;0;10;0.00;0.00;0;1.67;29.307;35.161;1096123947;52;3.5633;-0.0050
1686248036.030;1;5366244864;0;0;30;1;0;10;0.00;0.00;0;1.67;29.307;35.161;1096123947;53;3.5679;-0.0020
1686248036.100;1;5366244864;0;0;30;1;0;10;0.00;0.00;0;1.67;29.307;35.161;1096123947;54;3.5701;0.0000
1686248036.300;1;5366244864;0;0;30;1;0;10;0.00;0.00;0;1.67;29.307;35.161;1096123947;55;3.5713;-0.0030
1686248037.000;1;5366244864;0;0;30;1;0;10;0.00;0.00;0;1.67;29.307;35.161;1096123947;56;3.5721;0.0000
1686248039.000;1;5366244864;0;0;30;1;0;10;0.00;0.00;0;1.67;29.307;35.161;1096123947;57;3.5745;-0.0020
1686248046.000;1;5366244864;0;0;30;1;0;10;0.00;0.00;0;1.67;29.307;35.161;1096123947;58;3.5787;0.0020
1686248066.000;1;5366244864;0;0;30;1;0;10;0.00;0.00;0;1.67;29.307;35.161;1096123947;59;3.5835;0.0030
1686248096.000;1;5366244864;0;0;30;1;0;10;0.00;0.00;0;1.67;29.307;35.161;1096123947;60;3.5868;0.0000
1686252287.000;1;5367378944;0;0;10;1;0;10;0.00;0.00;0;1.72;31.782;45.716;1096543612;0;3.2920;0.0010
1686252287.001;1;5367378944;0;0;10;1;0;10;0.00;0.00;0;1.72;31.782;45.716;1096543612;1;3.3085;0.7860
1686252287.003;1;5367378944;0;0;10;1;0;10;0.00;0.00;0;1.72;31.782;45.716;1096543612;2;3.3166;0.9800
1686252287.010;1;5367378944;0;0;10;1;0;10;0.00;0.00;0;1.72;31.782;45.716;1096543612;3;3.3236;0.9970
1686252287.030;1;5367378944;0;0;10;1;0;10;0.00;0.00;0;1.72;31.782;45.716;1096543612;4;3.3291;0.9980
1686252287.100;1;5367378944;0;0;10;1;0;10;0.00;0.00;0;1.72;31.782;45.716;1096543612;5;3.3378;1.0030
1686252287.300;1;5367378944;0;0;10;1;0;10;0.00;0.00;0;1.72;31.782;45.716;1096543612;6;3.3473;1.0030
1686252288.000;1;5367378944;0;0;10;1;0;10;0.00;0.00;0;1.72;31.782;45.716;1096543612;7;3.3537;1.0020
1686252290.000;1;5367378944;0;0;10;1;0;10;0.00;0.00;0;1.72;31.782;45.716;1096543612;8;3.3593;0.9980
1686252297.000;1;5367378944;0;0;10;1;0;10;0.00;0.00;0;1.72;31.782;45.716;1096543612;9;3.3716;1.0010
1686252297.001;1;5367378944;0;0;10;1;0;10;0.00;0.00;0;1.72;31.782;45.716;1096543612;10;3.3454;-0.2950
1686252297.003;1;5367378944;0;0;10;1;0;10;0.00;0.00;0;1.72;31.782;45.716;1096543612;11;3.3239;-0.9130
1686252297.010;1;5367378944;0;0;10;1;0;10;0.00;0.00;0;1.72;31.782;45.716;1096543612;12;3.3092;-1.0010
1686252297.030;1;5367378944;0;0;10;1;0;10;0.00;0.00;0;1.72;31.782;45.716;1096543612;13;3.2986;-1.0030
1686252297.100;1;5367378944;0;0;10;1;0;10;0.00;0.00;0;1.72;31.782;45.716;1096543612;14;3.2827;-0.9990
1686252297.300;1;5367378944;0;0;10;1;0;10;0.00;0.00;0;1.72;31.782;45.716;1096543612;15;3.2644;-1.0020
1686252298.000;1;5367378944;0;0;10;1;0;10;0.00;0.00;0;1.72;31.782;45.716;1096543612;16;3.2489;-1.0020
1686252300.000;1;5367378944;0;0;10;1;0;10;0.00;0.00;0;1.72;31.782;45.716;1096543612;17;3.2363;-0.9980
1686252307.000;1;5367378944;0;0;10;1;0;10;0.00;0.00;0;1.72;31.782;45.716;1096543612;18;3.2142;-1.0010
1686252307.001;1;5367378944;0;0;10;1;0;10;0.00;0.00;0;1.72;31.782;45.716;1096543612;19;3.2281;-0.3420
1686252307.003;1;5367378944;0;0;10;1;0;10;0.00;0.00;0;1.72;31.782;45.716;1096543612;20;3.2381;-0.0540
1686252307.010;1;5367378944;0;0;10;1;0;10;0.00;0.00;0;1.72;31.782;45.716;1096543612;21;3.2457;0.0000
1686252307.030;1;5367378944;0;0;10;1;0;10;0.00;0.00;0;1.72;31.782;45.716;1096543612;22;3.2508;-0.0020
1686252307.100;1;5367378944;0;0;10;1;0;10;0.00;0.00;0;1.72;31.782;45.716;1096543612;23;3.2606;0.0000
1686252307.300;1;5367378944;0;0;10;1;0;10;0.00;0.00;0;1.72;31.782;45.716;1096543612;24;3.2728;0.0020
1686252308.000;1;5367378944;0;0;10;1;0;10;0.00;0.00;0;1.72;31.782;45.716;1096543612;25;3.2831;0.0000
1686252310.000;1;5367378944;0;0;10;1;0;10;0.00;0.00;0;1.72;31.782;45.716;1096543612;26;3.2873;0.0000
1686252317.000;1;5367378944;0;0;10;1;0;10;0.00;0.00;0;1.72;31.782;45.716;1096543612;27;3.2897;-0.0020
1686252317.001;1;5367378944;0;0;10;1;0;10;0.00;0.00;0;1.72;31.782;45.716;1096543612;28;3.3035;0.6580
1686252317.003;1;5367378944;0;0;10;1;0;10;0.00;0.00;0;1.72;31.782;45.716;1096543612;29;3.3142;0.9710
1686252317.010;1;5367378944;0;0;10;1;0;10;0.00;0.00;0;1.72;31.782;45.716;1096543612;30;3.3210;0.9970
1686252317.030;1;5367378944;0;0;10;1;0;10;0.00;0.00;0;1.72;31.782;45.716;1096543612;31;3.3269;0.9940
1686252317.100;1;5367378944;0;0;10;1;0;10;0.00;0.00;0;1.72;31.782;45.716;1096543612;32;3.3352;1.0000
1686252317.300;1;5367378944;0;0;10;1;0;10;0.00;0.00;0;1.72;31.782;45.716;1096543612;33;3.3454;1.0070
1686252318.000;1;5367378944;0;0;10;1;0;10;0.00;0.00;0;1.72;31.782;45.716;1096543612;34;3.3519;1.0000
1686252320.000;1;5367378944;0;0;10;1;0;10;0.00;0.00;0;1.72;31.782;45.716;1096543612;35;3.3585;1.0010
1686252327.000;1;5367378944;0;0;10;1;0;10;0.00;0.00;0;1.72;31.782;45.716;1096543612;36;3.3706;0.9990
1686252347.000;1;5367378944;0;0;10;1;0;10;0.00;0.00;0;1.72;31.782;45.716;1096543612;37;3.3951;1.0020
1686252377.000;1;5367378944;0;0;10;1;0;10;0.00;0.00;0;1.72;31.782;45.716;1096543612;38;3.4233;1.0030
1686252377.001;1;5367378944;0;0;10;1;0;10;0.00;0.00;0;1.72;31.782;45.716;1096543612;39;3.3972;-0.2940
1686252377.003;1;5367378944;0;0;10;1;0;10;0.00;0.00;0;1.72;31.782;45.716;1096543612;40;3.3754;-0.9130
1686252377.010;1;5367378944;0;0;10;1;0;10;0.00;0.00;0;1.72;31.782;45.716;1096543612;41;3.3609;-0.9980
1686252377.030;1;5367378944;0;0;10;1;0;10;0.00;0.00;0;1.72;31.782;45.716;1096543612;42;3.3500;-1.0010
1686252377.100;1;5367378944;0;0;10;1;0;10;0.00;0.00;0;1.72;31.782;45.716;1096543612;43;3.3357;-0.9980
1686252377.300;1;5367378944;0;0;10;1;0;10;0.00;0.00;0;1.72;31.782;45.716;1096543612;44;3.3213;-0.9970
1686252378.000;1;5367378944;0;0;10;1;0;10;0.00;0.00;0;1.72;31.782;45.716;1096543612;45;3.3094;-0.9980
1686252380.000;1;5367378944;0;0;10;1;0;10;0.00;0.00;0;1.72;31.782;45.716;1096543612;46;3.2983;-0.9990
1686252387.000;1;5367378944;0;0;10;1;0;10;0.00;0.00;0;1.72;31.782;45.716;1096543612;47;3.2764;-1.0040
1686252407.000;1;5367378944;0;0;10;1;0;10;0.00;0.00;0;1.72;31.782;45.716;1096543612;48;3.2362;-1.0000
1686252437.000;1;5367378944;0;0;10;1;0;10;0.00;0.00;0;1.72;31.782;45.716;1096543612;49;3.1904;-1.0030
1686252437.001;1;5367378944;0;0;10;1;0;10;0.00;0.00;0;1.72;31.782;45.716;1096543612;50;3.2041;-0.3410
1686252437.003;1;5367378944;0;0;10;1;0;10;0.00;0.00;0;1.72;31.782;45.716;1096543612;51;3.2140;-0.0550
1686252437.010;1;5367378944;0;0;10;1;0;10;0.00;0.00;0;1.72;31.782;45.716;1096543612;52;3.2214;-0.0030
1686252437.030;1;5367378944;0;0;10;1;0;10;0.00;0.00;0;1.72;31.782;45.716;1096543612;53;3.2272;-0.0030
1686252437.100;1;5367378944;0;0;10;1;0;10;0.00;0.00;0;1.72;31.782;45.716;1096543612;54;3.2366;-0.0010
1686252437.300;1;5367378944;0;0;10;1;0;10;0.00;0.00;0;1.72;31.782;45.716;1096543612;55;3.2503;0.0010
1686252438.000;1;5367378944;0;0;10;1;0;10;0.00;0.00;0;1.72;31.782;45.716;1096543612;56;3.2625;0.0010
1686252440.000;1;5367378944;0;0;10;1;0;10;0.00;0.00;0;1.72;31.782;45.716;1096543612;57;3.2689;-0.0020
1686252447.000;1;5367378944;0;0;10;1;0;10;0.00;0.00;0;1.72;31.782;45.716;1096543612;58;3.2758;-0.0010
1686252467.000;1;5367378944;0;0;10;1;0;10;0.00;0.00;0;1.72;31.782;45.716;1096543612;59;3.2833;-0.0010
1686252497.000;1;5367378944;0;0;10;1;0;10;0.00;0.00;0;1.72;31.782;45.716;1096543612;60;3.2885;0.0050
1687987778.000;1;5812264448;1;1;10;1;0;10;0.00;0.00;0;25.01;19.093;22.001;1262058436;0;3.3895;0.0000
1687987778.001;1;5812264448;1;1;10;1;0;10;0.00;0.00;0;25.01;19.093;22.001;1262058436;1;3.4021;0.8020
1687987778.003;1;5812264448;1;1;10;1;0;10;0.00;0.00;0;25.01;19.093;22.001;1262058436;2;3.4073;0.9930
1687987778.010;1;5812264448;1;1;10;1;0;10;0.00;0.00;0;25.01;19.093;22.001;1262058436;3;3.4086;1.0000
1687987778.030;1;5812264448;1;1;10;1;0;10;0.00;0.00;0;25.01;19.093;22.001;1262058436;4;3.4102;0.9970
1687987778.100;1;5812264448;1;1;10;1;0;10;0.00;0.00;0;25.01;19.093;22.001;1262058436;5;3.4115;0.9990
1687987778.300;1;5812264448;1;1;10;1;0;10;0.00;0.00;0;25.01;19.093;22.001;1262058436;6;3.4126;0.9980
1687987779.000;1;5812264448;1;1;10;1;0;10;0.00;0.00;0;25.01;19.093;22.001;1262058436;7;3.4140;0.9970
1687987781.000;1;5812264448;1;1;10;1;0;10;0.00;0.00;0;25.01;19.093;22.001;1262058436;8;3.4175;1.0000
1687987788.000;1;5812264448;1;1;10;1;0;10;0.00;0.00;0;25.01;19.093;22.001;1262058436;9;3.4252;0.9970
1687987788.001;1;5812264448;1;1;10;1;0;10;0.00;0.00;0;25.01;19.093;22.001;1262058436;10;3.4038;-0.3130
1687987788.003;1;5812264448;1;1;10;1;0;10;0.00;0.00;0;25.01;19.093;22.001;1262058436;11;3.3911;-0.9320
1687987788.010;1;5812264448;1;1;10;1;0;10;0.00;0.00;0;25.01;19.093;22.001;1262058436;12;3.3866;-1.0000
1687987788.030;1;5812264448;1;1;10;1;0;10;0.00;0.00;0;25.01;19.093;22.001;1262058436;13;3.3837;-0.9970
1687987788.100;1;5812264448;1;1;10;1;0;10;0.00;0.00;0;25.01;19.093;22.001;1262058436;14;3.3807;-0.9940
1687987788.300;1;5812264448;1;1;10;1;0;10;0.00;0.00;0;25.01;19.093;22.001;1262058436;15;3.3786;-1.0010
1687987789.000;1;5812264448;1;1;10;1;0;10;0.00;0.00;0;25.01;19.093;22.001;1262058436;16;3.3762;-0.9960
1687987791.000;1;5812264448;1;1;10;1;0;10;0.00;0.00;0;25.01;19.093;22.001;1262058436;17;3.3716;-1.0000
1687987798.000;1;5812264448;1;1;10;1;0;10;0.00;0.00;0;25.01;19.093;22.001;1262058436;18;3.3614;-1.0010
1687987798.001;1;5812264448;1;1;10;1;0;10;0.00;0.00;0;25.01;19.093;22.001;1262058436;19;3.3720;-0.3400
1687987798.003;1;5812264448;1;1;10;1;0;10;0.00;0.00;0;25.01;19.093;22.001;1262058436;20;3.3784;-0.0410
1687987798.010;1;5812264448;1;1;10;1;0;10;0.00;0.00;0;25.01;19.093;22.001;1262058436;21;3.3805;-0.0010
1687987798.030;1;5812264448;1;1;10;1;0;10;0.00;0.00;0;25.01;19.093;22.001;1262058436;22;3.3821;0.0000
1687987798.100;1;5812264448;1;1;10;1;0;10;0.00;0.00;0;25.01;19.093;22.001;1262058436;23;3.3836;-0.0010
1687987798.300;1;5812264448;1;1;10;1;0;10;0.00;0.00;0;25.01;19.093;22.001;1262058436;24;3.3842;-0.0010
1687987799.000;1;5812264448;1;1;10;1;0;10;0.00;0.00;0;25.01;19.093;22.001;1262058436;25;3.3858;0.0010
1687987801.000;1;5812264448;1;1;10;1;0;10;0.00;0.00;0;25.01;19.093;22.001;1262058436;26;3.3863;-0.0030
1687987808.000;1;5812264448;1;1;10;1;0;10;0.00;0.00;0;25.01;19.093;22.001;1262058436;27;3.3878;0.0030
1687987808.001;1;5812264448;1;1;10;1;0;10;0.00;0.00;0;25.01;19.093;22.001;1262058436;28;3.3990;0.6700
1687987808.003;1;5812264448;1;1;10;1;0;10;0.00;0.00;0;25.01;19.093;22.001;1262058436;29;3.4058;0.9800
1687987808.010;1;5812264448;1;1;10;1;0;10;0.00;0.00;0;25.01;19.093;22.001;1262058436;30;3.4074;0.9980
1687987808.030;1;5812264448;1;1;10;1;0;10;0.00;0.00;0;25.01;19.093;22.001;1262058436;31;3.4086;0.9990
1687987808.100;1;5812264448;1;1;10;1;0;10;0.00;0.00;0;25.01;19.093;22.001;1262058436;32;3.4101;1.0010
1687987808.300;1;5812264448;1;1;10;1;0;10;0.00;0.00;0;25.01;19.093;22.001;1262058436;33;3.4110;0.9960
1687987809.000;1;5812264448;1;1;10;1;0;10;0.00;0.00;0;25.01;19.093;22.001;1262058436;34;3.4130;1.0020
1687987811.000;1;5812264448;1;1;10;1;0;10;0.00;0.00;0;25.01;19.093;22.001;1262058436;35;3.4166;1.0030
1687987818.000;1;5812264448;1;1;10;1;0;10;0.00;0.00;0;25.01;19.093;22.001;1262058436;36;3.4238;0.9990
1687987838.000;1;5812264448;1;1;10;1;0;10;0.00;0.00;0;25.01;19.093;22.001;1262058436;37;3.4394;1.0090
1687987868.000;1;5812264448;1;1;10;1;0;10;0.00;0.00;0;25.01;19.093;22.001;1262058436;38;3.4544;1.0050
1687987868.001;1;5812264448;1;1;10;1;0;10;0.00;0.00;0;25.01;19.093;22.001;1262058436;39;3.4338;-0.3180
1687987868.003;1;5812264448;1;1;10;1;0;10;0.00;0.00;0;25.01;19.093;22.001;1262058436;40;3.4209;-0.9350
1687987868.010;1;5812264448;1;1;10;1;0;10;0.00;0.00;0;25.01;19.093;22.001;1262058436;41;3.4160;-0.9990
1687987868.030;1;5812264448;1;1;10;1;0;10;0.00;0.00;0;25.01;19.093;22.001;1262058436;42;3.4128;-1.0010
1687987868.100;1;5812264448;1;1;10;1;0;10;0.00;0.00;0;25.01;19.093;22.001;1262058436;43;3.4105;-1.0020
1687987868.300;1;5812264448;1;1;10;1;0;10;0.00;0.00;0;25.01;19.093;22.001;1262058436;44;3.4095;-1.0030
1687987869.000;1;5812264448;1;1;10;1;0;10;0.00;0.00;0;25.01;19.093;22.001;1262058436;45;3.4068;-0.9980
1687987871.000;1;5812264448;1;1;10;1;0;10;0.00;0.00;0;25.01;19.093;22.001;1262058436;46;3.4016;-1.0020
1687987878.000;1;5812264448;1;1;10;1;0;10;0.00;0.00;0;25.01;19.093;22.001;1262058436;47;3.3907;-1.0010
1687987898.000;1;5812264448;1;1;10;1;0;10;0.00;0.00;0;25.01;19.093;22.001;1262058436;48;3.3714;-0.9990
1687987928.000;1;5812264448;1;1;10;1;0;10;0.00;0.00;0;25.01;19.093;22.001;1262058436;49;3.3503;-1.0060
1687987928.001;1;5812264448;1;1;10;1;0;10;0.00;0.00;0;25.01;19.093;22.001;1262058436;50;3.3615;-0.3360
1687987928.003;1;5812264448;1;1;10;1;0;10;0.00;0.00;0;25.01;19.093;22.001;1262058436;51;3.3668;-0.0420
1687987928.010;1;5812264448;1;1;10;1;0;10;0.00;0.00;0;25.01;19.093;22.001;1262058436;52;3.3701;0.0020
1687987928.030;1;5812264448;1;1;10;1;0;10;0.00;0.00;0;25.01;19.093;22.001;1262058436;53;3.3716;-0.0010
1687987928.100;1;5812264448;1;1;10;1;0;10;0.00;0.00;0;25.01;19.093;22.001;1262058436;54;3.3724;-0.0020
1687987928.300;1;5812264448;1;1;10;1;0;10;0.00;0.00;0;25.01;19.093;22.001;1262058436;55;3.3740;0.0010
1687987929.000;1;5812264448;1;1;10;1;0;10;0.00;0.00;0;25.01;19.093;22.001;1262058436;56;3.3750;-0.0020
1687987931.000;1;5812264448;1;1;10;1;0;10;0.00;0.00;0;25.01;19.093;22.001;1262058436;57;3.3773;0.0030
1687987938.000;1;5812264448;1;1;10;1;0;10;0.00;0.00;0;25.01;19.093;22.001;1262058436;58;3.3808;0.0010
1687987958.000;1;5812264448;1;1;10;1;0;10;0.00;0.00;0;25.01;19.093;22.001;1262058436;59;3.3851;0.0010
1687987988.000;1;5812264448;1;1;10;1;0;10;0.00;0.00;0;25.01;19.093;22.001;1262058436;60;3.3872;0.0010
1687992531.000;1;5813487104;1;1;30;1;0;10;0.00;0.00;0;25.07;17.808;18.733;1262511767;0;3.5985;0.0000
1687992531.001;1;5813487104;1;1;30;1;0;10;0.00;0.00;0;25.07;17.808;18.733;1262511767;1;3.6113;0.8080
1687992531.003;1;5813487104;1;1;30;1;0;10;0.00;0.00;0;25.07;17.808;18.733;1262511767;2;3.6155;0.9900
1687992531.010;1;5813487104;1;1;30;1;0;10;0.00;0.00;0;25.07;17.808;18.733;1262511767;3;3.6164;1.0030
1687992531.030;1;5813487104;1;1;30;1;0;10;0.00;0.00;0;25.07;17.808;18.733;1262511767;4;3.6170;1.0040
1687992531.100;1;5813487104;1;1;30;1;0;10;0.00;0.00;0;25.07;17.808;18.733;1262511767;5;3.6172;0.9970
1687992531.300;1;5813487104;1;1;30;1;0;10;0.00;0.00;0;25.07;17.808;18.733;1262511767;6;3.6180;1.0010
1687992532.000;1;5813487104;1;1;30;1;0;10;0.00;0.00;0;25.07;17.808;18.733;1262511767;7;3.6189;0.9980
1687992534.000;1;5813487104;1;1;30;1;0;10;0.00;0.00;0;25.07;17.808;18.733;1262511767;8;3.6206;1.0030
1687992541.000;1;5813487104;1;1;30;1;0;10;0.00;0.00;0;25.07;17.808;18.733;1262511767;9;3.6254;1.0020
1687992541.001;1;5813487104;1;1;30;1;0;10;0.00;0.00;0;25.07;17.808;18.733;1262511767;10;3.6041;-0.3210
1687992541.003;1;5813487104;1;1;30;1;0;10;0.00;0.00;0;25.07;17.808;18.733;1262511767;11;3.5929;-0.9240
1687992541.010;1;5813487104;1;1;30;1;0;10;0.00;0.00;0;25.07;17.808;18.733;1262511767;12;3.5890;-1.0040
1687992541.030;1;5813487104;1;1;30;1;0;10;0.00;0.00;0;25.07;17.808;18.733;1262511767;13;3.5885;-0.9990
1687992541.100;1;5813487104;1;1;30;1;0;10;0.00;0.00;0;25.07;17.808;18.733;1262511767;14;3.5877;-1.0010
1687992541.300;1;5813487104;1;1;30;1;0;10;0.00;0.00;0;25.07;17.808;18.733;1262511767;15;3.5861;-0.9980
1687992542.000;1;5813487104;1;1;30;1;0;10;0.00;0.00;0;25.07;17.808;18.733;1262511767;16;3.5844;-0.9950
1687992544.000;1;5813487104;1;1;30;1;0;10;0.00;0.00;0;25.07;17.808;18.733;1262511767;17;3.5813;-1.0020
1687992551.000;1;5813487104;1;1;30;1;0;10;0.00;0.00;0;25.07;17.808;18.733;1262511767;18;3.5760;-0.9950
1687992551.001;1;5813487104;1;1;30;1;0;10;0.00;0.00;0;25.07;17.808;18.733;1262511767;19;3.5858;-0.3440
1687992551.003;1;5813487104;1;1;30;1;0;10;0.00;0.00;0;25.07;17.808;18.733;1262511767;20;3.5923;-0.0410
1687992551.010;1;5813487104;1;1;30;1;0;10;0.00;0.00;0;25.07;17.808;18.733;1262511767;21;3.5942;0.0010
1687992551.030;1;5813487104;1;1;30;1;0;10;0.00;0.00;0;25.07;17.808;18.733;1262511767;22;3.5945;-0.0010
1687992551.100;1;5813487104;1;1;30;1;0;10;0.00;0.00;0;25.07;17.808;18.733;1262511767;23;3.5949;0.0000
1687992551.300;1;5813487104;1;1;30;1;0;10;0.00;0.00;0;25.07;17.808;18.733;1262511767;24;3.5945;-0.0020
1687992552.000;1;5813487104;1;1;30;1;0;10;0.00;0.00;0;25.07;17.808;18.733;1262511767;25;3.5958;-0.0050
1687992554.000;1;5813487104;1;1;30;1;0;10;0.00;0.00;0;25.07;17.808;18.733;1262511767;26;3.5969;0.0070
1687992561.000;1;5813487104;1;1;30;1;0;10;0.00;0.00;0;25.07;17.808;18.733;1262511767;27;3.5975;-0.0010
1687992561.001;1;5813487104;1;1;30;1;0;10;0.00;0.00;0;25.07;17.808;18.733;1262511767;28;3.6081;0.6730
1687992561.003;1;5813487104;1;1;30;1;0;10;0.00;0.00;0;25.07;17.808;18.733;1262511767;29;3.6144;0.9840
1687992561.010;1;5813487104;1;1;30;1;0;10;0.00;0.00;0;25.07;17.808;18.733;1262511767;30;3.6159;1.0030
1687992561.030;1;5813487104;1;1;30;1;0;10;0.00;0.00;0;25.07;17.808;18.733;1262511767;31;3.6163;0.9970
1687992561.100;1;5813487104;1;1;30;1;0;10;0.00;0.00;0;25.07;17.808;18.733;1262511767;32;3.6166;1.0010
1687992561.300;1;5813487104;1;1;30;1;0;10;0.00;0.00;0;25.07;17.808;18.733;1262511767;33;3.6166;1.0010
1687992562.000;1;5813487104;1;1;30;1;0;10;0.00;0.00;0;25.07;17.808;18.733;1262511767;34;3.6177;0.9960
1687992564.000;1;5813487104;1;1;30;1;0;10;0.00;0.00;0;25.07;17.808;18.733;1262511767;35;3.6199;0.9910
1687992571.000;1;5813487104;1;1;30;1;0;10;0.00;0.00;0;25.07;17.808;18.733;1262511767;36;3.6249;1.0000
1687992591.000;1;5813487104;1;1;30;1;0;10;0.00;0.00;0;25.07;17.808;18.733;1262511767;37;3.6324;0.9940
1687992621.000;1;5813487104;1;1;30;1;0;10;0.00;0.00;0;25.07;17.808;18.733;1262511767;38;3.6376;0.9980
1687992621.001;1;5813487104;1;1;30;1;0;10;0.00;0.00;0;25.07;17.808;18.733;1262511767;39;3.6171;-0.3250
1687992621.003;1;5813487104;1;1;30;1;0;10;0.00;0.00;0;25.07;17.808;18.733;1262511767;40;3.6053;-0.9340
1687992621.010;1;5813487104;1;1;30;1;0;10;0.00;0.00;0;25.07;17.808;18.733;1262511767;41;3.6019;-0.9970
1687992621.030;1;5813487104;1;1;30;1;0;10;0.00;0.00;0;25.07;17.808;18.733;1262511767;42;3.6010;-0.9990
1687992621.100;1;5813487104;1;1;30;1;0;10;0.00;0.00;0;25.07;17.808;18.733;1262511767;43;3.6008;-0.9990
1687992621.300;1;5813487104;1;1;30;1;0;10;0.00;0.00;0;25.07;17.808;18.733;1262511767;44;3.5994;-0.9990
1687992622.000;1;5813487104;1;1;30;1;0;10;0.00;0.00;0;25.07;17.808;18.733;1262511767;45;3.5971;-1.0000
1687992624.000;1;5813487104;1;1;30;1;0;10;0.00;0.00;0;25.07;17.808;18.733;1262511767;46;3.5936;-0.9970
1687992631.000;1;5813487104;1;1;30;1;0;10;0.00;0.00;0;25.07;17.808;18.733;1262511767;47;3.5869;-0.9970
1687992651.000;1;5813487104;1;1;30;1;0;10;0.00;0.00;0;25.07;17.808;18.733;1262511767;48;3.5758;-0.9950
1687992681.000;1;5813487104;1;1;30;1;0;10;0.00;0.00;0;25.07;17.808;18.733;1262511767;49;3.5664;-0.9990
1687992681.001;1;5813487104;1;1;30;1;0;10;0.00;0.00;0;25.07;17.808;18.733;1262511767;50;3.5767;-0.3390
1687992681.003;1;5813487104;1;1;30;1;0;10;0.00;0.00;0;25.07;17.808;18.733;1262511767;51;3.5826;-0.0390
1687992681.010;1;5813487104;1;1;30;1;0;10;0.00;0.00;0;25.07;17.808;18.733;1262511767;52;3.5847;0.0020
1687992681.030;1;5813487104;1;1;30;1;0;10;0.00;0.00;0;25.07;17.808;18.733;1262511767;53;3.5852;0.0020
1687992681.100;1;5813487104;1;1;30;1;0;10;0.00;0.00;0;25.07;17.808;18.733;1262511767;54;3.5852;-0.0040
1687992681.300;1;5813487104;1;1;30;1;0;10;0.00;0.00;0;25.07;17.808;18.733;1262511767;55;3.5861;0.0020
1687992682.000;1;5813487104;1;1;30;1;0;10;0.00;0.00;0;25.07;17.808;18.733;1262511767;56;3.5864;-0.0030
1687992684.000;1;5813487104;1;1;30;1;0;10;0.00;0.00;0;25.07;17.808;18.733;1262511767;57;3.5881;0.0020
1687992691.000;1;5813487104;1;1;30;1;0;10;0.00;0.00;0;25.07;17.808;18.733;1262511767;58;3.5909;-0.0030
1687992711.000;1;5813487104;1;1;30;1;0;10;0.00;0.00;0;25.07;17.808;18.733;1262511767;59;3.5938;-0.0010
1687992741.000;1;5813487104;1;1;30;1;0;10;0.00;0.00;0;25.07;17.808;18.733;1262511767;60;3.5958;0.0000
1687997132.000;1;5814671360;1;1;50;1;0;10;0.00;0.00;0;25.07;18.126;18.101;1262950453;0;3.7334;0.0000
1687997132.001;1;5814671360;1;1;50;1;0;10;0.00;0.00;0;25.07;18.126;18.101;1262950453;1;3.7469;0.8050
1687997132.003;1;5814671360;1;1;50;1;0;10;0.00;0.00;0;25.07;18.126;18.101;1262950453;2;3.7500;0.9890
1687997132.010;1;5814671360;1;1;50;1;0;10;0.00;0.00;0;25.07;18.126;18.101;1262950453;3;3.7515;1.0000
1687997132.030;1;5814671360;1;1;50;1;0;10;0.00;0.00;0;25.07;18.126;18.101;1262950453;4;3.7516;0.9970
1687997132.100;1;5814671360;1;1;50;1;0;10;0.00;0.00;0;25.07;18.126;18.101;1262950453;5;3.7515;1.0020
1687997132.300;1;5814671360;1;1;50;1;0;10;0.00;0.00;0;25.07;18.126;18.101;1262950453;6;3.7529;0.9970
1687997133.000;1;5814671360;1;1;50;1;0;10;0.00;0.00;0;25.07;18.126;18.101;1262950453;7;3.7542;0.9980
1687997135.000;1;5814671360;1;1;50;1;0;10;0.00;0.00;0;25.07;18.126;18.101;1262950453;8;3.7574;1.0050
1687997142.000;1;5814671360;1;1;50;1;0;10;0.00;0.00;0;25.07;18.126;18.101;1262950453;9;3.7625;0.9990
1687997142.001;1;5814671360;1;1;50;1;0;10;0.00;0.00;0;25.07;18.126;18.101;1262950453;10;3.7411;-0.3310
1687997142.003;1;5814671360;1;1;50;1;0;10;0.00;0.00;0;25.07;18.126;18.101;1262950453;11;3.7300;-0.9260
1687997142.010;1;5814671360;1;1;50;1;0;10;0.00;0.00;0;25.07;18.126;18.101;1262950453;12;3.7266;-1.0040
1687997142.030;1;5814671360;1;1;50;1;0;10;0.00;0.00;0;25.07;18.126;18.101;1262950453;13;3.7262;-1.0010
1687997142.100;1;5814671360;1;1;50;1;0;10;0.00;0.00;0;25.07;18.126;18.101;1262950453;14;3.7255;-0.9990
1687997142.300;1;5814671360;1;1;50;1;0;10;0.00;0.00;0;25.07;18.126;18.101;1262950453;15;3.7241;-1.0000
1687997143.000;1;5814671360;1;1;50;1;0;10;0.00;0.00;0;25.07;18.126;18.101;1262950453;16;3.7216;-0.9960
1687997145.000;1;5814671360;1;1;50;1;0;10;0.00;0.00;0;25.07;18.126;18.101;1262950453;17;3.7178;-1.0010
1687997152.000;1;5814671360;1;1;50;1;0;10;0.00;0.00;0;25.07;18.126;18.101;1262950453;18;3.7106;-1.0020
