Repository: ShafayethJamil/Battery-Diagnostic-Using-LGN

# LGN Battery Diagnostics from Pulse Relaxation (HPPC)

Code and result files for the paper *"Lie Generator Networks Extract
EIS-Grade Battery Diagnostics from Pulse Relaxation Data"* (S. Jamil,
R. Kapadia). Preprint: [https://arxiv.org/abs/2605.15351].

Lie Generator Networks (LGN) extract electrochemical time constants from
~60 seconds of post-pulse voltage relaxation and reconstruct impedance-grade
diagnostics without dedicated EIS hardware. This repository contains the
reference implementation and the result files behind the paper's figures.

File: cell_plsv2_P001_1_S01_C10.csv (part 24 of 45)
timestamp_s;timestamp_origin;sd_block_id;cyc_charged;is_rt;soc_nom;age_type;age_temp;age_soc;age_chg_rate;age_dischg_rate;age_profile;t_avg_degC;r_ref_10ms_mOhm;r_ref_1s_mOhm;uptime_ticks;seq_nr;v_raw_V;i_raw_A
1689845539.000;1;6287931904;0;0;90;1;0;10;0.00;0.00;0;1.56;30.975;41.112;1439233286;9;4.1375;1.0030
1689845539.001;1;6287931904;0;0;90;1;0;10;0.00;0.00;0;1.56;30.975;41.112;1439233286;10;4.1116;-0.3180
1689845539.003;1;6287931904;0;0;90;1;0;10;0.00;0.00;0;1.56;30.975;41.112;1439233286;11;4.0918;-0.8880
1689845539.010;1;6287931904;0;0;90;1;0;10;0.00;0.00;0;1.56;30.975;41.112;1439233286;12;4.0780;-0.9970
1689845539.030;1;6287931904;0;0;90;1;0;10;0.00;0.00;0;1.56;30.975;41.112;1439233286;13;4.0686;-1.0030
1689845539.100;1;6287931904;0;0;90;1;0;10;0.00;0.00;0;1.56;30.975;41.112;1439233286;14;4.0563;-0.9950
1689845539.300;1;6287931904;0;0;90;1;0;10;0.00;0.00;0;1.56;30.975;41.112;1439233286;15;4.0470;-0.9990
1689845540.000;1;6287931904;0;0;90;1;0;10;0.00;0.00;0;1.56;30.975;41.112;1439233286;16;4.0416;-1.0010
1689845542.000;1;6287931904;0;0;90;1;0;10;0.00;0.00;0;1.56;30.975;41.112;1439233286;17;4.0361;-1.0000
1689845549.000;1;6287931904;0;0;90;1;0;10;0.00;0.00;0;1.56;30.975;41.112;1439233286;18;4.0269;-1.0040
1689845549.001;1;6287931904;0;0;90;1;0;10;0.00;0.00;0;1.56;30.975;41.112;1439233286;19;4.0399;-0.3560
1689845549.003;1;6287931904;0;0;90;1;0;10;0.00;0.00;0;1.56;30.975;41.112;1439233286;20;4.0504;-0.0410
1689845549.010;1;6287931904;0;0;90;1;0;10;0.00;0.00;0;1.56;30.975;41.112;1439233286;21;4.0569;-0.0030
1689845549.030;1;6287931904;0;0;90;1;0;10;0.00;0.00;0;1.56;30.975;41.112;1439233286;22;4.0614;0.0040
1689845549.100;1;6287931904;0;0;90;1;0;10;0.00;0.00;0;1.56;30.975;41.112;1439233286;23;4.0676;-0.0030
1689845549.300;1;6287931904;0;0;90;1;0;10;0.00;0.00;0;1.56;30.975;41.112;1439233286;24;4.0719;-0.0020
1689845550.000;1;6287931904;0;0;90;1;0;10;0.00;0.00;0;1.56;30.975;41.112;1439233286;25;4.0737;0.0020
1689845552.000;1;6287931904;0;0;90;1;0;10;0.00;0.00;0;1.56;30.975;41.112;1439233286;26;4.0757;0.0010
1689845559.000;1;6287931904;0;0;90;1;0;10;0.00;0.00;0;1.56;30.975;41.112;1439233286;27;4.0779;-0.0020
1689845559.001;1;6287931904;0;0;90;1;0;10;0.00;0.00;0;1.56;30.975;41.112;1439233286;28;4.0919;0.6670
1689845559.003;1;6287931904;0;0;90;1;0;10;0.00;0.00;0;1.56;30.975;41.112;1439233286;29;4.1013;0.9650
1689845559.010;1;6287931904;0;0;90;1;0;10;0.00;0.00;0;1.56;30.975;41.112;1439233286;30;4.1079;1.0000
1689845559.030;1;6287931904;0;0;90;1;0;10;0.00;0.00;0;1.56;30.975;41.112;1439233286;31;4.1129;1.0050
1689845559.100;1;6287931904;0;0;90;1;0;10;0.00;0.00;0;1.56;30.975;41.112;1439233286;32;4.1187;1.0010
1689845559.300;1;6287931904;0;0;90;1;0;10;0.00;0.00;0;1.56;30.975;41.112;1439233286;33;4.1231;1.0000
1689845560.000;1;6287931904;0;0;90;1;0;10;0.00;0.00;0;1.56;30.975;41.112;1439233286;34;4.1261;0.9980
1689845562.000;1;6287931904;0;0;90;1;0;10;0.00;0.00;0;1.56;30.975;41.112;1439233286;35;4.1300;0.9990
1689845569.000;1;6287931904;0;0;90;1;0;10;0.00;0.00;0;1.56;30.975;41.112;1439233286;36;4.1372;0.9990
1689845589.000;1;6287931904;0;0;90;1;0;10;0.00;0.00;0;1.56;30.975;41.112;1439233286;37;4.1475;1.0010
1689845619.000;1;6287931904;0;0;90;1;0;10;0.00;0.00;0;1.56;30.975;41.112;1439233286;38;4.1563;1.0020
1689845619.001;1;6287931904;0;0;90;1;0;10;0.00;0.00;0;1.56;30.975;41.112;1439233286;39;4.1299;-0.3250
1689845619.003;1;6287931904;0;0;90;1;0;10;0.00;0.00;0;1.56;30.975;41.112;1439233286;40;4.1103;-0.8810
1689845619.010;1;6287931904;0;0;90;1;0;10;0.00;0.00;0;1.56;30.975;41.112;1439233286;41;4.0965;-1.0000
1689845619.030;1;6287931904;0;0;90;1;0;10;0.00;0.00;0;1.56;30.975;41.112;1439233286;42;4.0873;-0.9970
1689845619.100;1;6287931904;0;0;90;1;0;10;0.00;0.00;0;1.56;30.975;41.112;1439233286;43;4.0744;-0.9970
1689845619.300;1;6287931904;0;0;90;1;0;10;0.00;0.00;0;1.56;30.975;41.112;1439233286;44;4.0643;-1.0030
1689845620.000;1;6287931904;0;0;90;1;0;10;0.00;0.00;0;1.56;30.975;41.112;1439233286;45;4.0588;-0.9960
1689845622.000;1;6287931904;0;0;90;1;0;10;0.00;0.00;0;1.56;30.975;41.112;1439233286;46;4.0521;-1.0020
1689845629.000;1;6287931904;0;0;90;1;0;10;0.00;0.00;0;1.56;30.975;41.112;1439233286;47;4.0415;-1.0020
1689845649.000;1;6287931904;0;0;90;1;0;10;0.00;0.00;0;1.56;30.975;41.112;1439233286;48;4.0258;-1.0000
1689845679.000;1;6287931904;0;0;90;1;0;10;0.00;0.00;0;1.56;30.975;41.112;1439233286;49;4.0140;-0.9960
1689845679.001;1;6287931904;0;0;90;1;0;10;0.00;0.00;0;1.56;30.975;41.112;1439233286;50;4.0267;-0.3530
1689845679.003;1;6287931904;0;0;90;1;0;10;0.00;0.00;0;1.56;30.975;41.112;1439233286;51;4.0375;-0.0460
1689845679.010;1;6287931904;0;0;90;1;0;10;0.00;0.00;0;1.56;30.975;41.112;1439233286;52;4.0439;0.0010
1689845679.030;1;6287931904;0;0;90;1;0;10;0.00;0.00;0;1.56;30.975;41.112;1439233286;53;4.0486;-0.0020
1689845679.100;1;6287931904;0;0;90;1;0;10;0.00;0.00;0;1.56;30.975;41.112;1439233286;54;4.0549;0.0010
1689845679.300;1;6287931904;0;0;90;1;0;10;0.00;0.00;0;1.56;30.975;41.112;1439233286;55;4.0586;0.0000
1689845680.000;1;6287931904;0;0;90;1;0;10;0.00;0.00;0;1.56;30.975;41.112;1439233286;56;4.0612;0.0010
1689845682.000;1;6287931904;0;0;90;1;0;10;0.00;0.00;0;1.56;30.975;41.112;1439233286;57;4.0645;0.0010
1689845689.000;1;6287931904;0;0;90;1;0;10;0.00;0.00;0;1.56;30.975;41.112;1439233286;58;4.0686;-0.0020
1689845709.000;1;6287931904;0;0;90;1;0;10;0.00;0.00;0;1.56;30.975;41.112;1439233286;59;4.0732;-0.0010
1689845739.000;1;6287931904;0;0;90;1;0;10;0.00;0.00;0;1.56;30.975;41.112;1439233286;60;4.0769;0.0020
1689850232.000;1;6289142272;0;0;70;1;0;10;0.00;0.00;0;1.54;29.862;36.630;1439681812;0;3.9461;-0.0020
1689850232.001;1;6289142272;0;0;70;1;0;10;0.00;0.00;0;1.54;29.862;36.630;1439681812;1;3.9628;0.8060
1689850232.003;1;6289142272;0;0;70;1;0;10;0.00;0.00;0;1.54;29.862;36.630;1439681812;2;3.9704;0.9780
1689850232.010;1;6289142272;0;0;70;1;0;10;0.00;0.00;0;1.54;29.862;36.630;1439681812;3;3.9758;0.9940
1689850232.030;1;6289142272;0;0;70;1;0;10;0.00;0.00;0;1.54;29.862;36.630;1439681812;4;3.9793;0.9950
1689850232.100;1;6289142272;0;0;70;1;0;10;0.00;0.00;0;1.54;29.862;36.630;1439681812;5;3.9830;1.0050
1689850232.300;1;6289142272;0;0;70;1;0;10;0.00;0.00;0;1.54;29.862;36.630;1439681812;6;3.9844;0.9990
1689850233.000;1;6289142272;0;0;70;1;0;10;0.00;0.00;0;1.54;29.862;36.630;1439681812;7;3.9865;0.9970
1689850235.000;1;6289142272;0;0;70;1;0;10;0.00;0.00;0;1.54;29.862;36.630;1439681812;8;3.9904;1.0040
1689850242.000;1;6289142272;0;0;70;1;0;10;0.00;0.00;0;1.54;29.862;36.630;1439681812;9;3.9984;1.0030
1689850242.001;1;6289142272;0;0;70;1;0;10;0.00;0.00;0;1.54;29.862;36.630;1439681812;10;3.9724;-0.3190
1689850242.003;1;6289142272;0;0;70;1;0;10;0.00;0.00;0;1.54;29.862;36.630;1439681812;11;3.9524;-0.9010
1689850242.010;1;6289142272;0;0;70;1;0;10;0.00;0.00;0;1.54;29.862;36.630;1439681812;12;3.9401;-0.9920
1689850242.030;1;6289142272;0;0;70;1;0;10;0.00;0.00;0;1.54;29.862;36.630;1439681812;13;3.9324;-0.9980
1689850242.100;1;6289142272;0;0;70;1;0;10;0.00;0.00;0;1.54;29.862;36.630;1439681812;14;3.9260;-0.9980
1689850242.300;1;6289142272;0;0;70;1;0;10;0.00;0.00;0;1.54;29.862;36.630;1439681812;15;3.9229;-1.0060
1689850243.000;1;6289142272;0;0;70;1;0;10;0.00;0.00;0;1.54;29.862;36.630;1439681812;16;3.9192;-0.9960
1689850245.000;1;6289142272;0;0;70;1;0;10;0.00;0.00;0;1.54;29.862;36.630;1439681812;17;3.9133;-0.9990
1689850252.000;1;6289142272;0;0;70;1;0;10;0.00;0.00;0;1.54;29.862;36.630;1439681812;18;3.9016;-0.9970
1689850252.001;1;6289142272;0;0;70;1;0;10;0.00;0.00;0;1.54;29.862;36.630;1439681812;19;3.9146;-0.3570
1689850252.003;1;6289142272;0;0;70;1;0;10;0.00;0.00;0;1.54;29.862;36.630;1439681812;20;3.9244;-0.0430
1689850252.010;1;6289142272;0;0;70;1;0;10;0.00;0.00;0;1.54;29.862;36.630;1439681812;21;3.9306;0.0010
1689850252.030;1;6289142272;0;0;70;1;0;10;0.00;0.00;0;1.54;29.862;36.630;1439681812;22;3.9350;0.0020
1689850252.100;1;6289142272;0;0;70;1;0;10;0.00;0.00;0;1.54;29.862;36.630;1439681812;23;3.9380;0.0030
1689850252.300;1;6289142272;0;0;70;1;0;10;0.00;0.00;0;1.54;29.862;36.630;1439681812;24;3.9391;-0.0020
1689850253.000;1;6289142272;0;0;70;1;0;10;0.00;0.00;0;1.54;29.862;36.630;1439681812;25;3.9407;-0.0010
1689850255.000;1;6289142272;0;0;70;1;0;10;0.00;0.00;0;1.54;29.862;36.630;1439681812;26;3.9424;0.0010
1689850262.000;1;6289142272;0;0;70;1;0;10;0.00;0.00;0;1.54;29.862;36.630;1439681812;27;3.9443;0.0010
1689850262.001;1;6289142272;0;0;70;1;0;10;0.00;0.00;0;1.54;29.862;36.630;1439681812;28;3.9583;0.6740
1689850262.003;1;6289142272;0;0;70;1;0;10;0.00;0.00;0;1.54;29.862;36.630;1439681812;29;3.9686;0.9710
1689850262.010;1;6289142272;0;0;70;1;0;10;0.00;0.00;0;1.54;29.862;36.630;1439681812;30;3.9738;0.9980
1689850262.030;1;6289142272;0;0;70;1;0;10;0.00;0.00;0;1.54;29.862;36.630;1439681812;31;3.9773;0.9960
1689850262.100;1;6289142272;0;0;70;1;0;10;0.00;0.00;0;1.54;29.862;36.630;1439681812;32;3.9805;1.0010
1689850262.300;1;6289142272;0;0;70;1;0;10;0.00;0.00;0;1.54;29.862;36.630;1439681812;33;3.9834;1.0090
1689850263.000;1;6289142272;0;0;70;1;0;10;0.00;0.00;0;1.54;29.862;36.630;1439681812;34;3.9844;1.0020
1689850265.000;1;6289142272;0;0;70;1;0;10;0.00;0.00;0;1.54;29.862;36.630;1439681812;35;3.9891;0.9990
1689850272.000;1;6289142272;0;0;70;1;0;10;0.00;0.00;0;1.54;29.862;36.630;1439681812;36;3.9970;1.0010
1689850292.000;1;6289142272;0;0;70;1;0;10;0.00;0.00;0;1.54;29.862;36.630;1439681812;37;4.0099;1.0000
1689850322.000;1;6289142272;0;0;70;1;0;10;0.00;0.00;0;1.54;29.862;36.630;1439681812;38;4.0189;1.0010
1689850322.001;1;6289142272;0;0;70;1;0;10;0.00;0.00;0;1.54;29.862;36.630;1439681812;39;3.9935;-0.3190
1689850322.003;1;6289142272;0;0;70;1;0;10;0.00;0.00;0;1.54;29.862;36.630;1439681812;40;3.9740;-0.8880
1689850322.010;1;6289142272;0;0;70;1;0;10;0.00;0.00;0;1.54;29.862;36.630;1439681812;41;3.9610;-0.9980
1689850322.030;1;6289142272;0;0;70;1;0;10;0.00;0.00;0;1.54;29.862;36.630;1439681812;42;3.9532;-1.0060
1689850322.100;1;6289142272;0;0;70;1;0;10;0.00;0.00;0;1.54;29.862;36.630;1439681812;43;3.9473;-1.0020
1689850322.300;1;6289142272;0;0;70;1;0;10;0.00;0.00;0;1.54;29.862;36.630;1439681812;44;3.9443;-0.9980
1689850323.000;1;6289142272;0;0;70;1;0;10;0.00;0.00;0;1.54;29.862;36.630;1439681812;45;3.9401;-0.9980
1689850325.000;1;6289142272;0;0;70;1;0;10;0.00;0.00;0;1.54;29.862;36.630;1439681812;46;3.9332;-1.0040
1689850332.000;1;6289142272;0;0;70;1;0;10;0.00;0.00;0;1.54;29.862;36.630;1439681812;47;3.9217;-1.0000
1689850352.000;1;6289142272;0;0;70;1;0;10;0.00;0.00;0;1.54;29.862;36.630;1439681812;48;3.9033;-0.9980
1689850382.000;1;6289142272;0;0;70;1;0;10;0.00;0.00;0;1.54;29.862;36.630;1439681812;49;3.8844;-1.0020
1689850382.001;1;6289142272;0;0;70;1;0;10;0.00;0.00;0;1.54;29.862;36.630;1439681812;50;3.8977;-0.3490
1689850382.003;1;6289142272;0;0;70;1;0;10;0.00;0.00;0;1.54;29.862;36.630;1439681812;51;3.9083;-0.0450
1689850382.010;1;6289142272;0;0;70;1;0;10;0.00;0.00;0;1.54;29.862;36.630;1439681812;52;3.9138;0.0000
1689850382.030;1;6289142272;0;0;70;1;0;10;0.00;0.00;0;1.54;29.862;36.630;1439681812;53;3.9179;0.0010
1689850382.100;1;6289142272;0;0;70;1;0;10;0.00;0.00;0;1.54;29.862;36.630;1439681812;54;3.9205;-0.0050
1689850382.300;1;6289142272;0;0;70;1;0;10;0.00;0.00;0;1.54;29.862;36.630;1439681812;55;3.9227;0.0010
1689850383.000;1;6289142272;0;0;70;1;0;10;0.00;0.00;0;1.54;29.862;36.630;1439681812;56;3.9245;0.0030
1689850385.000;1;6289142272;0;0;70;1;0;10;0.00;0.00;0;1.54;29.862;36.630;1439681812;57;3.9279;0.0030
1689850392.000;1;6289142272;0;0;70;1;0;10;0.00;0.00;0;1.54;29.862;36.630;1439681812;58;3.9326;0.0000
1689850412.000;1;6289142272;0;0;70;1;0;10;0.00;0.00;0;1.54;29.862;36.630;1439681812;59;3.9383;0.0010
1689850442.000;1;6289142272;0;0;70;1;0;10;0.00;0.00;0;1.54;29.862;36.630;1439681812;60;3.9413;-0.0020
1689855223.000;1;6290425344;0;0;50;1;0;10;0.00;0.00;0;1.31;28.816;34.998;1440157634;0;3.7454;0.0010
1689855223.001;1;6290425344;0;0;50;1;0;10;0.00;0.00;0;1.31;28.816;34.998;1440157634;1;3.7621;0.8060
1689855223.003;1;6290425344;0;0;50;1;0;10;0.00;0.00;0;1.31;28.816;34.998;1440157634;2;3.7693;0.9860
1689855223.010;1;6290425344;0;0;50;1;0;10;0.00;0.00;0;1.31;28.816;34.998;1440157634;3;3.7743;1.0020
1689855223.030;1;6290425344;0;0;50;1;0;10;0.00;0.00;0;1.31;28.816;34.998;1440157634;4;3.7779;1.0000
1689855223.100;1;6290425344;0;0;50;1;0;10;0.00;0.00;0;1.31;28.816;34.998;1440157634;5;3.7803;0.9970
1689855223.300;1;6290425344;0;0;50;1;0;10;0.00;0.00;0;1.31;28.816;34.998;1440157634;6;3.7816;1.0000
1689855224.000;1;6290425344;0;0;50;1;0;10;0.00;0.00;0;1.31;28.816;34.998;1440157634;7;3.7840;0.9980
1689855226.000;1;6290425344;0;0;50;1;0;10;0.00;0.00;0;1.31;28.816;34.998;1440157634;8;3.7874;1.0010
1689855233.000;1;6290425344;0;0;50;1;0;10;0.00;0.00;0;1.31;28.816;34.998;1440157634;9;3.7941;0.9960
1689855233.001;1;6290425344;0;0;50;1;0;10;0.00;0.00;0;1.31;28.816;34.998;1440157634;10;3.7682;-0.3160
1689855233.003;1;6290425344;0;0;50;1;0;10;0.00;0.00;0;1.31;28.816;34.998;1440157634;11;3.7484;-0.9040
1689855233.010;1;6290425344;0;0;50;1;0;10;0.00;0.00;0;1.31;28.816;34.998;1440157634;12;3.7357;-0.9950
1689855233.030;1;6290425344;0;0;50;1;0;10;0.00;0.00;0;1.31;28.816;34.998;1440157634;13;3.7288;-0.9960
1689855233.100;1;6290425344;0;0;50;1;0;10;0.00;0.00;0;1.31;28.816;34.998;1440157634;14;3.7233;-1.0050
1689855233.300;1;6290425344;0;0;50;1;0;10;0.00;0.00;0;1.31;28.816;34.998;1440157634;15;3.7205;-1.0000
1689855234.000;1;6290425344;0;0;50;1;0;10;0.00;0.00;0;1.31;28.816;34.998;1440157634;16;3.7176;-0.9990
1689855236.000;1;6290425344;0;0;50;1;0;10;0.00;0.00;0;1.31;28.816;34.998;1440157634;17;3.7119;-0.9990
1689855243.000;1;6290425344;0;0;50;1;0;10;0.00;0.00;0;1.31;28.816;34.998;1440157634;18;3.7025;-0.9950
1689855243.001;1;6290425344;0;0;50;1;0;10;0.00;0.00;0;1.31;28.816;34.998;1440157634;19;3.7155;-0.3500
1689855243.003;1;6290425344;0;0;50;1;0;10;0.00;0.00;0;1.31;28.816;34.998;1440157634;20;3.7256;-0.0430
1689855243.010;1;6290425344;0;0;50;1;0;10;0.00;0.00;0;1.31;28.816;34.998;1440157634;21;3.7319;-0.0030
1689855243.030;1;6290425344;0;0;50;1;0;10;0.00;0.00;0;1.31;28.816;34.998;1440157634;22;3.7354;0.0000
1689855243.100;1;6290425344;0;0;50;1;0;10;0.00;0.00;0;1.31;28.816;34.998;1440157634;23;3.7378;-0.0040
1689855243.300;1;6290425344;0;0;50;1;0;10;0.00;0.00;0;1.31;28.816;34.998;1440157634;24;3.7386;-0.0020
1689855244.000;1;6290425344;0;0;50;1;0;10;0.00;0.00;0;1.31;28.816;34.998;1440157634;25;3.7402;-0.0010
1689855246.000;1;6290425344;0;0;50;1;0;10;0.00;0.00;0;1.31;28.816;34.998;1440157634;26;3.7412;-0.0030
1689855253.000;1;6290425344;0;0;50;1;0;10;0.00;0.00;0;1.31;28.816;34.998;1440157634;27;3.7435;-0.0010
1689855253.001;1;6290425344;0;0;50;1;0;10;0.00;0.00;0;1.31;28.816;34.998;1440157634;28;3.7568;0.6660
1689855253.003;1;6290425344;0;0;50;1;0;10;0.00;0.00;0;1.31;28.816;34.998;1440157634;29;3.7671;0.9720
1689855253.010;1;6290425344;0;0;50;1;0;10;0.00;0.00;0;1.31;28.816;34.998;1440157634;30;3.7728;1.0010
1689855253.030;1;6290425344;0;0;50;1;0;10;0.00;0.00;0;1.31;28.816;34.998;1440157634;31;3.7761;1.0020
1689855253.100;1;6290425344;0;0;50;1;0;10;0.00;0.00;0;1.31;28.816;34.998;1440157634;32;3.7786;0.9970
1689855253.300;1;6290425344;0;0;50;1;0;10;0.00;0.00;0;1.31;28.816;34.998;1440157634;33;3.7804;0.9990
1689855254.000;1;6290425344;0;0;50;1;0;10;0.00;0.00;0;1.31;28.816;34.998;1440157634;34;3.7821;1.0000
1689855256.000;1;6290425344;0;0;50;1;0;10;0.00;0.00;0;1.31;28.816;34.998;1440157634;35;3.7861;1.0030
1689855263.000;1;6290425344;0;0;50;1;0;10;0.00;0.00;0;1.31;28.816;34.998;1440157634;36;3.7930;0.9990
1689855283.000;1;6290425344;0;0;50;1;0;10;0.00;0.00;0;1.31;28.816;34.998;1440157634;37;3.8044;1.0000
1689855313.000;1;6290425344;0;0;50;1;0;10;0.00;0.00;0;1.31;28.816;34.998;1440157634;38;3.8145;0.9970
1689855313.001;1;6290425344;0;0;50;1;0;10;0.00;0.00;0;1.31;28.816;34.998;1440157634;39;3.7886;-0.3190
1689855313.003;1;6290425344;0;0;50;1;0;10;0.00;0.00;0;1.31;28.816;34.998;1440157634;40;3.7687;-0.9050
1689855313.010;1;6290425344;0;0;50;1;0;10;0.00;0.00;0;1.31;28.816;34.998;1440157634;41;3.7564;-0.9910
1689855313.030;1;6290425344;0;0;50;1;0;10;0.00;0.00;0;1.31;28.816;34.998;1440157634;42;3.7493;-1.0030
1689855313.100;1;6290425344;0;0;50;1;0;10;0.00;0.00;0;1.31;28.816;34.998;1440157634;43;3.7443;-1.0010
1689855313.300;1;6290425344;0;0;50;1;0;10;0.00;0.00;0;1.31;28.816;34.998;1440157634;44;3.7417;-1.0060
1689855314.000;1;6290425344;0;0;50;1;0;10;0.00;0.00;0;1.31;28.816;34.998;1440157634;45;3.7382;-1.0000
1689855316.000;1;6290425344;0;0;50;1;0;10;0.00;0.00;0;1.31;28.816;34.998;1440157634;46;3.7314;-0.9990
1689855323.000;1;6290425344;0;0;50;1;0;10;0.00;0.00;0;1.31;28.816;34.998;1440157634;47;3.7200;-1.0010
1689855343.000;1;6290425344;0;0;50;1;0;10;0.00;0.00;0;1.31;28.816;34.998;1440157634;48;3.7025;-1.0040
1689855373.000;1;6290425344;0;0;50;1;0;10;0.00;0.00;0;1.31;28.816;34.998;1440157634;49;3.6876;-1.0040
1689855373.001;1;6290425344;0;0;50;1;0;10;0.00;0.00;0;1.31;28.816;34.998;1440157634;50;3.7002;-0.3520
1689855373.003;1;6290425344;0;0;50;1;0;10;0.00;0.00;0;1.31;28.816;34.998;1440157634;51;3.7104;-0.0420
1689855373.010;1;6290425344;0;0;50;1;0;10;0.00;0.00;0;1.31;28.816;34.998;1440157634;52;3.7165;0.0070
1689855373.030;1;6290425344;0;0;50;1;0;10;0.00;0.00;0;1.31;28.816;34.998;1440157634;53;3.7198;0.0030
1689855373.100;1;6290425344;0;0;50;1;0;10;0.00;0.00;0;1.31;28.816;34.998;1440157634;54;3.7227;0.0030
1689855373.300;1;6290425344;0;0;50;1;0;10;0.00;0.00;0;1.31;28.816;34.998;1440157634;55;3.7239;0.0040
1689855374.000;1;6290425344;0;0;50;1;0;10;0.00;0.00;0;1.31;28.816;34.998;1440157634;56;3.7252;0.0010
1689855376.000;1;6290425344;0;0;50;1;0;10;0.00;0.00;0;1.31;28.816;34.998;1440157634;57;3.7281;0.0040
1689855383.000;1;6290425344;0;0;50;1;0;10;0.00;0.00;0;1.31;28.816;34.998;1440157634;58;3.7325;-0.0010
1689855403.000;1;6290425344;0;0;50;1;0;10;0.00;0.00;0;1.31;28.816;34.998;1440157634;59;3.7378;-0.0030
1689855433.000;1;6290425344;0;0;50;1;0;10;0.00;0.00;0;1.31;28.816;34.998;1440157634;60;3.7405;0.0010
1689861057.000;1;6291925504;0;0;30;1;0;10;0.00;0.00;0;1.42;30.055;36.232;1440714079;0;3.5897;0.0000
1689861057.001;1;6291925504;0;0;30;1;0;10;0.00;0.00;0;1.42;30.055;36.232;1440714079;1;3.6062;0.7940
1689861057.003;1;6291925504;0;0;30;1;0;10;0.00;0.00;0;1.42;30.055;36.232;1440714079;2;3.6140;0.9810
1689861057.010;1;6291925504;0;0;30;1;0;10;0.00;0.00;0;1.42;30.055;36.232;1440714079;3;3.6197;0.9980
1689861057.030;1;6291925504;0;0;30;1;0;10;0.00;0.00;0;1.42;30.055;36.232;1440714079;4;3.6232;1.0020
1689861057.100;1;6291925504;0;0;30;1;0;10;0.00;0.00;0;1.42;30.055;36.232;1440714079;5;3.6259;0.9980
1689861057.300;1;6291925504;0;0;30;1;0;10;0.00;0.00;0;1.42;30.055;36.232;1440714079;6;3.6267;1.0010
1689861058.000;1;6291925504;0;0;30;1;0;10;0.00;0.00;0;1.42;30.055;36.232;1440714079;7;3.6289;1.0000
1689861060.000;1;6291925504;0;0;30;1;0;10;0.00;0.00;0;1.42;30.055;36.232;1440714079;8;3.6320;1.0010
1689861067.000;1;6291925504;0;0;30;1;0;10;0.00;0.00;0;1.42;30.055;36.232;1440714079;9;3.6385;0.9960
1689861067.001;1;6291925504;0;0;30;1;0;10;0.00;0.00;0;1.42;30.055;36.232;1440714079;10;3.6120;-0.3140
1689861067.003;1;6291925504;0;0;30;1;0;10;0.00;0.00;0;1.42;30.055;36.232;1440714079;11;3.5920;-0.9120
1689861067.010;1;6291925504;0;0;30;1;0;10;0.00;0.00;0;1.42;30.055;36.232;1440714079;12;3.5793;-0.9970
1689861067.030;1;6291925504;0;0;30;1;0;10;0.00;0.00;0;1.42;30.055;36.232;1440714079;13;3.5723;-0.9930
1689861067.100;1;6291925504;0;0;30;1;0;10;0.00;0.00;0;1.42;30.055;36.232;1440714079;14;3.5666;-1.0030
1689861067.300;1;6291925504;0;0;30;1;0;10;0.00;0.00;0;1.42;30.055;36.232;1440714079;15;3.5640;-0.9990
1689861068.000;1;6291925504;0;0;30;1;0;10;0.00;0.00;0;1.42;30.055;36.232;1440714079;16;3.5608;-1.0000
1689861070.000;1;6291925504;0;0;30;1;0;10;0.00;0.00;0;1.42;30.055;36.232;1440714079;17;3.5561;-1.0000
1689861077.000;1;6291925504;0;0;30;1;0;10;0.00;0.00;0;1.42;30.055;36.232;1440714079;18;3.5469;-1.0000
1689861077.001;1;6291925504;0;0;30;1;0;10;0.00;0.00;0;1.42;30.055;36.232;1440714079;19;3.5601;-0.3480
1689861077.003;1;6291925504;0;0;30;1;0;10;0.00;0.00;0;1.42;30.055;36.232;1440714079;20;3.5707;-0.0410
1689861077.010;1;6291925504;0;0;30;1;0;10;0.00;0.00;0;1.42;30.055;36.232;1440714079;21;3.5766;-0.0060
1689861077.030;1;6291925504;0;0;30;1;0;10;0.00;0.00;0;1.42;30.055;36.232;1440714079;22;3.5804;-0.0040
1689861077.100;1;6291925504;0;0;30;1;0;10;0.00;0.00;0;1.42;30.055;36.232;1440714079;23;3.5829;0.0000
1689861077.300;1;6291925504;0;0;30;1;0;10;0.00;0.00;0;1.42;30.055;36.232;1440714079;24;3.5837;-0.0010
1689861078.000;1;6291925504;0;0;30;1;0;10;0.00;0.00;0;1.42;30.055;36.232;1440714079;25;3.5859;0.0050
1689861080.000;1;6291925504;0;0;30;1;0;10;0.00;0.00;0;1.42;30.055;36.232;1440714079;26;3.5873;0.0040
1689861087.000;1;6291925504;0;0;30;1;0;10;0.00;0.00;0;1.42;30.055;36.232;1440714079;27;3.5881;0.0030
1689861087.001;1;6291925504;0;0;30;1;0;10;0.00;0.00;0;1.42;30.055;36.232;1440714079;28;3.6016;0.6670
1689861087.003;1;6291925504;0;0;30;1;0;10;0.00;0.00;0;1.42;30.055;36.232;1440714079;29;3.6120;0.9680
1689861087.010;1;6291925504;0;0;30;1;0;10;0.00;0.00;0;1.42;30.055;36.232;1440714079;30;3.6180;0.9960
1689861087.030;1;6291925504;0;0;30;1;0;10;0.00;0.00;0;1.42;30.055;36.232;1440714079;31;3.6209;0.9900
1689861087.100;1;6291925504;0;0;30;1;0;10;0.00;0.00;0;1.42;30.055;36.232;1440714079;32;3.6244;1.0010
1689861087.300;1;6291925504;0;0;30;1;0;10;0.00;0.00;0;1.42;30.055;36.232;1440714079;33;3.6256;0.9960
1689861088.000;1;6291925504;0;0;30;1;0;10;0.00;0.00;0;1.42;30.055;36.232;1440714079;34;3.6271;1.0060
1689861090.000;1;6291925504;0;0;30;1;0;10;0.00;0.00;0;1.42;30.055;36.232;1440714079;35;3.6311;1.0030
1689861097.000;1;6291925504;0;0;30;1;0;10;0.00;0.00;0;1.42;30.055;36.232;1440714079;36;3.6372;1.0000
1689861117.000;1;6291925504;0;0;30;1;0;10;0.00;0.00;0;1.42;30.055;36.232;1440714079;37;3.6477;1.0020
1689861147.000;1;6291925504;0;0;30;1;0;10;0.00;0.00;0;1.42;30.055;36.232;1440714079;38;3.6593;1.0030
1689861147.001;1;6291925504;0;0;30;1;0;10;0.00;0.00;0;1.42;30.055;36.232;1440714079;39;3.6332;-0.3120
1689861147.003;1;6291925504;0;0;30;1;0;10;0.00;0.00;0;1.42;30.055;36.232;1440714079;40;3.6131;-0.9060
1689861147.010;1;6291925504;0;0;30;1;0;10;0.00;0.00;0;1.42;30.055;36.232;1440714079;41;3.5999;-0.9960
1689861147.030;1;6291925504;0;0;30;1;0;10;0.00;0.00;0;1.42;30.055;36.232;1440714079;42;3.5931;-0.9980
1689861147.100;1;6291925504;0;0;30;1;0;10;0.00;0.00;0;1.42;30.055;36.232;1440714079;43;3.5877;-0.9990
1689861147.300;1;6291925504;0;0;30;1;0;10;0.00;0.00;0;1.42;30.055;36.232;1440714079;44;3.5853;-1.0000
1689861148.000;1;6291925504;0;0;30;1;0;10;0.00;0.00;0;1.42;30.055;36.232;1440714079;45;3.5815;-0.9990
1689861150.000;1;6291925504;0;0;30;1;0;10;0.00;0.00;0;1.42;30.055;36.232;1440714079;46;3.5764;-1.0030
1689861157.000;1;6291925504;0;0;30;1;0;10;0.00;0.00;0;1.42;30.055;36.232;1440714079;47;3.5653;-1.0010
1689861177.000;1;6291925504;0;0;30;1;0;10;0.00;0.00;0;1.42;30.055;36.232;1440714079;48;3.5489;-0.9930
1689861207.000;1;6291925504;0;0;30;1;0;10;0.00;0.00;0;1.42;30.055;36.232;1440714079;49;3.5340;-0.9980
1689861207.001;1;6291925504;0;0;30;1;0;10;0.00;0.00;0;1.42;30.055;36.232;1440714079;50;3.5472;-0.3510
1689861207.003;1;6291925504;0;0;30;1;0;10;0.00;0.00;0;1.42;30.055;36.232;1440714079;51;3.5572;-0.0470
1689861207.010;1;6291925504;0;0;30;1;0;10;0.00;0.00;0;1.42;30.055;36.232;1440714079;52;3.5633;-0.0020
1689861207.030;1;6291925504;0;0;30;1;0;10;0.00;0.00;0;1.42;30.055;36.232;1440714079;53;3.5665;-0.0020
1689861207.100;1;6291925504;0;0;30;1;0;10;0.00;0.00;0;1.42;30.055;36.232;1440714079;54;3.5698;0.0000
1689861207.300;1;6291925504;0;0;30;1;0;10;0.00;0.00;0;1.42;30.055;36.232;1440714079;55;3.5708;0.0010
1689861208.000;1;6291925504;0;0;30;1;0;10;0.00;0.00;0;1.42;30.055;36.232;1440714079;56;3.5718;-0.0030
1689861210.000;1;6291925504;0;0;30;1;0;10;0.00;0.00;0;1.42;30.055;36.232;1440714079;57;3.5749;-0.0010
1689861217.000;1;6291925504;0;0;30;1;0;10;0.00;0.00;0;1.42;30.055;36.232;1440714079;58;3.5787;-0.0010
1689861237.000;1;6291925504;0;0;30;1;0;10;0.00;0.00;0;1.42;30.055;36.232;1440714079;59;3.5834;0.0000
1689861267.000;1;6291925504;0;0;30;1;0;10;0.00;0.00;0;1.42;30.055;36.232;1440714079;60;3.5863;0.0020
1689865618.000;1;6293100032;0;0;10;1;0;10;0.00;0.00;0;1.57;31.662;45.458;1441149114;0;3.2912;-0.0010
1689865618.001;1;6293100032;0;0;10;1;0;10;0.00;0.00;0;1.57;31.662;45.458;1441149114;1;3.3083;0.7910
1689865618.003;1;6293100032;0;0;10;1;0;10;0.00;0.00;0;1.57;31.662;45.458;1441149114;2;3.3166;0.9800
1689865618.010;1;6293100032;0;0;10;1;0;10;0.00;0.00;0;1.57;31.662;45.458;1441149114;3;3.3228;0.9990
1689865618.030;1;6293100032;0;0;10;1;0;10;0.00;0.00;0;1.57;31.662;45.458;1441149114;4;3.3289;1.0060
1689865618.100;1;6293100032;0;0;10;1;0;10;0.00;0.00;0;1.57;31.662;45.458;1441149114;5;3.3367;1.0010
1689865618.300;1;6293100032;0;0;10;1;0;10;0.00;0.00;0;1.57;31.662;45.458;1441149114;6;3.3470;0.9970
1689865619.000;1;6293100032;0;0;10;1;0;10;0.00;0.00;0;1.57;31.662;45.458;1441149114;7;3.3539;1.0020
1689865621.000;1;6293100032;0;0;10;1;0;10;0.00;0.00;0;1.57;31.662;45.458;1441149114;8;3.3600;1.0020
1689865628.000;1;6293100032;0;0;10;1;0;10;0.00;0.00;0;1.57;31.662;45.458;1441149114;9;3.3716;1.0040
1689865628.001;1;6293100032;0;0;10;1;0;10;0.00;0.00;0;1.57;31.662;45.458;1441149114;10;3.3451;-0.2970
1689865628.003;1;6293100032;0;0;10;1;0;10;0.00;0.00;0;1.57;31.662;45.458;1441149114;11;3.3238;-0.9180
1689865628.010;1;6293100032;0;0;10;1;0;10;0.00;0.00;0;1.57;31.662;45.458;1441149114;12;3.3094;-0.9910
1689865628.030;1;6293100032;0;0;10;1;0;10;0.00;0.00;0;1.57;31.662;45.458;1441149114;13;3.2981;-0.9980
1689865628.100;1;6293100032;0;0;10;1;0;10;0.00;0.00;0;1.57;31.662;45.458;1441149114;14;3.2822;-1.0000
1689865628.300;1;6293100032;0;0;10;1;0;10;0.00;0.00;0;1.57;31.662;45.458;1441149114;15;3.2638;-1.0020
1689865629.000;1;6293100032;0;0;10;1;0;10;0.00;0.00;0;1.57;31.662;45.458;1441149114;16;3.2480;-1.0000
1689865631.000;1;6293100032;0;0;10;1;0;10;0.00;0.00;0;1.57;31.662;45.458;1441149114;17;3.2353;-0.9950
1689865638.000;1;6293100032;0;0;10;1;0;10;0.00;0.00;0;1.57;31.662;45.458;1441149114;18;3.2130;-0.9990
1689865638.001;1;6293100032;0;0;10;1;0;10;0.00;0.00;0;1.57;31.662;45.458;1441149114;19;3.2272;-0.3380
1689865638.003;1;6293100032;0;0;10;1;0;10;0.00;0.00;0;1.57;31.662;45.458;1441149114;20;3.2374;-0.0520
1689865638.010;1;6293100032;0;0;10;1;0;10;0.00;0.00;0;1.57;31.662;45.458;1441149114;21;3.2449;0.0030
1689865638.030;1;6293100032;0;0;10;1;0;10;0.00;0.00;0;1.57;31.662;45.458;1441149114;22;3.2500;-0.0010
1689865638.100;1;6293100032;0;0;10;1;0;10;0.00;0.00;0;1.57;31.662;45.458;1441149114;23;3.2598;-0.0010
1689865638.300;1;6293100032;0;0;10;1;0;10;0.00;0.00;0;1.57;31.662;45.458;1441149114;24;3.2719;-0.0020
1689865639.000;1;6293100032;0;0;10;1;0;10;0.00;0.00;0;1.57;31.662;45.458;1441149114;25;3.2829;0.0000
1689865641.000;1;6293100032;0;0;10;1;0;10;0.00;0.00;0;1.57;31.662;45.458;1441149114;26;3.2867;0.0000
1689865648.000;1;6293100032;0;0;10;1;0;10;0.00;0.00;0;1.57;31.662;45.458;1441149114;27;3.2893;-0.0030
1689865648.001;1;6293100032;0;0;10;1;0;10;0.00;0.00;0;1.57;31.662;45.458;1441149114;28;3.3032;0.6610
1689865648.003;1;6293100032;0;0;10;1;0;10;0.00;0.00;0;1.57;31.662;45.458;1441149114;29;3.3140;0.9770
1689865648.010;1;6293100032;0;0;10;1;0;10;0.00;0.00;0;1.57;31.662;45.458;1441149114;30;3.3208;0.9960
1689865648.030;1;6293100032;0;0;10;1;0;10;0.00;0.00;0;1.57;31.662;45.458;1441149114;31;3.3259;1.0020
1689865648.100;1;6293100032;0;0;10;1;0;10;0.00;0.00;0;1.57;31.662;45.458;1441149114;32;3.3351;0.9990
1689865648.300;1;6293100032;0;0;10;1;0;10;0.00;0.00;0;1.57;31.662;45.458;1441149114;33;3.3455;1.0030
1689865649.000;1;6293100032;0;0;10;1;0;10;0.00;0.00;0;1.57;31.662;45.458;1441149114;34;3.3527;1.0060
1689865651.000;1;6293100032;0;0;10;1;0;10;0.00;0.00;0;1.57;31.662;45.458;1441149114;35;3.3580;1.0030
1689865658.000;1;6293100032;0;0;10;1;0;10;0.00;0.00;0;1.57;31.662;45.458;1441149114;36;3.3706;1.0000
1689865678.000;1;6293100032;0;0;10;1;0;10;0.00;0.00;0;1.57;31.662;45.458;1441149114;37;3.3955;0.9940
1689865708.000;1;6293100032;0;0;10;1;0;10;0.00;0.00;0;1.57;31.662;45.458;1441149114;38;3.4235;0.9970
1689865708.001;1;6293100032;0;0;10;1;0;10;0.00;0.00;0;1.57;31.662;45.458;1441149114;39;3.3969;-0.3000
1689865708.003;1;6293100032;0;0;10;1;0;10;0.00;0.00;0;1.57;31.662;45.458;1441149114;40;3.3760;-0.9120
1689865708.010;1;6293100032;0;0;10;1;0;10;0.00;0.00;0;1.57;31.662;45.458;1441149114;41;3.3613;-0.9960
1689865708.030;1;6293100032;0;0;10;1;0;10;0.00;0.00;0;1.57;31.662;45.458;1441149114;42;3.3508;-0.9970
1689865708.100;1;6293100032;0;0;10;1;0;10;0.00;0.00;0;1.57;31.662;45.458;1441149114;43;3.3356;-0.9960
1689865708.300;1;6293100032;0;0;10;1;0;10;0.00;0.00;0;1.57;31.662;45.458;1441149114;44;3.3206;-1.0010
1689865709.000;1;6293100032;0;0;10;1;0;10;0.00;0.00;0;1.57;31.662;45.458;1441149114;45;3.3084;-0.9990
1689865711.000;1;6293100032;0;0;10;1;0;10;0.00;0.00;0;1.57;31.662;45.458;1441149114;46;3.2971;-1.0010
1689865718.000;1;6293100032;0;0;10;1;0;10;0.00;0.00;0;1.57;31.662;45.458;1441149114;47;3.2759;-0.9960
1689865738.000;1;6293100032;0;0;10;1;0;10;0.00;0.00;0;1.57;31.662;45.458;1441149114;48;3.2355;-0.9960
1689865768.000;1;6293100032;0;0;10;1;0;10;0.00;0.00;0;1.57;31.662;45.458;1441149114;49;3.1892;-1.0000
1689865768.001;1;6293100032;0;0;10;1;0;10;0.00;0.00;0;1.57;31.662;45.458;1441149114;50;3.2031;-0.3420
1689865768.003;1;6293100032;0;0;10;1;0;10;0.00;0.00;0;1.57;31.662;45.458;1441149114;51;3.2133;-0.0490
1689865768.010;1;6293100032;0;0;10;1;0;10;0.00;0.00;0;1.57;31.662;45.458;1441149114;52;3.2203;-0.0010
1689865768.030;1;6293100032;0;0;10;1;0;10;0.00;0.00;0;1.57;31.662;45.458;1441149114;53;3.2259;-0.0040
1689865768.100;1;6293100032;0;0;10;1;0;10;0.00;0.00;0;1.57;31.662;45.458;1441149114;54;3.2363;0.0000
1689865768.300;1;6293100032;0;0;10;1;0;10;0.00;0.00;0;1.57;31.662;45.458;1441149114;55;3.2497;-0.0040
1689865769.000;1;6293100032;0;0;10;1;0;10;0.00;0.00;0;1.57;31.662;45.458;1441149114;56;3.2628;0.0040
1689865771.000;1;6293100032;0;0;10;1;0;10;0.00;0.00;0;1.57;31.662;45.458;1441149114;57;3.2688;0.0030
1689865778.000;1;6293100032;0;0;10;1;0;10;0.00;0.00;0;1.57;31.662;45.458;1441149114;58;3.2761;0.0010
1689865798.000;1;6293100032;0;0;10;1;0;10;0.00;0.00;0;1.57;31.662;45.458;1441149114;59;3.2831;-0.0020
1689865828.000;1;6293100032;0;0;10;1;0;10;0.00;0.00;0;1.57;31.662;45.458;1441149114;60;3.2878;0.0000
1691614103.000;1;6741312512;1;1;10;1;0;10;0.00;0.00;0;24.96;19.656;22.466;1607903149;0;3.3913;0.0000
1691614103.001;1;6741312512;1;1;10;1;0;10;0.00;0.00;0;24.96;19.656;22.466;1607903149;1;3.4042;0.8050
1691614103.003;1;6741312512;1;1;10;1;0;10;0.00;0.00;0;24.96;19.656;22.466;1607903149;2;3.4089;0.9940
1691614103.010;1;6741312512;1;1;10;1;0;10;0.00;0.00;0;24.96;19.656;22.466;1607903149;3;3.4109;0.9990
1691614103.030;1;6741312512;1;1;10;1;0;10;0.00;0.00;0;24.96;19.656;22.466;1607903149;4;3.4126;1.0000
1691614103.100;1;6741312512;1;1;10;1;0;10;0.00;0.00;0;24.96;19.656;22.466;1607903149;5;3.4138;1.0030
1691614103.300;1;6741312512;1;1;10;1;0;10;0.00;0.00;0;24.96;19.656;22.466;1607903149;6;3.4148;1.0030
1691614104.000;1;6741312512;1;1;10;1;0;10;0.00;0.00;0;24.96;19.656;22.466;1607903149;7;3.4162;1.0030
1691614106.000;1;6741312512;1;1;10;1;0;10;0.00;0.00;0;24.96;19.656;22.466;1607903149;8;3.4193;0.9990
1691614113.000;1;6741312512;1;1;10;1;0;10;0.00;0.00;0;24.96;19.656;22.466;1607903149;9;3.4269;1.0010
1691614113.001;1;6741312512;1;1;10;1;0;10;0.00;0.00;0;24.96;19.656;22.466;1607903149;10;3.4060;-0.3120
1691614113.003;1;6741312512;1;1;10;1;0;10;0.00;0.00;0;24.96;19.656;22.466;1607903149;11;3.3932;-0.9320
1691614113.010;1;6741312512;1;1;10;1;0;10;0.00;0.00;0;24.96;19.656;22.466;1607903149;12;3.3887;-0.9900
1691614113.030;1;6741312512;1;1;10;1;0;10;0.00;0.00;0;24.96;19.656;22.466;1607903149;13;3.3852;-0.9970
1691614113.100;1;6741312512;1;1;10;1;0;10;0.00;0.00;0;24.96;19.656;22.466;1607903149;14;3.3826;-0.9960
1691614113.300;1;6741312512;1;1;10;1;0;10;0.00;0.00;0;24.96;19.656;22.466;1607903149;15;3.3809;-0.9980
1691614114.000;1;6741312512;1;1;10;1;0;10;0.00;0.00;0;24.96;19.656;22.466;1607903149;16;3.3784;-0.9970
1691614116.000;1;6741312512;1;1;10;1;0;10;0.00;0.00;0;24.96;19.656;22.466;1607903149;17;3.3735;-1.0050
1691614123.000;1;6741312512;1;1;10;1;0;10;0.00;0.00;0;24.96;19.656;22.466;1607903149;18;3.3634;-1.0000
1691614123.001;1;6741312512;1;1;10;1;0;10;0.00;0.00;0;24.96;19.656;22.466;1607903149;19;3.3742;-0.3450
1691614123.003;1;6741312512;1;1;10;1;0;10;0.00;0.00;0;24.96;19.656;22.466;1607903149;20;3.3806;-0.0360
1691614123.010;1;6741312512;1;1;10;1;0;10;0.00;0.00;0;24.96;19.656;22.466;1607903149;21;3.3829;0.0040
1691614123.030;1;6741312512;1;1;10;1;0;10;0.00;0.00;0;24.96;19.656;22.466;1607903149;22;3.3850;-0.0010
1691614123.100;1;6741312512;1;1;10;1;0;10;0.00;0.00;0;24.96;19.656;22.466;1607903149;23;3.3863;-0.0020
1691614123.300;1;6741312512;1;1;10;1;0;10;0.00;0.00;0;24.96;19.656;22.466;1607903149;24;3.3869;-0.0010
1691614124.000;1;6741312512;1;1;10;1;0;10;0.00;0.00;0;24.96;19.656;22.466;1607903149;25;3.3884;0.0000
1691614126.000;1;6741312512;1;1;10;1;0;10;0.00;0.00;0;24.96;19.656;22.466;1607903149;26;3.3888;-0.0010
1691614133.000;1;6741312512;1;1;10;1;0;10;0.00;0.00;0;24.96;19.656;22.466;1607903149;27;3.3902;-0.0050
1691614133.001;1;6741312512;1;1;10;1;0;10;0.00;0.00;0;24.96;19.656;22.466;1607903149;28;3.4007;0.6690
1691614133.003;1;6741312512;1;1;10;1;0;10;0.00;0.00;0;24.96;19.656;22.466;1607903149;29;3.4075;0.9870
1691614133.010;1;6741312512;1;1;10;1;0;10;0.00;0.00;0;24.96;19.656;22.466;1607903149;30;3.4095;1.0040
1691614133.030;1;6741312512;1;1;10;1;0;10;0.00;0.00;0;24.96;19.656;22.466;1607903149;31;3.4113;1.0070
1691614133.100;1;6741312512;1;1;10;1;0;10;0.00;0.00;0;24.96;19.656;22.466;1607903149;32;3.4125;0.9930
1691614133.300;1;6741312512;1;1;10;1;0;10;0.00;0.00;0;24.96;19.656;22.466;1607903149;33;3.4131;0.9930
1691614134.000;1;6741312512;1;1;10;1;0;10;0.00;0.00;0;24.96;19.656;22.466;1607903149;34;3.4152;0.9950
1691614136.000;1;6741312512;1;1;10;1;0;10;0.00;0.00;0;24.96;19.656;22.466;1607903149;35;3.4185;1.0040
1691614143.000;1;6741312512;1;1;10;1;0;10;0.00;0.00;0;24.96;19.656;22.466;1607903149;36;3.4260;1.0050
1691614163.000;1;6741312512;1;1;10;1;0;10;0.00;0.00;0;24.96;19.656;22.466;1607903149;37;3.4411;0.9950
1691614193.000;1;6741312512;1;1;10;1;0;10;0.00;0.00;0;24.96;19.656;22.466;1607903149;38;3.4564;1.0030
1691614193.001;1;6741312512;1;1;10;1;0;10;0.00;0.00;0;24.96;19.656;22.466;1607903149;39;3.4349;-0.3170
1691614193.003;1;6741312512;1;1;10;1;0;10;0.00;0.00;0;24.96;19.656;22.466;1607903149;40;3.4222;-0.9320
1691614193.010;1;6741312512;1;1;10;1;0;10;0.00;0.00;0;24.96;19.656;22.466;1607903149;41;3.4178;-0.9980
1691614193.030;1;6741312512;1;1;10;1;0;10;0.00;0.00;0;24.96;19.656;22.466;1607903149;42;3.4148;-0.9970
1691614193.100;1;6741312512;1;1;10;1;0;10;0.00;0.00;0;24.96;19.656;22.466;1607903149;43;3.4124;-1.0040
1691614193.300;1;6741312512;1;1;10;1;0;10;0.00;0.00;0;24.96;19.656;22.466;1607903149;44;3.4104;-0.9980
1691614194.000;1;6741312512;1;1;10;1;0;10;0.00;0.00;0;24.96;19.656;22.466;1607903149;45;3.4082;-1.0020
1691614196.000;1;6741312512;1;1;10;1;0;10;0.00;0.00;0;24.96;19.656;22.466;1607903149;46;3.4033;-0.9960
1691614203.000;1;6741312512;1;1;10;1;0;10;0.00;0.00;0;24.96;19.656;22.466;1607903149;47;3.3926;-0.9960
1691614223.000;1;6741312512;1;1;10;1;0;10;0.00;0.00;0;24.96;19.656;22.466;1607903149;48;3.3728;-0.9960
1691614253.000;1;6741312512;1;1;10;1;0;10;0.00;0.00;0;24.96;19.656;22.466;1607903149;49;3.3524;-0.9990
1691614253.001;1;6741312512;1;1;10;1;0;10;0.00;0.00;0;24.96;19.656;22.466;1607903149;50;3.3631;-0.3380
1691614253.003;1;6741312512;1;1;10;1;0;10;0.00;0.00;0;24.96;19.656;22.466;1607903149;51;3.3689;-0.0420
1691614253.010;1;6741312512;1;1;10;1;0;10;0.00;0.00;0;24.96;19.656;22.466;1607903149;52;3.3715;-0.0010
1691614253.030;1;6741312512;1;1;10;1;0;10;0.00;0.00;0;24.96;19.656;22.466;1607903149;53;3.3733;-0.0010
1691614253.100;1;6741312512;1;1;10;1;0;10;0.00;0.00;0;24.96;19.656;22.466;1607903149;54;3.3745;0.0000
1691614253.300;1;6741312512;1;1;10;1;0;10;0.00;0.00;0;24.96;19.656;22.466;1607903149;55;3.3755;0.0010
1691614254.000;1;6741312512;1;1;10;1;0;10;0.00;0.00;0;24.96;19.656;22.466;1607903149;56;3.3769;0.0000
1691614256.000;1;6741312512;1;1;10;1;0;10;0.00;0.00;0;24.96;19.656;22.466;1607903149;57;3.3787;0.0000
1691614263.000;1;6741312512;1;1;10;1;0;10;0.00;0.00;0;24.96;19.656;22.466;1607903149;58;3.3825;0.0010
1691614283.000;1;6741312512;1;1;10;1;0;10;0.00;0.00;0;24.96;19.656;22.466;1607903149;59;3.3869;-0.0020
1691614313.000;1;6741312512;1;1;10;1;0;10;0.00;0.00;0;24.96;19.656;22.466;1607903149;60;3.3888;0.0030
1691618432.000;1;6742426112;1;1;30;1;0;10;0.00;0.00;0;24.94;18.194;18.605;1608315968;0;3.5993;0.0000
1691618432.001;1;6742426112;1;1;30;1;0;10;0.00;0.00;0;24.94;18.194;18.605;1608315968;1;3.6121;0.8020
1691618432.003;1;6742426112;1;1;30;1;0;10;0.00;0.00;0;24.94;18.194;18.605;1608315968;2;3.6164;0.9950
1691618432.010;1;6742426112;1;1;30;1;0;10;0.00;0.00;0;24.94;18.194;18.605;1608315968;3;3.6175;1.0040
1691618432.030;1;6742426112;1;1;30;1;0;10;0.00;0.00;0;24.94;18.194;18.605;1608315968;4;3.6180;1.0020
1691618432.100;1;6742426112;1;1;30;1;0;10;0.00;0.00;0;24.94;18.194;18.605;1608315968;5;3.6179;1.0040
1691618432.300;1;6742426112;1;1;30;1;0;10;0.00;0.00;0;24.94;18.194;18.605;1608315968;6;3.6188;1.0000
1691618433.000;1;6742426112;1;1;30;1;0;10;0.00;0.00;0;24.94;18.194;18.605;1608315968;7;3.6201;0.9920
1691618435.000;1;6742426112;1;1;30;1;0;10;0.00;0.00;0;24.94;18.194;18.605;1608315968;8;3.6218;1.0030
1691618442.000;1;6742426112;1;1;30;1;0;10;0.00;0.00;0;24.94;18.194;18.605;1608315968;9;3.6261;1.0050
1691618442.001;1;6742426112;1;1;30;1;0;10;0.00;0.00;0;24.94;18.194;18.605;1608315968;10;3.6052;-0.3190
1691618442.003;1;6742426112;1;1;30;1;0;10;0.00;0.00;0;24.94;18.194;18.605;1608315968;11;3.5934;-0.9270
1691618442.010;1;6742426112;1;1;30;1;0;10;0.00;0.00;0;24.94;18.194;18.605;1608315968;12;3.5899;-1.0030
1691618442.030;1;6742426112;1;1;30;1;0;10;0.00;0.00;0;24.94;18.194;18.605;1608315968;13;3.5893;-1.0000
1691618442.100;1;6742426112;1;1;30;1;0;10;0.00;0.00;0;24.94;18.194;18.605;1608315968;14;3.5887;-0.9960
1691618442.300;1;6742426112;1;1;30;1;0;10;0.00;0.00;0;24.94;18.194;18.605;1608315968;15;3.5879;-1.0010
1691618443.000;1;6742426112;1;1;30;1;0;10;0.00;0.00;0;24.94;18.194;18.605;1608315968;16;3.5855;-0.9900
1691618445.000;1;6742426112;1;1;30;1;0;10;0.00;0.00;0;24.94;18.194;18.605;1608315968;17;3.5826;-1.0000
1691618452.000;1;6742426112;1;1;30;1;0;10;0.00;0.00;0;24.94;18.194;18.605;1608315968;18;3.5764;-1.0000
1691618452.001;1;6742426112;1;1;30;1;0;10;0.00;0.00;0;24.94;18.194;18.605;1608315968;19;3.5872;-0.3470
1691618452.003;1;6742426112;1;1;30;1;0;10;0.00;0.00;0;24.94;18.194;18.605;1608315968;20;3.5934;-0.0380
1691618452.010;1;6742426112;1;1;30;1;0;10;0.00;0.00;0;24.94;18.194;18.605;1608315968;21;3.5949;0.0010
1691618452.030;1;6742426112;1;1;30;1;0;10;0.00;0.00;0;24.94;18.194;18.605;1608315968;22;3.5952;0.0080
1691618452.100;1;6742426112;1;1;30;1;0;10;0.00;0.00;0;24.94;18.194;18.605;1608315968;23;3.5957;-0.0020
1691618452.300;1;6742426112;1;1;30;1;0;10;0.00;0.00;0;24.94;18.194;18.605;1608315968;24;3.5965;0.0050
1691618453.000;1;6742426112;1;1;30;1;0;10;0.00;0.00;0;24.94;18.194;18.605;1608315968;25;3.5966;-0.0020
1691618455.000;1;6742426112;1;1;30;1;0;10;0.00;0.00;0;24.94;18.194;18.605;1608315968;26;3.5973;-0.0040
1691618462.000;1;6742426112;1;1;30;1;0;10;0.00;0.00;0;24.94;18.194;18.605;1608315968;27;3.5989;-0.0010
1691618462.001;1;6742426112;1;1;30;1;0;10;0.00;0.00;0;24.94;18.194;18.605;1608315968;28;3.6092;0.6770
1691618462.003;1;6742426112;1;1;30;1;0;10;0.00;0.00;0;24.94;18.194;18.605;1608315968;29;3.6147;0.9760
1691618462.010;1;6742426112;1;1;30;1;0;10;0.00;0.00;0;24.94;18.194;18.605;1608315968;30;3.6164;0.9950
1691618462.030;1;6742426112;1;1;30;1;0;10;0.00;0.00;0;24.94;18.194;18.605;1608315968;31;3.6175;1.0000
1691618462.100;1;6742426112;1;1;30;1;0;10;0.00;0.00;0;24.94;18.194;18.605;1608315968;32;3.6170;0.9950
1691618462.300;1;6742426112;1;1;30;1;0;10;0.00;0.00;0;24.94;18.194;18.605;1608315968;33;3.6182;1.0040
1691618463.000;1;6742426112;1;1;30;1;0;10;0.00;0.00;0;24.94;18.194;18.605;1608315968;34;3.6189;0.9970
1691618465.000;1;6742426112;1;1;30;1;0;10;0.00;0.00;0;24.94;18.194;18.605;1608315968;35;3.6213;0.9970
