Repository: ShafayethJamil/Battery-Diagnostic-Using-LGN

# LGN Battery Diagnostics from Pulse Relaxation (HPPC)

Code and result files for the paper *"Lie Generator Networks Extract
EIS-Grade Battery Diagnostics from Pulse Relaxation Data"* (S. Jamil,
R. Kapadia). Preprint: [https://arxiv.org/abs/2605.15351].

Lie Generator Networks (LGN) extract electrochemical time constants from
~60 seconds of post-pulse voltage relaxation and reconstruct impedance-grade
diagnostics without dedicated EIS hardware. This repository contains the
reference implementation and the result files behind the paper's figures.

File: cell_plsv2_P001_1_S01_C10.csv (part 25 of 45)
timestamp_s;timestamp_origin;sd_block_id;cyc_charged;is_rt;soc_nom;age_type;age_temp;age_soc;age_chg_rate;age_dischg_rate;age_profile;t_avg_degC;r_ref_10ms_mOhm;r_ref_1s_mOhm;uptime_ticks;seq_nr;v_raw_V;i_raw_A
1691618472.000;1;6742426112;1;1;30;1;0;10;0.00;0.00;0;24.94;18.194;18.605;1608315968;36;3.6257;1.0050
1691618492.000;1;6742426112;1;1;30;1;0;10;0.00;0.00;0;24.94;18.194;18.605;1608315968;37;3.6333;0.9990
1691618522.000;1;6742426112;1;1;30;1;0;10;0.00;0.00;0;24.94;18.194;18.605;1608315968;38;3.6384;1.0020
1691618522.001;1;6742426112;1;1;30;1;0;10;0.00;0.00;0;24.94;18.194;18.605;1608315968;39;3.6177;-0.3270
1691618522.003;1;6742426112;1;1;30;1;0;10;0.00;0.00;0;24.94;18.194;18.605;1608315968;40;3.6058;-0.9270
1691618522.010;1;6742426112;1;1;30;1;0;10;0.00;0.00;0;24.94;18.194;18.605;1608315968;41;3.6020;-0.9950
1691618522.030;1;6742426112;1;1;30;1;0;10;0.00;0.00;0;24.94;18.194;18.605;1608315968;42;3.6017;-1.0030
1691618522.100;1;6742426112;1;1;30;1;0;10;0.00;0.00;0;24.94;18.194;18.605;1608315968;43;3.6012;-0.9930
1691618522.300;1;6742426112;1;1;30;1;0;10;0.00;0.00;0;24.94;18.194;18.605;1608315968;44;3.5997;-0.9930
1691618523.000;1;6742426112;1;1;30;1;0;10;0.00;0.00;0;24.94;18.194;18.605;1608315968;45;3.5974;-0.9980
1691618525.000;1;6742426112;1;1;30;1;0;10;0.00;0.00;0;24.94;18.194;18.605;1608315968;46;3.5940;-1.0010
1691618532.000;1;6742426112;1;1;30;1;0;10;0.00;0.00;0;24.94;18.194;18.605;1608315968;47;3.5872;-0.9960
1691618552.000;1;6742426112;1;1;30;1;0;10;0.00;0.00;0;24.94;18.194;18.605;1608315968;48;3.5764;-0.9940
1691618582.000;1;6742426112;1;1;30;1;0;10;0.00;0.00;0;24.94;18.194;18.605;1608315968;49;3.5668;-1.0010
1691618582.001;1;6742426112;1;1;30;1;0;10;0.00;0.00;0;24.94;18.194;18.605;1608315968;50;3.5771;-0.3450
1691618582.003;1;6742426112;1;1;30;1;0;10;0.00;0.00;0;24.94;18.194;18.605;1608315968;51;3.5833;-0.0390
1691618582.010;1;6742426112;1;1;30;1;0;10;0.00;0.00;0;24.94;18.194;18.605;1608315968;52;3.5848;0.0010
1691618582.030;1;6742426112;1;1;30;1;0;10;0.00;0.00;0;24.94;18.194;18.605;1608315968;53;3.5853;0.0000
1691618582.100;1;6742426112;1;1;30;1;0;10;0.00;0.00;0;24.94;18.194;18.605;1608315968;54;3.5857;0.0050
1691618582.300;1;6742426112;1;1;30;1;0;10;0.00;0.00;0;24.94;18.194;18.605;1608315968;55;3.5861;-0.0050
1691618583.000;1;6742426112;1;1;30;1;0;10;0.00;0.00;0;24.94;18.194;18.605;1608315968;56;3.5877;0.0030
1691618585.000;1;6742426112;1;1;30;1;0;10;0.00;0.00;0;24.94;18.194;18.605;1608315968;57;3.5888;-0.0040
1691618592.000;1;6742426112;1;1;30;1;0;10;0.00;0.00;0;24.94;18.194;18.605;1608315968;58;3.5908;0.0000
1691618612.000;1;6742426112;1;1;30;1;0;10;0.00;0.00;0;24.94;18.194;18.605;1608315968;59;3.5943;-0.0010
1691618642.000;1;6742426112;1;1;30;1;0;10;0.00;0.00;0;24.94;18.194;18.605;1608315968;60;3.5956;-0.0030
1691623139.000;1;6743637504;1;1;50;1;0;10;0.00;0.00;0;24.99;17.675;18.364;1608764923;0;3.7338;0.0010
1691623139.001;1;6743637504;1;1;50;1;0;10;0.00;0.00;0;24.99;17.675;18.364;1608764923;1;3.7462;0.8110
1691623139.003;1;6743637504;1;1;50;1;0;10;0.00;0.00;0;24.99;17.675;18.364;1608764923;2;3.7505;0.9860
1691623139.010;1;6743637504;1;1;50;1;0;10;0.00;0.00;0;24.99;17.675;18.364;1608764923;3;3.7514;0.9990
1691623139.030;1;6743637504;1;1;50;1;0;10;0.00;0.00;0;24.99;17.675;18.364;1608764923;4;3.7509;0.9990
1691623139.100;1;6743637504;1;1;50;1;0;10;0.00;0.00;0;24.99;17.675;18.364;1608764923;5;3.7520;0.9950
1691623139.300;1;6743637504;1;1;50;1;0;10;0.00;0.00;0;24.99;17.675;18.364;1608764923;6;3.7530;1.0030
1691623140.000;1;6743637504;1;1;50;1;0;10;0.00;0.00;0;24.99;17.675;18.364;1608764923;7;3.7539;1.0070
1691623142.000;1;6743637504;1;1;50;1;0;10;0.00;0.00;0;24.99;17.675;18.364;1608764923;8;3.7562;1.0010
1691623149.000;1;6743637504;1;1;50;1;0;10;0.00;0.00;0;24.99;17.675;18.364;1608764923;9;3.7628;1.0000
1691623149.001;1;6743637504;1;1;50;1;0;10;0.00;0.00;0;24.99;17.675;18.364;1608764923;10;3.7421;-0.3240
1691623149.003;1;6743637504;1;1;50;1;0;10;0.00;0.00;0;24.99;17.675;18.364;1608764923;11;3.7299;-0.9240
1691623149.010;1;6743637504;1;1;50;1;0;10;0.00;0.00;0;24.99;17.675;18.364;1608764923;12;3.7273;-1.0030
1691623149.030;1;6743637504;1;1;50;1;0;10;0.00;0.00;0;24.99;17.675;18.364;1608764923;13;3.7262;-0.9990
1691623149.100;1;6743637504;1;1;50;1;0;10;0.00;0.00;0;24.99;17.675;18.364;1608764923;14;3.7253;-1.0010
1691623149.300;1;6743637504;1;1;50;1;0;10;0.00;0.00;0;24.99;17.675;18.364;1608764923;15;3.7242;-1.0010
1691623150.000;1;6743637504;1;1;50;1;0;10;0.00;0.00;0;24.99;17.675;18.364;1608764923;16;3.7216;-0.9990
1691623152.000;1;6743637504;1;1;50;1;0;10;0.00;0.00;0;24.99;17.675;18.364;1608764923;17;3.7174;-0.9990
1691623159.000;1;6743637504;1;1;50;1;0;10;0.00;0.00;0;24.99;17.675;18.364;1608764923;18;3.7102;-1.0000
1691623159.001;1;6743637504;1;1;50;1;0;10;0.00;0.00;0;24.99;17.675;18.364;1608764923;19;3.7206;-0.3420
1691623159.003;1;6743637504;1;1;50;1;0;10;0.00;0.00;0;24.99;17.675;18.364;1608764923;20;3.7267;-0.0340
1691623159.010;1;6743637504;1;1;50;1;0;10;0.00;0.00;0;24.99;17.675;18.364;1608764923;21;3.7280;-0.0020
1691623159.030;1;6743637504;1;1;50;1;0;10;0.00;0.00;0;24.99;17.675;18.364;1608764923;22;3.7287;0.0010
1691623159.100;1;6743637504;1;1;50;1;0;10;0.00;0.00;0;24.99;17.675;18.364;1608764923;23;3.7290;0.0010
1691623159.300;1;6743637504;1;1;50;1;0;10;0.00;0.00;0;24.99;17.675;18.364;1608764923;24;3.7301;-0.0010
1691623160.000;1;6743637504;1;1;50;1;0;10;0.00;0.00;0;24.99;17.675;18.364;1608764923;25;3.7307;0.0020
1691623162.000;1;6743637504;1;1;50;1;0;10;0.00;0.00;0;24.99;17.675;18.364;1608764923;26;3.7310;-0.0020
1691623169.000;1;6743637504;1;1;50;1;0;10;0.00;0.00;0;24.99;17.675;18.364;1608764923;27;3.7325;-0.0010
1691623169.001;1;6743637504;1;1;50;1;0;10;0.00;0.00;0;24.99;17.675;18.364;1608764923;28;3.7430;0.6760
1691623169.003;1;6743637504;1;1;50;1;0;10;0.00;0.00;0;24.99;17.675;18.364;1608764923;29;3.7495;0.9720
1691623169.010;1;6743637504;1;1;50;1;0;10;0.00;0.00;0;24.99;17.675;18.364;1608764923;30;3.7501;1.0050
1691623169.030;1;6743637504;1;1;50;1;0;10;0.00;0.00;0;24.99;17.675;18.364;1608764923;31;3.7505;0.9960
1691623169.100;1;6743637504;1;1;50;1;0;10;0.00;0.00;0;24.99;17.675;18.364;1608764923;32;3.7509;1.0000
1691623169.300;1;6743637504;1;1;50;1;0;10;0.00;0.00;0;24.99;17.675;18.364;1608764923;33;3.7517;1.0020
1691623170.000;1;6743637504;1;1;50;1;0;10;0.00;0.00;0;24.99;17.675;18.364;1608764923;34;3.7533;1.0000
1691623172.000;1;6743637504;1;1;50;1;0;10;0.00;0.00;0;24.99;17.675;18.364;1608764923;35;3.7561;1.0010
1691623179.000;1;6743637504;1;1;50;1;0;10;0.00;0.00;0;24.99;17.675;18.364;1608764923;36;3.7619;0.9980
1691623199.000;1;6743637504;1;1;50;1;0;10;0.00;0.00;0;24.99;17.675;18.364;1608764923;37;3.7728;1.0010
1691623229.000;1;6743637504;1;1;50;1;0;10;0.00;0.00;0;24.99;17.675;18.364;1608764923;38;3.7829;1.0010
1691623229.001;1;6743637504;1;1;50;1;0;10;0.00;0.00;0;24.99;17.675;18.364;1608764923;39;3.7618;-0.3320
1691623229.003;1;6743637504;1;1;50;1;0;10;0.00;0.00;0;24.99;17.675;18.364;1608764923;40;3.7505;-0.9250
1691623229.010;1;6743637504;1;1;50;1;0;10;0.00;0.00;0;24.99;17.675;18.364;1608764923;41;3.7467;-1.0000
1691623229.030;1;6743637504;1;1;50;1;0;10;0.00;0.00;0;24.99;17.675;18.364;1608764923;42;3.7469;-1.0000
1691623229.100;1;6743637504;1;1;50;1;0;10;0.00;0.00;0;24.99;17.675;18.364;1608764923;43;3.7461;-0.9940
1691623229.300;1;6743637504;1;1;50;1;0;10;0.00;0.00;0;24.99;17.675;18.364;1608764923;44;3.7441;-1.0030
1691623230.000;1;6743637504;1;1;50;1;0;10;0.00;0.00;0;24.99;17.675;18.364;1608764923;45;3.7411;-0.9990
1691623232.000;1;6743637504;1;1;50;1;0;10;0.00;0.00;0;24.99;17.675;18.364;1608764923;46;3.7362;-1.0000
1691623239.000;1;6743637504;1;1;50;1;0;10;0.00;0.00;0;24.99;17.675;18.364;1608764923;47;3.7268;-1.0010
1691623259.000;1;6743637504;1;1;50;1;0;10;0.00;0.00;0;24.99;17.675;18.364;1608764923;48;3.7115;-0.9970
1691623289.000;1;6743637504;1;1;50;1;0;10;0.00;0.00;0;24.99;17.675;18.364;1608764923;49;3.7009;-1.0010
1691623289.001;1;6743637504;1;1;50;1;0;10;0.00;0.00;0;24.99;17.675;18.364;1608764923;50;3.7119;-0.3400
1691623289.003;1;6743637504;1;1;50;1;0;10;0.00;0.00;0;24.99;17.675;18.364;1608764923;51;3.7174;-0.0380
1691623289.010;1;6743637504;1;1;50;1;0;10;0.00;0.00;0;24.99;17.675;18.364;1608764923;52;3.7186;0.0020
1691623289.030;1;6743637504;1;1;50;1;0;10;0.00;0.00;0;24.99;17.675;18.364;1608764923;53;3.7191;0.0010
1691623289.100;1;6743637504;1;1;50;1;0;10;0.00;0.00;0;24.99;17.675;18.364;1608764923;54;3.7191;-0.0010
1691623289.300;1;6743637504;1;1;50;1;0;10;0.00;0.00;0;24.99;17.675;18.364;1608764923;55;3.7202;-0.0040
1691623290.000;1;6743637504;1;1;50;1;0;10;0.00;0.00;0;24.99;17.675;18.364;1608764923;56;3.7216;0.0000
1691623292.000;1;6743637504;1;1;50;1;0;10;0.00;0.00;0;24.99;17.675;18.364;1608764923;57;3.7233;0.0040
1691623299.000;1;6743637504;1;1;50;1;0;10;0.00;0.00;0;24.99;17.675;18.364;1608764923;58;3.7251;-0.0030
1691623319.000;1;6743637504;1;1;50;1;0;10;0.00;0.00;0;24.99;17.675;18.364;1608764923;59;3.7285;0.0000
1691623349.000;1;6743637504;1;1;50;1;0;10;0.00;0.00;0;24.99;17.675;18.364;1608764923;60;3.7303;-0.0010
1691627606.000;1;6744786432;1;1;70;1;0;10;0.00;0.00;0;24.95;18.144;18.226;1609190919;0;3.9315;0.0000
1691627606.001;1;6744786432;1;1;70;1;0;10;0.00;0.00;0;24.95;18.144;18.226;1609190919;1;3.9441;0.8070
1691627606.003;1;6744786432;1;1;70;1;0;10;0.00;0.00;0;24.95;18.144;18.226;1609190919;2;3.9475;0.9830
1691627606.010;1;6744786432;1;1;70;1;0;10;0.00;0.00;0;24.95;18.144;18.226;1609190919;3;3.9496;1.0000
1691627606.030;1;6744786432;1;1;70;1;0;10;0.00;0.00;0;24.95;18.144;18.226;1609190919;4;3.9494;1.0020
1691627606.100;1;6744786432;1;1;70;1;0;10;0.00;0.00;0;24.95;18.144;18.226;1609190919;5;3.9496;0.9950
1691627606.300;1;6744786432;1;1;70;1;0;10;0.00;0.00;0;24.95;18.144;18.226;1609190919;6;3.9499;0.9950
1691627607.000;1;6744786432;1;1;70;1;0;10;0.00;0.00;0;24.95;18.144;18.226;1609190919;7;3.9516;0.9990
1691627609.000;1;6744786432;1;1;70;1;0;10;0.00;0.00;0;24.95;18.144;18.226;1609190919;8;3.9537;1.0000
1691627616.000;1;6744786432;1;1;70;1;0;10;0.00;0.00;0;24.95;18.144;18.226;1609190919;9;3.9574;1.0020
1691627616.001;1;6744786432;1;1;70;1;0;10;0.00;0.00;0;24.95;18.144;18.226;1609190919;10;3.9374;-0.3270
1691627616.003;1;6744786432;1;1;70;1;0;10;0.00;0.00;0;24.95;18.144;18.226;1609190919;11;3.9257;-0.9080
1691627616.010;1;6744786432;1;1;70;1;0;10;0.00;0.00;0;24.95;18.144;18.226;1609190919;12;3.9221;-1.0020
1691627616.030;1;6744786432;1;1;70;1;0;10;0.00;0.00;0;24.95;18.144;18.226;1609190919;13;3.9218;-0.9970
1691627616.100;1;6744786432;1;1;70;1;0;10;0.00;0.00;0;24.95;18.144;18.226;1609190919;14;3.9204;-1.0030
1691627616.300;1;6744786432;1;1;70;1;0;10;0.00;0.00;0;24.95;18.144;18.226;1609190919;15;3.9193;-1.0030
1691627617.000;1;6744786432;1;1;70;1;0;10;0.00;0.00;0;24.95;18.144;18.226;1609190919;16;3.9176;-0.9990
1691627619.000;1;6744786432;1;1;70;1;0;10;0.00;0.00;0;24.95;18.144;18.226;1609190919;17;3.9133;-1.0020
1691627626.000;1;6744786432;1;1;70;1;0;10;0.00;0.00;0;24.95;18.144;18.226;1609190919;18;3.9088;-0.9980
1691627626.001;1;6744786432;1;1;70;1;0;10;0.00;0.00;0;24.95;18.144;18.226;1609190919;19;3.9192;-0.3460
1691627626.003;1;6744786432;1;1;70;1;0;10;0.00;0.00;0;24.95;18.144;18.226;1609190919;20;3.9248;-0.0390
1691627626.010;1;6744786432;1;1;70;1;0;10;0.00;0.00;0;24.95;18.144;18.226;1609190919;21;3.9263;-0.0020
1691627626.030;1;6744786432;1;1;70;1;0;10;0.00;0.00;0;24.95;18.144;18.226;1609190919;22;3.9271;-0.0010
1691627626.100;1;6744786432;1;1;70;1;0;10;0.00;0.00;0;24.95;18.144;18.226;1609190919;23;3.9271;0.0000
1691627626.300;1;6744786432;1;1;70;1;0;10;0.00;0.00;0;24.95;18.144;18.226;1609190919;24;3.9273;0.0000
1691627627.000;1;6744786432;1;1;70;1;0;10;0.00;0.00;0;24.95;18.144;18.226;1609190919;25;3.9290;0.0010
1691627629.000;1;6744786432;1;1;70;1;0;10;0.00;0.00;0;24.95;18.144;18.226;1609190919;26;3.9295;0.0050
1691627636.000;1;6744786432;1;1;70;1;0;10;0.00;0.00;0;24.95;18.144;18.226;1609190919;27;3.9306;0.0000
1691627636.001;1;6744786432;1;1;70;1;0;10;0.00;0.00;0;24.95;18.144;18.226;1609190919;28;3.9409;0.6840
1691627636.003;1;6744786432;1;1;70;1;0;10;0.00;0.00;0;24.95;18.144;18.226;1609190919;29;3.9472;0.9810
1691627636.010;1;6744786432;1;1;70;1;0;10;0.00;0.00;0;24.95;18.144;18.226;1609190919;30;3.9483;0.9980
1691627636.030;1;6744786432;1;1;70;1;0;10;0.00;0.00;0;24.95;18.144;18.226;1609190919;31;3.9486;1.0000
1691627636.100;1;6744786432;1;1;70;1;0;10;0.00;0.00;0;24.95;18.144;18.226;1609190919;32;3.9494;1.0020
1691627636.300;1;6744786432;1;1;70;1;0;10;0.00;0.00;0;24.95;18.144;18.226;1609190919;33;3.9503;1.0010
1691627637.000;1;6744786432;1;1;70;1;0;10;0.00;0.00;0;24.95;18.144;18.226;1609190919;34;3.9509;0.9990
1691627639.000;1;6744786432;1;1;70;1;0;10;0.00;0.00;0;24.95;18.144;18.226;1609190919;35;3.9528;0.9970
1691627646.000;1;6744786432;1;1;70;1;0;10;0.00;0.00;0;24.95;18.144;18.226;1609190919;36;3.9573;0.9990
1691627666.000;1;6744786432;1;1;70;1;0;10;0.00;0.00;0;24.95;18.144;18.226;1609190919;37;3.9639;0.9950
1691627696.000;1;6744786432;1;1;70;1;0;10;0.00;0.00;0;24.95;18.144;18.226;1609190919;38;3.9703;1.0040
1691627696.001;1;6744786432;1;1;70;1;0;10;0.00;0.00;0;24.95;18.144;18.226;1609190919;39;3.9491;-0.3300
1691627696.003;1;6744786432;1;1;70;1;0;10;0.00;0.00;0;24.95;18.144;18.226;1609190919;40;3.9380;-0.9170
1691627696.010;1;6744786432;1;1;70;1;0;10;0.00;0.00;0;24.95;18.144;18.226;1609190919;41;3.9345;-1.0010
1691627696.030;1;6744786432;1;1;70;1;0;10;0.00;0.00;0;24.95;18.144;18.226;1609190919;42;3.9332;-0.9990
1691627696.100;1;6744786432;1;1;70;1;0;10;0.00;0.00;0;24.95;18.144;18.226;1609190919;43;3.9330;-1.0040
1691627696.300;1;6744786432;1;1;70;1;0;10;0.00;0.00;0;24.95;18.144;18.226;1609190919;44;3.9315;-1.0030
1691627697.000;1;6744786432;1;1;70;1;0;10;0.00;0.00;0;24.95;18.144;18.226;1609190919;45;3.9293;-1.0000
1691627699.000;1;6744786432;1;1;70;1;0;10;0.00;0.00;0;24.95;18.144;18.226;1609190919;46;3.9260;-1.0070
1691627706.000;1;6744786432;1;1;70;1;0;10;0.00;0.00;0;24.95;18.144;18.226;1609190919;47;3.9190;-1.0020
1691627726.000;1;6744786432;1;1;70;1;0;10;0.00;0.00;0;24.95;18.144;18.226;1609190919;48;3.9093;-1.0000
1691627756.000;1;6744786432;1;1;70;1;0;10;0.00;0.00;0;24.95;18.144;18.226;1609190919;49;3.9018;-1.0000
1691627756.001;1;6744786432;1;1;70;1;0;10;0.00;0.00;0;24.95;18.144;18.226;1609190919;50;3.9122;-0.3470
1691627756.003;1;6744786432;1;1;70;1;0;10;0.00;0.00;0;24.95;18.144;18.226;1609190919;51;3.9180;-0.0340
1691627756.010;1;6744786432;1;1;70;1;0;10;0.00;0.00;0;24.95;18.144;18.226;1609190919;52;3.9191;0.0010
1691627756.030;1;6744786432;1;1;70;1;0;10;0.00;0.00;0;24.95;18.144;18.226;1609190919;53;3.9199;-0.0010
1691627756.100;1;6744786432;1;1;70;1;0;10;0.00;0.00;0;24.95;18.144;18.226;1609190919;54;3.9205;-0.0010
1691627756.300;1;6744786432;1;1;70;1;0;10;0.00;0.00;0;24.95;18.144;18.226;1609190919;55;3.9209;-0.0040
1691627757.000;1;6744786432;1;1;70;1;0;10;0.00;0.00;0;24.95;18.144;18.226;1609190919;56;3.9218;-0.0010
1691627759.000;1;6744786432;1;1;70;1;0;10;0.00;0.00;0;24.95;18.144;18.226;1609190919;57;3.9236;-0.0010
1691627766.000;1;6744786432;1;1;70;1;0;10;0.00;0.00;0;24.95;18.144;18.226;1609190919;58;3.9258;-0.0030
1691627786.000;1;6744786432;1;1;70;1;0;10;0.00;0.00;0;24.95;18.144;18.226;1609190919;59;3.9285;0.0000
1691627816.000;1;6744786432;1;1;70;1;0;10;0.00;0.00;0;24.95;18.144;18.226;1609190919;60;3.9303;-0.0010
1691632800.000;1;6746123264;1;1;90;1;0;10;0.00;0.00;0;24.92;18.513;19.319;1609686411;0;4.0821;0.0010
1691632800.001;1;6746123264;1;1;90;1;0;10;0.00;0.00;0;24.92;18.513;19.319;1609686411;1;4.0952;0.8000
1691632800.003;1;6746123264;1;1;90;1;0;10;0.00;0.00;0;24.92;18.513;19.319;1609686411;2;4.0984;0.9850
1691632800.010;1;6746123264;1;1;90;1;0;10;0.00;0.00;0;24.92;18.513;19.319;1609686411;3;4.1006;0.9990
1691632800.030;1;6746123264;1;1;90;1;0;10;0.00;0.00;0;24.92;18.513;19.319;1609686411;4;4.1015;1.0030
1691632800.100;1;6746123264;1;1;90;1;0;10;0.00;0.00;0;24.92;18.513;19.319;1609686411;5;4.1014;1.0000
1691632800.300;1;6746123264;1;1;90;1;0;10;0.00;0.00;0;24.92;18.513;19.319;1609686411;6;4.1021;0.9950
1691632801.000;1;6746123264;1;1;90;1;0;10;0.00;0.00;0;24.92;18.513;19.319;1609686411;7;4.1036;1.0010
1691632803.000;1;6746123264;1;1;90;1;0;10;0.00;0.00;0;24.92;18.513;19.319;1609686411;8;4.1059;1.0060
1691632810.000;1;6746123264;1;1;90;1;0;10;0.00;0.00;0;24.92;18.513;19.319;1609686411;9;4.1085;0.9960
1691632810.001;1;6746123264;1;1;90;1;0;10;0.00;0.00;0;24.92;18.513;19.319;1609686411;10;4.0876;-0.3340
1691632810.003;1;6746123264;1;1;90;1;0;10;0.00;0.00;0;24.92;18.513;19.319;1609686411;11;4.0761;-0.9140
1691632810.010;1;6746123264;1;1;90;1;0;10;0.00;0.00;0;24.92;18.513;19.319;1609686411;12;4.0726;-0.9980
1691632810.030;1;6746123264;1;1;90;1;0;10;0.00;0.00;0;24.92;18.513;19.319;1609686411;13;4.0711;-0.9950
1691632810.100;1;6746123264;1;1;90;1;0;10;0.00;0.00;0;24.92;18.513;19.319;1609686411;14;4.0689;-1.0020
1691632810.300;1;6746123264;1;1;90;1;0;10;0.00;0.00;0;24.92;18.513;19.319;1609686411;15;4.0682;-1.0050
1691632811.000;1;6746123264;1;1;90;1;0;10;0.00;0.00;0;24.92;18.513;19.319;1609686411;16;4.0669;-1.0060
1691632813.000;1;6746123264;1;1;90;1;0;10;0.00;0.00;0;24.92;18.513;19.319;1609686411;17;4.0629;-1.0050
1691632820.000;1;6746123264;1;1;90;1;0;10;0.00;0.00;0;24.92;18.513;19.319;1609686411;18;4.0586;-0.9980
1691632820.001;1;6746123264;1;1;90;1;0;10;0.00;0.00;0;24.92;18.513;19.319;1609686411;19;4.0689;-0.3520
1691632820.003;1;6746123264;1;1;90;1;0;10;0.00;0.00;0;24.92;18.513;19.319;1609686411;20;4.0750;-0.0360
1691632820.010;1;6746123264;1;1;90;1;0;10;0.00;0.00;0;24.92;18.513;19.319;1609686411;21;4.0769;0.0030
1691632820.030;1;6746123264;1;1;90;1;0;10;0.00;0.00;0;24.92;18.513;19.319;1609686411;22;4.0774;0.0010
1691632820.100;1;6746123264;1;1;90;1;0;10;0.00;0.00;0;24.92;18.513;19.319;1609686411;23;4.0780;-0.0040
1691632820.300;1;6746123264;1;1;90;1;0;10;0.00;0.00;0;24.92;18.513;19.319;1609686411;24;4.0788;0.0030
1691632821.000;1;6746123264;1;1;90;1;0;10;0.00;0.00;0;24.92;18.513;19.319;1609686411;25;4.0796;0.0050
1691632823.000;1;6746123264;1;1;90;1;0;10;0.00;0.00;0;24.92;18.513;19.319;1609686411;26;4.0803;0.0020
1691632830.000;1;6746123264;1;1;90;1;0;10;0.00;0.00;0;24.92;18.513;19.319;1609686411;27;4.0811;0.0010
1691632830.001;1;6746123264;1;1;90;1;0;10;0.00;0.00;0;24.92;18.513;19.319;1609686411;28;4.0920;0.6660
1691632830.003;1;6746123264;1;1;90;1;0;10;0.00;0.00;0;24.92;18.513;19.319;1609686411;29;4.0975;0.9690
1691632830.010;1;6746123264;1;1;90;1;0;10;0.00;0.00;0;24.92;18.513;19.319;1609686411;30;4.0996;1.0000
1691632830.030;1;6746123264;1;1;90;1;0;10;0.00;0.00;0;24.92;18.513;19.319;1609686411;31;4.1004;1.0080
1691632830.100;1;6746123264;1;1;90;1;0;10;0.00;0.00;0;24.92;18.513;19.319;1609686411;32;4.1009;0.9980
1691632830.300;1;6746123264;1;1;90;1;0;10;0.00;0.00;0;24.92;18.513;19.319;1609686411;33;4.1019;1.0050
1691632831.000;1;6746123264;1;1;90;1;0;10;0.00;0.00;0;24.92;18.513;19.319;1609686411;34;4.1030;1.0030
1691632833.000;1;6746123264;1;1;90;1;0;10;0.00;0.00;0;24.92;18.513;19.319;1609686411;35;4.1041;0.9920
1691632840.000;1;6746123264;1;1;90;1;0;10;0.00;0.00;0;24.92;18.513;19.319;1609686411;36;4.1085;0.9970
1691632860.000;1;6746123264;1;1;90;1;0;10;0.00;0.00;0;24.92;18.513;19.319;1609686411;37;4.1141;1.0010
1691632890.000;1;6746123264;1;1;90;1;0;10;0.00;0.00;0;24.92;18.513;19.319;1609686411;38;4.1192;0.9950
1691632890.001;1;6746123264;1;1;90;1;0;10;0.00;0.00;0;24.92;18.513;19.319;1609686411;39;4.0977;-0.3350
1691632890.003;1;6746123264;1;1;90;1;0;10;0.00;0.00;0;24.92;18.513;19.319;1609686411;40;4.0868;-0.9100
1691632890.010;1;6746123264;1;1;90;1;0;10;0.00;0.00;0;24.92;18.513;19.319;1609686411;41;4.0825;-1.0110
1691632890.030;1;6746123264;1;1;90;1;0;10;0.00;0.00;0;24.92;18.513;19.319;1609686411;42;4.0808;-1.0000
1691632890.100;1;6746123264;1;1;90;1;0;10;0.00;0.00;0;24.92;18.513;19.319;1609686411;43;4.0805;-0.9920
1691632890.300;1;6746123264;1;1;90;1;0;10;0.00;0.00;0;24.92;18.513;19.319;1609686411;44;4.0790;-0.9960
1691632891.000;1;6746123264;1;1;90;1;0;10;0.00;0.00;0;24.92;18.513;19.319;1609686411;45;4.0767;-1.0020
1691632893.000;1;6746123264;1;1;90;1;0;10;0.00;0.00;0;24.92;18.513;19.319;1609686411;46;4.0728;-1.0070
1691632900.000;1;6746123264;1;1;90;1;0;10;0.00;0.00;0;24.92;18.513;19.319;1609686411;47;4.0668;-0.9910
1691632920.000;1;6746123264;1;1;90;1;0;10;0.00;0.00;0;24.92;18.513;19.319;1609686411;48;4.0576;-1.0070
1691632950.000;1;6746123264;1;1;90;1;0;10;0.00;0.00;0;24.92;18.513;19.319;1609686411;49;4.0522;-1.0050
1691632950.001;1;6746123264;1;1;90;1;0;10;0.00;0.00;0;24.92;18.513;19.319;1609686411;50;4.0628;-0.3440
1691632950.003;1;6746123264;1;1;90;1;0;10;0.00;0.00;0;24.92;18.513;19.319;1609686411;51;4.0682;-0.0380
1691632950.010;1;6746123264;1;1;90;1;0;10;0.00;0.00;0;24.92;18.513;19.319;1609686411;52;4.0706;-0.0040
1691632950.030;1;6746123264;1;1;90;1;0;10;0.00;0.00;0;24.92;18.513;19.319;1609686411;53;4.0708;-0.0020
1691632950.100;1;6746123264;1;1;90;1;0;10;0.00;0.00;0;24.92;18.513;19.319;1609686411;54;4.0718;0.0060
1691632950.300;1;6746123264;1;1;90;1;0;10;0.00;0.00;0;24.92;18.513;19.319;1609686411;55;4.0722;-0.0010
1691632951.000;1;6746123264;1;1;90;1;0;10;0.00;0.00;0;24.92;18.513;19.319;1609686411;56;4.0739;0.0040
1691632953.000;1;6746123264;1;1;90;1;0;10;0.00;0.00;0;24.92;18.513;19.319;1609686411;57;4.0743;0.0070
1691632960.000;1;6746123264;1;1;90;1;0;10;0.00;0.00;0;24.92;18.513;19.319;1609686411;58;4.0772;-0.0030
1691632980.000;1;6746123264;1;1;90;1;0;10;0.00;0.00;0;24.92;18.513;19.319;1609686411;59;4.0794;-0.0050
1691633010.000;1;6746123264;1;1;90;1;0;10;0.00;0.00;0;24.92;18.513;19.319;1609686411;60;4.0807;-0.0040
1691657625.000;1;6752490496;0;0;90;1;0;10;0.00;0.00;0;1.51;30.495;41.678;1612053901;0;4.0793;0.0000
1691657625.001;1;6752490496;0;0;90;1;0;10;0.00;0.00;0;1.51;30.495;41.678;1612053901;1;4.0964;0.7940
1691657625.003;1;6752490496;0;0;90;1;0;10;0.00;0.00;0;1.51;30.495;41.678;1612053901;2;4.1039;0.9790
1691657625.010;1;6752490496;0;0;90;1;0;10;0.00;0.00;0;1.51;30.495;41.678;1612053901;3;4.1098;1.0000
1691657625.030;1;6752490496;0;0;90;1;0;10;0.00;0.00;0;1.51;30.495;41.678;1612053901;4;4.1140;0.9970
1691657625.100;1;6752490496;0;0;90;1;0;10;0.00;0.00;0;1.51;30.495;41.678;1612053901;5;4.1209;0.9980
1691657625.300;1;6752490496;0;0;90;1;0;10;0.00;0.00;0;1.51;30.495;41.678;1612053901;6;4.1254;1.0000
1691657626.000;1;6752490496;0;0;90;1;0;10;0.00;0.00;0;1.51;30.495;41.678;1612053901;7;4.1282;0.9940
1691657628.000;1;6752490496;0;0;90;1;0;10;0.00;0.00;0;1.51;30.495;41.678;1612053901;8;4.1322;1.0040
1691657635.000;1;6752490496;0;0;90;1;0;10;0.00;0.00;0;1.51;30.495;41.678;1612053901;9;4.1385;1.0040
1691657635.001;1;6752490496;0;0;90;1;0;10;0.00;0.00;0;1.51;30.495;41.678;1612053901;10;4.1117;-0.3180
1691657635.003;1;6752490496;0;0;90;1;0;10;0.00;0.00;0;1.51;30.495;41.678;1612053901;11;4.0917;-0.8860
1691657635.010;1;6752490496;0;0;90;1;0;10;0.00;0.00;0;1.51;30.495;41.678;1612053901;12;4.0780;-0.9970
1691657635.030;1;6752490496;0;0;90;1;0;10;0.00;0.00;0;1.51;30.495;41.678;1612053901;13;4.0692;-1.0000
1691657635.100;1;6752490496;0;0;90;1;0;10;0.00;0.00;0;1.51;30.495;41.678;1612053901;14;4.0564;-0.9990
1691657635.300;1;6752490496;0;0;90;1;0;10;0.00;0.00;0;1.51;30.495;41.678;1612053901;15;4.0470;-0.9940
1691657636.000;1;6752490496;0;0;90;1;0;10;0.00;0.00;0;1.51;30.495;41.678;1612053901;16;4.0419;-0.9990
1691657638.000;1;6752490496;0;0;90;1;0;10;0.00;0.00;0;1.51;30.495;41.678;1612053901;17;4.0356;-1.0030
1691657645.000;1;6752490496;0;0;90;1;0;10;0.00;0.00;0;1.51;30.495;41.678;1612053901;18;4.0265;-1.0020
1691657645.001;1;6752490496;0;0;90;1;0;10;0.00;0.00;0;1.51;30.495;41.678;1612053901;19;4.0398;-0.3570
1691657645.003;1;6752490496;0;0;90;1;0;10;0.00;0.00;0;1.51;30.495;41.678;1612053901;20;4.0502;-0.0410
1691657645.010;1;6752490496;0;0;90;1;0;10;0.00;0.00;0;1.51;30.495;41.678;1612053901;21;4.0564;0.0010
1691657645.030;1;6752490496;0;0;90;1;0;10;0.00;0.00;0;1.51;30.495;41.678;1612053901;22;4.0612;0.0010
1691657645.100;1;6752490496;0;0;90;1;0;10;0.00;0.00;0;1.51;30.495;41.678;1612053901;23;4.0671;-0.0020
1691657645.300;1;6752490496;0;0;90;1;0;10;0.00;0.00;0;1.51;30.495;41.678;1612053901;24;4.0716;-0.0010
1691657646.000;1;6752490496;0;0;90;1;0;10;0.00;0.00;0;1.51;30.495;41.678;1612053901;25;4.0739;0.0010
1691657648.000;1;6752490496;0;0;90;1;0;10;0.00;0.00;0;1.51;30.495;41.678;1612053901;26;4.0756;-0.0020
1691657655.000;1;6752490496;0;0;90;1;0;10;0.00;0.00;0;1.51;30.495;41.678;1612053901;27;4.0779;-0.0020
1691657655.001;1;6752490496;0;0;90;1;0;10;0.00;0.00;0;1.51;30.495;41.678;1612053901;28;4.0914;0.6640
1691657655.003;1;6752490496;0;0;90;1;0;10;0.00;0.00;0;1.51;30.495;41.678;1612053901;29;4.1025;0.9660
1691657655.010;1;6752490496;0;0;90;1;0;10;0.00;0.00;0;1.51;30.495;41.678;1612053901;30;4.1077;0.9990
1691657655.030;1;6752490496;0;0;90;1;0;10;0.00;0.00;0;1.51;30.495;41.678;1612053901;31;4.1127;0.9980
1691657655.100;1;6752490496;0;0;90;1;0;10;0.00;0.00;0;1.51;30.495;41.678;1612053901;32;4.1186;0.9950
1691657655.300;1;6752490496;0;0;90;1;0;10;0.00;0.00;0;1.51;30.495;41.678;1612053901;33;4.1239;1.0030
1691657656.000;1;6752490496;0;0;90;1;0;10;0.00;0.00;0;1.51;30.495;41.678;1612053901;34;4.1269;1.0010
1691657658.000;1;6752490496;0;0;90;1;0;10;0.00;0.00;0;1.51;30.495;41.678;1612053901;35;4.1306;1.0060
1691657665.000;1;6752490496;0;0;90;1;0;10;0.00;0.00;0;1.51;30.495;41.678;1612053901;36;4.1376;1.0000
1691657685.000;1;6752490496;0;0;90;1;0;10;0.00;0.00;0;1.51;30.495;41.678;1612053901;37;4.1475;0.9950
1691657715.000;1;6752490496;0;0;90;1;0;10;0.00;0.00;0;1.51;30.495;41.678;1612053901;38;4.1571;1.0070
1691657715.001;1;6752490496;0;0;90;1;0;10;0.00;0.00;0;1.51;30.495;41.678;1612053901;39;4.1302;-0.3210
1691657715.003;1;6752490496;0;0;90;1;0;10;0.00;0.00;0;1.51;30.495;41.678;1612053901;40;4.1098;-0.8850
1691657715.010;1;6752490496;0;0;90;1;0;10;0.00;0.00;0;1.51;30.495;41.678;1612053901;41;4.0969;-0.9940
1691657715.030;1;6752490496;0;0;90;1;0;10;0.00;0.00;0;1.51;30.495;41.678;1612053901;42;4.0882;-1.0030
1691657715.100;1;6752490496;0;0;90;1;0;10;0.00;0.00;0;1.51;30.495;41.678;1612053901;43;4.0747;-1.0000
1691657715.300;1;6752490496;0;0;90;1;0;10;0.00;0.00;0;1.51;30.495;41.678;1612053901;44;4.0648;-1.0010
1691657716.000;1;6752490496;0;0;90;1;0;10;0.00;0.00;0;1.51;30.495;41.678;1612053901;45;4.0585;-1.0010
1691657718.000;1;6752490496;0;0;90;1;0;10;0.00;0.00;0;1.51;30.495;41.678;1612053901;46;4.0525;-1.0000
1691657725.000;1;6752490496;0;0;90;1;0;10;0.00;0.00;0;1.51;30.495;41.678;1612053901;47;4.0409;-1.0040
1691657745.000;1;6752490496;0;0;90;1;0;10;0.00;0.00;0;1.51;30.495;41.678;1612053901;48;4.0256;-0.9960
1691657775.000;1;6752490496;0;0;90;1;0;10;0.00;0.00;0;1.51;30.495;41.678;1612053901;49;4.0134;-1.0010
1691657775.001;1;6752490496;0;0;90;1;0;10;0.00;0.00;0;1.51;30.495;41.678;1612053901;50;4.0268;-0.3520
1691657775.003;1;6752490496;0;0;90;1;0;10;0.00;0.00;0;1.51;30.495;41.678;1612053901;51;4.0373;-0.0410
1691657775.010;1;6752490496;0;0;90;1;0;10;0.00;0.00;0;1.51;30.495;41.678;1612053901;52;4.0434;-0.0020
1691657775.030;1;6752490496;0;0;90;1;0;10;0.00;0.00;0;1.51;30.495;41.678;1612053901;53;4.0479;-0.0020
1691657775.100;1;6752490496;0;0;90;1;0;10;0.00;0.00;0;1.51;30.495;41.678;1612053901;54;4.0544;0.0000
1691657775.300;1;6752490496;0;0;90;1;0;10;0.00;0.00;0;1.51;30.495;41.678;1612053901;55;4.0588;0.0030
1691657776.000;1;6752490496;0;0;90;1;0;10;0.00;0.00;0;1.51;30.495;41.678;1612053901;56;4.0613;0.0000
1691657778.000;1;6752490496;0;0;90;1;0;10;0.00;0.00;0;1.51;30.495;41.678;1612053901;57;4.0648;0.0000
1691657785.000;1;6752490496;0;0;90;1;0;10;0.00;0.00;0;1.51;30.495;41.678;1612053901;58;4.0690;-0.0010
1691657805.000;1;6752490496;0;0;90;1;0;10;0.00;0.00;0;1.51;30.495;41.678;1612053901;59;4.0737;0.0000
1691657835.000;1;6752490496;0;0;90;1;0;10;0.00;0.00;0;1.51;30.495;41.678;1612053901;60;4.0763;-0.0030
1691662228.000;1;6753675264;0;0;70;1;0;10;0.00;0.00;0;1.52;29.434;36.514;1612492933;0;3.9464;-0.0010
1691662228.001;1;6753675264;0;0;70;1;0;10;0.00;0.00;0;1.52;29.434;36.514;1612492933;1;3.9631;0.8100
1691662228.003;1;6753675264;0;0;70;1;0;10;0.00;0.00;0;1.52;29.434;36.514;1612492933;2;3.9709;0.9820
1691662228.010;1;6753675264;0;0;70;1;0;10;0.00;0.00;0;1.52;29.434;36.514;1612492933;3;3.9758;1.0000
1691662228.030;1;6753675264;0;0;70;1;0;10;0.00;0.00;0;1.52;29.434;36.514;1612492933;4;3.9792;0.9960
1691662228.100;1;6753675264;0;0;70;1;0;10;0.00;0.00;0;1.52;29.434;36.514;1612492933;5;3.9828;0.9960
1691662228.300;1;6753675264;0;0;70;1;0;10;0.00;0.00;0;1.52;29.434;36.514;1612492933;6;3.9846;0.9980
1691662229.000;1;6753675264;0;0;70;1;0;10;0.00;0.00;0;1.52;29.434;36.514;1612492933;7;3.9869;0.9990
1691662231.000;1;6753675264;0;0;70;1;0;10;0.00;0.00;0;1.52;29.434;36.514;1612492933;8;3.9908;0.9960
1691662238.000;1;6753675264;0;0;70;1;0;10;0.00;0.00;0;1.52;29.434;36.514;1612492933;9;3.9984;1.0000
1691662238.001;1;6753675264;0;0;70;1;0;10;0.00;0.00;0;1.52;29.434;36.514;1612492933;10;3.9726;-0.3190
1691662238.003;1;6753675264;0;0;70;1;0;10;0.00;0.00;0;1.52;29.434;36.514;1612492933;11;3.9523;-0.8980
1691662238.010;1;6753675264;0;0;70;1;0;10;0.00;0.00;0;1.52;29.434;36.514;1612492933;12;3.9400;-0.9950
1691662238.030;1;6753675264;0;0;70;1;0;10;0.00;0.00;0;1.52;29.434;36.514;1612492933;13;3.9330;-0.9990
1691662238.100;1;6753675264;0;0;70;1;0;10;0.00;0.00;0;1.52;29.434;36.514;1612492933;14;3.9265;-1.0010
1691662238.300;1;6753675264;0;0;70;1;0;10;0.00;0.00;0;1.52;29.434;36.514;1612492933;15;3.9225;-1.0070
1691662239.000;1;6753675264;0;0;70;1;0;10;0.00;0.00;0;1.52;29.434;36.514;1612492933;16;3.9200;-0.9940
1691662241.000;1;6753675264;0;0;70;1;0;10;0.00;0.00;0;1.52;29.434;36.514;1612492933;17;3.9130;-1.0020
1691662248.000;1;6753675264;0;0;70;1;0;10;0.00;0.00;0;1.52;29.434;36.514;1612492933;18;3.9009;-1.0030
1691662248.001;1;6753675264;0;0;70;1;0;10;0.00;0.00;0;1.52;29.434;36.514;1612492933;19;3.9148;-0.3520
1691662248.003;1;6753675264;0;0;70;1;0;10;0.00;0.00;0;1.52;29.434;36.514;1612492933;20;3.9248;-0.0430
1691662248.010;1;6753675264;0;0;70;1;0;10;0.00;0.00;0;1.52;29.434;36.514;1612492933;21;3.9305;-0.0020
1691662248.030;1;6753675264;0;0;70;1;0;10;0.00;0.00;0;1.52;29.434;36.514;1612492933;22;3.9343;-0.0010
1691662248.100;1;6753675264;0;0;70;1;0;10;0.00;0.00;0;1.52;29.434;36.514;1612492933;23;3.9376;0.0000
1691662248.300;1;6753675264;0;0;70;1;0;10;0.00;0.00;0;1.52;29.434;36.514;1612492933;24;3.9391;-0.0030
1691662249.000;1;6753675264;0;0;70;1;0;10;0.00;0.00;0;1.52;29.434;36.514;1612492933;25;3.9408;0.0040
1691662251.000;1;6753675264;0;0;70;1;0;10;0.00;0.00;0;1.52;29.434;36.514;1612492933;26;3.9425;0.0030
1691662258.000;1;6753675264;0;0;70;1;0;10;0.00;0.00;0;1.52;29.434;36.514;1612492933;27;3.9448;0.0020
1691662258.001;1;6753675264;0;0;70;1;0;10;0.00;0.00;0;1.52;29.434;36.514;1612492933;28;3.9579;0.6730
1691662258.003;1;6753675264;0;0;70;1;0;10;0.00;0.00;0;1.52;29.434;36.514;1612492933;29;3.9680;0.9740
1691662258.010;1;6753675264;0;0;70;1;0;10;0.00;0.00;0;1.52;29.434;36.514;1612492933;30;3.9738;0.9930
1691662258.030;1;6753675264;0;0;70;1;0;10;0.00;0.00;0;1.52;29.434;36.514;1612492933;31;3.9775;1.0000
1691662258.100;1;6753675264;0;0;70;1;0;10;0.00;0.00;0;1.52;29.434;36.514;1612492933;32;3.9808;0.9950
1691662258.300;1;6753675264;0;0;70;1;0;10;0.00;0.00;0;1.52;29.434;36.514;1612492933;33;3.9827;0.9990
1691662259.000;1;6753675264;0;0;70;1;0;10;0.00;0.00;0;1.52;29.434;36.514;1612492933;34;3.9847;0.9950
1691662261.000;1;6753675264;0;0;70;1;0;10;0.00;0.00;0;1.52;29.434;36.514;1612492933;35;3.9890;0.9960
1691662268.000;1;6753675264;0;0;70;1;0;10;0.00;0.00;0;1.52;29.434;36.514;1612492933;36;3.9974;1.0030
1691662288.000;1;6753675264;0;0;70;1;0;10;0.00;0.00;0;1.52;29.434;36.514;1612492933;37;4.0099;1.0030
1691662318.000;1;6753675264;0;0;70;1;0;10;0.00;0.00;0;1.52;29.434;36.514;1612492933;38;4.0198;1.0020
1691662318.001;1;6753675264;0;0;70;1;0;10;0.00;0.00;0;1.52;29.434;36.514;1612492933;39;3.9933;-0.3200
1691662318.003;1;6753675264;0;0;70;1;0;10;0.00;0.00;0;1.52;29.434;36.514;1612492933;40;3.9738;-0.8950
1691662318.010;1;6753675264;0;0;70;1;0;10;0.00;0.00;0;1.52;29.434;36.514;1612492933;41;3.9613;-0.9940
1691662318.030;1;6753675264;0;0;70;1;0;10;0.00;0.00;0;1.52;29.434;36.514;1612492933;42;3.9538;-0.9980
1691662318.100;1;6753675264;0;0;70;1;0;10;0.00;0.00;0;1.52;29.434;36.514;1612492933;43;3.9472;-1.0000
1691662318.300;1;6753675264;0;0;70;1;0;10;0.00;0.00;0;1.52;29.434;36.514;1612492933;44;3.9444;-1.0000
1691662319.000;1;6753675264;0;0;70;1;0;10;0.00;0.00;0;1.52;29.434;36.514;1612492933;45;3.9391;-0.9970
1691662321.000;1;6753675264;0;0;70;1;0;10;0.00;0.00;0;1.52;29.434;36.514;1612492933;46;3.9330;-0.9990
1691662328.000;1;6753675264;0;0;70;1;0;10;0.00;0.00;0;1.52;29.434;36.514;1612492933;47;3.9216;-0.9920
1691662348.000;1;6753675264;0;0;70;1;0;10;0.00;0.00;0;1.52;29.434;36.514;1612492933;48;3.9028;-1.0000
1691662378.000;1;6753675264;0;0;70;1;0;10;0.00;0.00;0;1.52;29.434;36.514;1612492933;49;3.8843;-0.9980
1691662378.001;1;6753675264;0;0;70;1;0;10;0.00;0.00;0;1.52;29.434;36.514;1612492933;50;3.8975;-0.3510
1691662378.003;1;6753675264;0;0;70;1;0;10;0.00;0.00;0;1.52;29.434;36.514;1612492933;51;3.9074;-0.0450
1691662378.010;1;6753675264;0;0;70;1;0;10;0.00;0.00;0;1.52;29.434;36.514;1612492933;52;3.9137;-0.0010
1691662378.030;1;6753675264;0;0;70;1;0;10;0.00;0.00;0;1.52;29.434;36.514;1612492933;53;3.9175;-0.0020
1691662378.100;1;6753675264;0;0;70;1;0;10;0.00;0.00;0;1.52;29.434;36.514;1612492933;54;3.9205;-0.0040
1691662378.300;1;6753675264;0;0;70;1;0;10;0.00;0.00;0;1.52;29.434;36.514;1612492933;55;3.9221;0.0000
1691662379.000;1;6753675264;0;0;70;1;0;10;0.00;0.00;0;1.52;29.434;36.514;1612492933;56;3.9238;0.0000
1691662381.000;1;6753675264;0;0;70;1;0;10;0.00;0.00;0;1.52;29.434;36.514;1612492933;57;3.9276;-0.0010
1691662388.000;1;6753675264;0;0;70;1;0;10;0.00;0.00;0;1.52;29.434;36.514;1612492933;58;3.9332;0.0040
1691662408.000;1;6753675264;0;0;70;1;0;10;0.00;0.00;0;1.52;29.434;36.514;1612492933;59;3.9380;-0.0010
1691662438.000;1;6753675264;0;0;70;1;0;10;0.00;0.00;0;1.52;29.434;36.514;1612492933;60;3.9420;-0.0010
1691667526.000;1;6755037184;0;0;50;1;0;10;0.00;0.00;0;1.75;29.034;34.768;1612998147;0;3.7435;0.0010
1691667526.001;1;6755037184;0;0;50;1;0;10;0.00;0.00;0;1.75;29.034;34.768;1612998147;1;3.7597;0.8010
1691667526.003;1;6755037184;0;0;50;1;0;10;0.00;0.00;0;1.75;29.034;34.768;1612998147;2;3.7675;0.9870
1691667526.010;1;6755037184;0;0;50;1;0;10;0.00;0.00;0;1.75;29.034;34.768;1612998147;3;3.7724;0.9960
1691667526.030;1;6755037184;0;0;50;1;0;10;0.00;0.00;0;1.75;29.034;34.768;1612998147;4;3.7758;1.0000
1691667526.100;1;6755037184;0;0;50;1;0;10;0.00;0.00;0;1.75;29.034;34.768;1612998147;5;3.7785;1.0060
1691667526.300;1;6755037184;0;0;50;1;0;10;0.00;0.00;0;1.75;29.034;34.768;1612998147;6;3.7793;1.0010
1691667527.000;1;6755037184;0;0;50;1;0;10;0.00;0.00;0;1.75;29.034;34.768;1612998147;7;3.7816;1.0020
1691667529.000;1;6755037184;0;0;50;1;0;10;0.00;0.00;0;1.75;29.034;34.768;1612998147;8;3.7847;1.0000
1691667536.000;1;6755037184;0;0;50;1;0;10;0.00;0.00;0;1.75;29.034;34.768;1612998147;9;3.7917;1.0020
1691667536.001;1;6755037184;0;0;50;1;0;10;0.00;0.00;0;1.75;29.034;34.768;1612998147;10;3.7658;-0.3170
1691667536.003;1;6755037184;0;0;50;1;0;10;0.00;0.00;0;1.75;29.034;34.768;1612998147;11;3.7459;-0.9110
1691667536.010;1;6755037184;0;0;50;1;0;10;0.00;0.00;0;1.75;29.034;34.768;1612998147;12;3.7339;-0.9970
1691667536.030;1;6755037184;0;0;50;1;0;10;0.00;0.00;0;1.75;29.034;34.768;1612998147;13;3.7275;-0.9970
1691667536.100;1;6755037184;0;0;50;1;0;10;0.00;0.00;0;1.75;29.034;34.768;1612998147;14;3.7217;-1.0000
1691667536.300;1;6755037184;0;0;50;1;0;10;0.00;0.00;0;1.75;29.034;34.768;1612998147;15;3.7198;-0.9980
1691667537.000;1;6755037184;0;0;50;1;0;10;0.00;0.00;0;1.75;29.034;34.768;1612998147;16;3.7165;-1.0010
1691667539.000;1;6755037184;0;0;50;1;0;10;0.00;0.00;0;1.75;29.034;34.768;1612998147;17;3.7108;-0.9990
1691667546.000;1;6755037184;0;0;50;1;0;10;0.00;0.00;0;1.75;29.034;34.768;1612998147;18;3.7014;-1.0010
1691667546.001;1;6755037184;0;0;50;1;0;10;0.00;0.00;0;1.75;29.034;34.768;1612998147;19;3.7144;-0.3500
1691667546.003;1;6755037184;0;0;50;1;0;10;0.00;0.00;0;1.75;29.034;34.768;1612998147;20;3.7245;-0.0460
1691667546.010;1;6755037184;0;0;50;1;0;10;0.00;0.00;0;1.75;29.034;34.768;1612998147;21;3.7307;0.0000
1691667546.030;1;6755037184;0;0;50;1;0;10;0.00;0.00;0;1.75;29.034;34.768;1612998147;22;3.7340;0.0000
1691667546.100;1;6755037184;0;0;50;1;0;10;0.00;0.00;0;1.75;29.034;34.768;1612998147;23;3.7359;0.0000
1691667546.300;1;6755037184;0;0;50;1;0;10;0.00;0.00;0;1.75;29.034;34.768;1612998147;24;3.7369;-0.0030
1691667547.000;1;6755037184;0;0;50;1;0;10;0.00;0.00;0;1.75;29.034;34.768;1612998147;25;3.7387;0.0010
1691667549.000;1;6755037184;0;0;50;1;0;10;0.00;0.00;0;1.75;29.034;34.768;1612998147;26;3.7400;0.0030
1691667556.000;1;6755037184;0;0;50;1;0;10;0.00;0.00;0;1.75;29.034;34.768;1612998147;27;3.7413;0.0010
1691667556.001;1;6755037184;0;0;50;1;0;10;0.00;0.00;0;1.75;29.034;34.768;1612998147;28;3.7548;0.6680
1691667556.003;1;6755037184;0;0;50;1;0;10;0.00;0.00;0;1.75;29.034;34.768;1612998147;29;3.7649;0.9730
1691667556.010;1;6755037184;0;0;50;1;0;10;0.00;0.00;0;1.75;29.034;34.768;1612998147;30;3.7706;0.9920
1691667556.030;1;6755037184;0;0;50;1;0;10;0.00;0.00;0;1.75;29.034;34.768;1612998147;31;3.7742;1.0000
1691667556.100;1;6755037184;0;0;50;1;0;10;0.00;0.00;0;1.75;29.034;34.768;1612998147;32;3.7761;1.0000
1691667556.300;1;6755037184;0;0;50;1;0;10;0.00;0.00;0;1.75;29.034;34.768;1612998147;33;3.7781;0.9990
1691667557.000;1;6755037184;0;0;50;1;0;10;0.00;0.00;0;1.75;29.034;34.768;1612998147;34;3.7801;0.9980
1691667559.000;1;6755037184;0;0;50;1;0;10;0.00;0.00;0;1.75;29.034;34.768;1612998147;35;3.7834;1.0030
1691667566.000;1;6755037184;0;0;50;1;0;10;0.00;0.00;0;1.75;29.034;34.768;1612998147;36;3.7908;1.0000
1691667586.000;1;6755037184;0;0;50;1;0;10;0.00;0.00;0;1.75;29.034;34.768;1612998147;37;3.8022;1.0000
1691667616.000;1;6755037184;0;0;50;1;0;10;0.00;0.00;0;1.75;29.034;34.768;1612998147;38;3.8119;0.9950
1691667616.001;1;6755037184;0;0;50;1;0;10;0.00;0.00;0;1.75;29.034;34.768;1612998147;39;3.7861;-0.3180
1691667616.003;1;6755037184;0;0;50;1;0;10;0.00;0.00;0;1.75;29.034;34.768;1612998147;40;3.7665;-0.9100
1691667616.010;1;6755037184;0;0;50;1;0;10;0.00;0.00;0;1.75;29.034;34.768;1612998147;41;3.7545;-0.9980
1691667616.030;1;6755037184;0;0;50;1;0;10;0.00;0.00;0;1.75;29.034;34.768;1612998147;42;3.7474;-0.9970
1691667616.100;1;6755037184;0;0;50;1;0;10;0.00;0.00;0;1.75;29.034;34.768;1612998147;43;3.7422;-1.0010
1691667616.300;1;6755037184;0;0;50;1;0;10;0.00;0.00;0;1.75;29.034;34.768;1612998147;44;3.7402;-0.9990
1691667617.000;1;6755037184;0;0;50;1;0;10;0.00;0.00;0;1.75;29.034;34.768;1612998147;45;3.7360;-1.0030
1691667619.000;1;6755037184;0;0;50;1;0;10;0.00;0.00;0;1.75;29.034;34.768;1612998147;46;3.7297;-0.9970
1691667626.000;1;6755037184;0;0;50;1;0;10;0.00;0.00;0;1.75;29.034;34.768;1612998147;47;3.7183;-0.9910
1691667646.000;1;6755037184;0;0;50;1;0;10;0.00;0.00;0;1.75;29.034;34.768;1612998147;48;3.7012;-0.9950
1691667676.000;1;6755037184;0;0;50;1;0;10;0.00;0.00;0;1.75;29.034;34.768;1612998147;49;3.6855;-0.9980
1691667676.001;1;6755037184;0;0;50;1;0;10;0.00;0.00;0;1.75;29.034;34.768;1612998147;50;3.6990;-0.3510
1691667676.003;1;6755037184;0;0;50;1;0;10;0.00;0.00;0;1.75;29.034;34.768;1612998147;51;3.7091;-0.0490
1691667676.010;1;6755037184;0;0;50;1;0;10;0.00;0.00;0;1.75;29.034;34.768;1612998147;52;3.7149;-0.0030
1691667676.030;1;6755037184;0;0;50;1;0;10;0.00;0.00;0;1.75;29.034;34.768;1612998147;53;3.7177;-0.0050
1691667676.100;1;6755037184;0;0;50;1;0;10;0.00;0.00;0;1.75;29.034;34.768;1612998147;54;3.7209;-0.0030
1691667676.300;1;6755037184;0;0;50;1;0;10;0.00;0.00;0;1.75;29.034;34.768;1612998147;55;3.7217;-0.0030
1691667677.000;1;6755037184;0;0;50;1;0;10;0.00;0.00;0;1.75;29.034;34.768;1612998147;56;3.7235;0.0000
1691667679.000;1;6755037184;0;0;50;1;0;10;0.00;0.00;0;1.75;29.034;34.768;1612998147;57;3.7264;-0.0050
1691667686.000;1;6755037184;0;0;50;1;0;10;0.00;0.00;0;1.75;29.034;34.768;1612998147;58;3.7311;0.0020
1691667706.000;1;6755037184;0;0;50;1;0;10;0.00;0.00;0;1.75;29.034;34.768;1612998147;59;3.7356;0.0000
1691667736.000;1;6755037184;0;0;50;1;0;10;0.00;0.00;0;1.75;29.034;34.768;1612998147;60;3.7394;0.0030
1691673479.000;1;6756567552;0;0;30;1;0;10;0.00;0.00;0;1.53;29.454;35.880;1613565939;0;3.5903;0.0000
