Repository: ShafayethJamil/Battery-Diagnostic-Using-LGN

# LGN Battery Diagnostics from Pulse Relaxation (HPPC)

Code and result files for the paper *"Lie Generator Networks Extract
EIS-Grade Battery Diagnostics from Pulse Relaxation Data"* (S. Jamil,
R. Kapadia). Preprint: [https://arxiv.org/abs/2605.15351].

Lie Generator Networks (LGN) extract electrochemical time constants from
~60 seconds of post-pulse voltage relaxation and reconstruct impedance-grade
diagnostics without dedicated EIS hardware. This repository contains the
reference implementation and the result files behind the paper's figures.

File: cell_plsv2_P001_1_S01_C10.csv (part 26 of 45)
timestamp_s;timestamp_origin;sd_block_id;cyc_charged;is_rt;soc_nom;age_type;age_temp;age_soc;age_chg_rate;age_dischg_rate;age_profile;t_avg_degC;r_ref_10ms_mOhm;r_ref_1s_mOhm;uptime_ticks;seq_nr;v_raw_V;i_raw_A
1691673479.001;1;6756567552;0;0;30;1;0;10;0.00;0.00;0;1.53;29.454;35.880;1613565939;1;3.6062;0.7990
1691673479.003;1;6756567552;0;0;30;1;0;10;0.00;0.00;0;1.53;29.454;35.880;1613565939;2;3.6146;0.9860
1691673479.010;1;6756567552;0;0;30;1;0;10;0.00;0.00;0;1.53;29.454;35.880;1613565939;3;3.6197;1.0000
1691673479.030;1;6756567552;0;0;30;1;0;10;0.00;0.00;0;1.53;29.454;35.880;1613565939;4;3.6229;0.9960
1691673479.100;1;6756567552;0;0;30;1;0;10;0.00;0.00;0;1.53;29.454;35.880;1613565939;5;3.6259;0.9930
1691673479.300;1;6756567552;0;0;30;1;0;10;0.00;0.00;0;1.53;29.454;35.880;1613565939;6;3.6269;1.0050
1691673480.000;1;6756567552;0;0;30;1;0;10;0.00;0.00;0;1.53;29.454;35.880;1613565939;7;3.6288;0.9990
1691673482.000;1;6756567552;0;0;30;1;0;10;0.00;0.00;0;1.53;29.454;35.880;1613565939;8;3.6323;1.0030
1691673489.000;1;6756567552;0;0;30;1;0;10;0.00;0.00;0;1.53;29.454;35.880;1613565939;9;3.6383;0.9960
1691673489.001;1;6756567552;0;0;30;1;0;10;0.00;0.00;0;1.53;29.454;35.880;1613565939;10;3.6124;-0.3100
1691673489.003;1;6756567552;0;0;30;1;0;10;0.00;0.00;0;1.53;29.454;35.880;1613565939;11;3.5920;-0.9140
1691673489.010;1;6756567552;0;0;30;1;0;10;0.00;0.00;0;1.53;29.454;35.880;1613565939;12;3.5800;-0.9990
1691673489.030;1;6756567552;0;0;30;1;0;10;0.00;0.00;0;1.53;29.454;35.880;1613565939;13;3.5723;-1.0000
1691673489.100;1;6756567552;0;0;30;1;0;10;0.00;0.00;0;1.53;29.454;35.880;1613565939;14;3.5665;-1.0020
1691673489.300;1;6756567552;0;0;30;1;0;10;0.00;0.00;0;1.53;29.454;35.880;1613565939;15;3.5638;-1.0010
1691673490.000;1;6756567552;0;0;30;1;0;10;0.00;0.00;0;1.53;29.454;35.880;1613565939;16;3.5611;-1.0000
1691673492.000;1;6756567552;0;0;30;1;0;10;0.00;0.00;0;1.53;29.454;35.880;1613565939;17;3.5565;-0.9930
1691673499.000;1;6756567552;0;0;30;1;0;10;0.00;0.00;0;1.53;29.454;35.880;1613565939;18;3.5471;-1.0030
1691673499.001;1;6756567552;0;0;30;1;0;10;0.00;0.00;0;1.53;29.454;35.880;1613565939;19;3.5607;-0.3500
1691673499.003;1;6756567552;0;0;30;1;0;10;0.00;0.00;0;1.53;29.454;35.880;1613565939;20;3.5704;-0.0500
1691673499.010;1;6756567552;0;0;30;1;0;10;0.00;0.00;0;1.53;29.454;35.880;1613565939;21;3.5767;-0.0070
1691673499.030;1;6756567552;0;0;30;1;0;10;0.00;0.00;0;1.53;29.454;35.880;1613565939;22;3.5806;-0.0020
1691673499.100;1;6756567552;0;0;30;1;0;10;0.00;0.00;0;1.53;29.454;35.880;1613565939;23;3.5831;0.0020
1691673499.300;1;6756567552;0;0;30;1;0;10;0.00;0.00;0;1.53;29.454;35.880;1613565939;24;3.5841;0.0030
1691673500.000;1;6756567552;0;0;30;1;0;10;0.00;0.00;0;1.53;29.454;35.880;1613565939;25;3.5853;-0.0060
1691673502.000;1;6756567552;0;0;30;1;0;10;0.00;0.00;0;1.53;29.454;35.880;1613565939;26;3.5866;-0.0040
1691673509.000;1;6756567552;0;0;30;1;0;10;0.00;0.00;0;1.53;29.454;35.880;1613565939;27;3.5884;-0.0050
1691673509.001;1;6756567552;0;0;30;1;0;10;0.00;0.00;0;1.53;29.454;35.880;1613565939;28;3.6021;0.6680
1691673509.003;1;6756567552;0;0;30;1;0;10;0.00;0.00;0;1.53;29.454;35.880;1613565939;29;3.6120;0.9640
1691673509.010;1;6756567552;0;0;30;1;0;10;0.00;0.00;0;1.53;29.454;35.880;1613565939;30;3.6179;0.9980
1691673509.030;1;6756567552;0;0;30;1;0;10;0.00;0.00;0;1.53;29.454;35.880;1613565939;31;3.6217;1.0000
1691673509.100;1;6756567552;0;0;30;1;0;10;0.00;0.00;0;1.53;29.454;35.880;1613565939;32;3.6250;1.0030
1691673509.300;1;6756567552;0;0;30;1;0;10;0.00;0.00;0;1.53;29.454;35.880;1613565939;33;3.6255;1.0040
1691673510.000;1;6756567552;0;0;30;1;0;10;0.00;0.00;0;1.53;29.454;35.880;1613565939;34;3.6277;0.9930
1691673512.000;1;6756567552;0;0;30;1;0;10;0.00;0.00;0;1.53;29.454;35.880;1613565939;35;3.6307;0.9970
1691673519.000;1;6756567552;0;0;30;1;0;10;0.00;0.00;0;1.53;29.454;35.880;1613565939;36;3.6371;0.9970
1691673539.000;1;6756567552;0;0;30;1;0;10;0.00;0.00;0;1.53;29.454;35.880;1613565939;37;3.6484;0.9920
1691673569.000;1;6756567552;0;0;30;1;0;10;0.00;0.00;0;1.53;29.454;35.880;1613565939;38;3.6593;1.0020
1691673569.001;1;6756567552;0;0;30;1;0;10;0.00;0.00;0;1.53;29.454;35.880;1613565939;39;3.6333;-0.3140
1691673569.003;1;6756567552;0;0;30;1;0;10;0.00;0.00;0;1.53;29.454;35.880;1613565939;40;3.6133;-0.9050
1691673569.010;1;6756567552;0;0;30;1;0;10;0.00;0.00;0;1.53;29.454;35.880;1613565939;41;3.6011;-0.9940
1691673569.030;1;6756567552;0;0;30;1;0;10;0.00;0.00;0;1.53;29.454;35.880;1613565939;42;3.5934;-0.9930
1691673569.100;1;6756567552;0;0;30;1;0;10;0.00;0.00;0;1.53;29.454;35.880;1613565939;43;3.5883;-0.9960
1691673569.300;1;6756567552;0;0;30;1;0;10;0.00;0.00;0;1.53;29.454;35.880;1613565939;44;3.5859;-0.9970
1691673570.000;1;6756567552;0;0;30;1;0;10;0.00;0.00;0;1.53;29.454;35.880;1613565939;45;3.5820;-1.0000
1691673572.000;1;6756567552;0;0;30;1;0;10;0.00;0.00;0;1.53;29.454;35.880;1613565939;46;3.5763;-1.0000
1691673579.000;1;6756567552;0;0;30;1;0;10;0.00;0.00;0;1.53;29.454;35.880;1613565939;47;3.5658;-1.0040
1691673599.000;1;6756567552;0;0;30;1;0;10;0.00;0.00;0;1.53;29.454;35.880;1613565939;48;3.5494;-0.9960
1691673629.000;1;6756567552;0;0;30;1;0;10;0.00;0.00;0;1.53;29.454;35.880;1613565939;49;3.5338;-1.0020
1691673629.001;1;6756567552;0;0;30;1;0;10;0.00;0.00;0;1.53;29.454;35.880;1613565939;50;3.5471;-0.3500
1691673629.003;1;6756567552;0;0;30;1;0;10;0.00;0.00;0;1.53;29.454;35.880;1613565939;51;3.5573;-0.0430
1691673629.010;1;6756567552;0;0;30;1;0;10;0.00;0.00;0;1.53;29.454;35.880;1613565939;52;3.5635;0.0010
1691673629.030;1;6756567552;0;0;30;1;0;10;0.00;0.00;0;1.53;29.454;35.880;1613565939;53;3.5668;-0.0020
1691673629.100;1;6756567552;0;0;30;1;0;10;0.00;0.00;0;1.53;29.454;35.880;1613565939;54;3.5701;0.0030
1691673629.300;1;6756567552;0;0;30;1;0;10;0.00;0.00;0;1.53;29.454;35.880;1613565939;55;3.5712;0.0020
1691673630.000;1;6756567552;0;0;30;1;0;10;0.00;0.00;0;1.53;29.454;35.880;1613565939;56;3.5721;-0.0040
1691673632.000;1;6756567552;0;0;30;1;0;10;0.00;0.00;0;1.53;29.454;35.880;1613565939;57;3.5755;0.0040
1691673639.000;1;6756567552;0;0;30;1;0;10;0.00;0.00;0;1.53;29.454;35.880;1613565939;58;3.5788;-0.0030
1691673659.000;1;6756567552;0;0;30;1;0;10;0.00;0.00;0;1.53;29.454;35.880;1613565939;59;3.5840;-0.0010
1691673689.000;1;6756567552;0;0;30;1;0;10;0.00;0.00;0;1.53;29.454;35.880;1613565939;60;3.5867;0.0030
1691677885.000;1;6757702656;0;0;10;1;0;10;0.00;0.00;0;1.56;32.165;45.799;1613986195;0;3.2910;-0.0010
1691677885.001;1;6757702656;0;0;10;1;0;10;0.00;0.00;0;1.56;32.165;45.799;1613986195;1;3.3083;0.7860
1691677885.003;1;6757702656;0;0;10;1;0;10;0.00;0.00;0;1.56;32.165;45.799;1613986195;2;3.3165;0.9860
1691677885.010;1;6757702656;0;0;10;1;0;10;0.00;0.00;0;1.56;32.165;45.799;1613986195;3;3.3232;0.9980
1691677885.030;1;6757702656;0;0;10;1;0;10;0.00;0.00;0;1.56;32.165;45.799;1613986195;4;3.3284;0.9960
1691677885.100;1;6757702656;0;0;10;1;0;10;0.00;0.00;0;1.56;32.165;45.799;1613986195;5;3.3367;0.9960
1691677885.300;1;6757702656;0;0;10;1;0;10;0.00;0.00;0;1.56;32.165;45.799;1613986195;6;3.3469;0.9950
1691677886.000;1;6757702656;0;0;10;1;0;10;0.00;0.00;0;1.56;32.165;45.799;1613986195;7;3.3542;0.9960
1691677888.000;1;6757702656;0;0;10;1;0;10;0.00;0.00;0;1.56;32.165;45.799;1613986195;8;3.3598;1.0020
1691677895.000;1;6757702656;0;0;10;1;0;10;0.00;0.00;0;1.56;32.165;45.799;1613986195;9;3.3715;0.9980
1691677895.001;1;6757702656;0;0;10;1;0;10;0.00;0.00;0;1.56;32.165;45.799;1613986195;10;3.3453;-0.2950
1691677895.003;1;6757702656;0;0;10;1;0;10;0.00;0.00;0;1.56;32.165;45.799;1613986195;11;3.3241;-0.9120
1691677895.010;1;6757702656;0;0;10;1;0;10;0.00;0.00;0;1.56;32.165;45.799;1613986195;12;3.3098;-0.9970
1691677895.030;1;6757702656;0;0;10;1;0;10;0.00;0.00;0;1.56;32.165;45.799;1613986195;13;3.2985;-0.9980
1691677895.100;1;6757702656;0;0;10;1;0;10;0.00;0.00;0;1.56;32.165;45.799;1613986195;14;3.2827;-1.0000
1691677895.300;1;6757702656;0;0;10;1;0;10;0.00;0.00;0;1.56;32.165;45.799;1613986195;15;3.2640;-0.9970
1691677896.000;1;6757702656;0;0;10;1;0;10;0.00;0.00;0;1.56;32.165;45.799;1613986195;16;3.2484;-0.9970
1691677898.000;1;6757702656;0;0;10;1;0;10;0.00;0.00;0;1.56;32.165;45.799;1613986195;17;3.2353;-1.0000
1691677905.000;1;6757702656;0;0;10;1;0;10;0.00;0.00;0;1.56;32.165;45.799;1613986195;18;3.2133;-1.0000
1691677905.001;1;6757702656;0;0;10;1;0;10;0.00;0.00;0;1.56;32.165;45.799;1613986195;19;3.2273;-0.3390
1691677905.003;1;6757702656;0;0;10;1;0;10;0.00;0.00;0;1.56;32.165;45.799;1613986195;20;3.2377;-0.0450
1691677905.010;1;6757702656;0;0;10;1;0;10;0.00;0.00;0;1.56;32.165;45.799;1613986195;21;3.2450;-0.0030
1691677905.030;1;6757702656;0;0;10;1;0;10;0.00;0.00;0;1.56;32.165;45.799;1613986195;22;3.2507;-0.0040
1691677905.100;1;6757702656;0;0;10;1;0;10;0.00;0.00;0;1.56;32.165;45.799;1613986195;23;3.2597;-0.0010
1691677905.300;1;6757702656;0;0;10;1;0;10;0.00;0.00;0;1.56;32.165;45.799;1613986195;24;3.2723;0.0040
1691677906.000;1;6757702656;0;0;10;1;0;10;0.00;0.00;0;1.56;32.165;45.799;1613986195;25;3.2828;-0.0010
1691677908.000;1;6757702656;0;0;10;1;0;10;0.00;0.00;0;1.56;32.165;45.799;1613986195;26;3.2870;-0.0010
1691677915.000;1;6757702656;0;0;10;1;0;10;0.00;0.00;0;1.56;32.165;45.799;1613986195;27;3.2898;0.0010
1691677915.001;1;6757702656;0;0;10;1;0;10;0.00;0.00;0;1.56;32.165;45.799;1613986195;28;3.3028;0.6560
1691677915.003;1;6757702656;0;0;10;1;0;10;0.00;0.00;0;1.56;32.165;45.799;1613986195;29;3.3140;0.9740
1691677915.010;1;6757702656;0;0;10;1;0;10;0.00;0.00;0;1.56;32.165;45.799;1613986195;30;3.3210;1.0000
1691677915.030;1;6757702656;0;0;10;1;0;10;0.00;0.00;0;1.56;32.165;45.799;1613986195;31;3.3261;0.9980
1691677915.100;1;6757702656;0;0;10;1;0;10;0.00;0.00;0;1.56;32.165;45.799;1613986195;32;3.3353;1.0000
1691677915.300;1;6757702656;0;0;10;1;0;10;0.00;0.00;0;1.56;32.165;45.799;1613986195;33;3.3455;0.9980
1691677916.000;1;6757702656;0;0;10;1;0;10;0.00;0.00;0;1.56;32.165;45.799;1613986195;34;3.3523;1.0000
1691677918.000;1;6757702656;0;0;10;1;0;10;0.00;0.00;0;1.56;32.165;45.799;1613986195;35;3.3580;0.9940
1691677925.000;1;6757702656;0;0;10;1;0;10;0.00;0.00;0;1.56;32.165;45.799;1613986195;36;3.3709;1.0010
1691677945.000;1;6757702656;0;0;10;1;0;10;0.00;0.00;0;1.56;32.165;45.799;1613986195;37;3.3957;1.0060
1691677975.000;1;6757702656;0;0;10;1;0;10;0.00;0.00;0;1.56;32.165;45.799;1613986195;38;3.4233;0.9970
1691677975.001;1;6757702656;0;0;10;1;0;10;0.00;0.00;0;1.56;32.165;45.799;1613986195;39;3.3968;-0.3000
1691677975.003;1;6757702656;0;0;10;1;0;10;0.00;0.00;0;1.56;32.165;45.799;1613986195;40;3.3760;-0.9130
1691677975.010;1;6757702656;0;0;10;1;0;10;0.00;0.00;0;1.56;32.165;45.799;1613986195;41;3.3617;-0.9910
1691677975.030;1;6757702656;0;0;10;1;0;10;0.00;0.00;0;1.56;32.165;45.799;1613986195;42;3.3509;-0.9950
1691677975.100;1;6757702656;0;0;10;1;0;10;0.00;0.00;0;1.56;32.165;45.799;1613986195;43;3.3354;-1.0050
1691677975.300;1;6757702656;0;0;10;1;0;10;0.00;0.00;0;1.56;32.165;45.799;1613986195;44;3.3205;-0.9970
1691677976.000;1;6757702656;0;0;10;1;0;10;0.00;0.00;0;1.56;32.165;45.799;1613986195;45;3.3091;-0.9980
1691677978.000;1;6757702656;0;0;10;1;0;10;0.00;0.00;0;1.56;32.165;45.799;1613986195;46;3.2977;-0.9990
1691677985.000;1;6757702656;0;0;10;1;0;10;0.00;0.00;0;1.56;32.165;45.799;1613986195;47;3.2758;-0.9940
1691678005.000;1;6757702656;0;0;10;1;0;10;0.00;0.00;0;1.56;32.165;45.799;1613986195;48;3.2356;-0.9970
1691678035.000;1;6757702656;0;0;10;1;0;10;0.00;0.00;0;1.56;32.165;45.799;1613986195;49;3.1901;-1.0010
1691678035.001;1;6757702656;0;0;10;1;0;10;0.00;0.00;0;1.56;32.165;45.799;1613986195;50;3.2039;-0.3410
1691678035.003;1;6757702656;0;0;10;1;0;10;0.00;0.00;0;1.56;32.165;45.799;1613986195;51;3.2138;-0.0470
1691678035.010;1;6757702656;0;0;10;1;0;10;0.00;0.00;0;1.56;32.165;45.799;1613986195;52;3.2208;-0.0060
1691678035.030;1;6757702656;0;0;10;1;0;10;0.00;0.00;0;1.56;32.165;45.799;1613986195;53;3.2268;0.0010
1691678035.100;1;6757702656;0;0;10;1;0;10;0.00;0.00;0;1.56;32.165;45.799;1613986195;54;3.2364;0.0010
1691678035.300;1;6757702656;0;0;10;1;0;10;0.00;0.00;0;1.56;32.165;45.799;1613986195;55;3.2502;0.0000
1691678036.000;1;6757702656;0;0;10;1;0;10;0.00;0.00;0;1.56;32.165;45.799;1613986195;56;3.2625;-0.0020
1691678038.000;1;6757702656;0;0;10;1;0;10;0.00;0.00;0;1.56;32.165;45.799;1613986195;57;3.2690;-0.0010
1691678045.000;1;6757702656;0;0;10;1;0;10;0.00;0.00;0;1.56;32.165;45.799;1613986195;58;3.2757;0.0010
1691678065.000;1;6757702656;0;0;10;1;0;10;0.00;0.00;0;1.56;32.165;45.799;1613986195;59;3.2835;0.0000
1691678095.000;1;6757702656;0;0;10;1;0;10;0.00;0.00;0;1.56;32.165;45.799;1613986195;60;3.2879;-0.0040
1693507560.000;1;7226710016;1;1;10;1;0;10;0.00;0.00;0;24.95;19.221;22.192;1788483392;0;3.3919;0.0000
1693507560.001;1;7226710016;1;1;10;1;0;10;0.00;0.00;0;24.95;19.221;22.192;1788483392;1;3.4044;0.8060
1693507560.003;1;7226710016;1;1;10;1;0;10;0.00;0.00;0;24.95;19.221;22.192;1788483392;2;3.4089;0.9910
1693507560.010;1;7226710016;1;1;10;1;0;10;0.00;0.00;0;24.95;19.221;22.192;1788483392;3;3.4110;0.9970
1693507560.030;1;7226710016;1;1;10;1;0;10;0.00;0.00;0;24.95;19.221;22.192;1788483392;4;3.4128;1.0050
1693507560.100;1;7226710016;1;1;10;1;0;10;0.00;0.00;0;24.95;19.221;22.192;1788483392;5;3.4141;1.0000
1693507560.300;1;7226710016;1;1;10;1;0;10;0.00;0.00;0;24.95;19.221;22.192;1788483392;6;3.4145;0.9980
1693507561.000;1;7226710016;1;1;10;1;0;10;0.00;0.00;0;24.95;19.221;22.192;1788483392;7;3.4169;1.0000
1693507563.000;1;7226710016;1;1;10;1;0;10;0.00;0.00;0;24.95;19.221;22.192;1788483392;8;3.4199;0.9980
1693507570.000;1;7226710016;1;1;10;1;0;10;0.00;0.00;0;24.95;19.221;22.192;1788483392;9;3.4273;0.9980
1693507570.001;1;7226710016;1;1;10;1;0;10;0.00;0.00;0;24.95;19.221;22.192;1788483392;10;3.4057;-0.3160
1693507570.003;1;7226710016;1;1;10;1;0;10;0.00;0.00;0;24.95;19.221;22.192;1788483392;11;3.3935;-0.9300
1693507570.010;1;7226710016;1;1;10;1;0;10;0.00;0.00;0;24.95;19.221;22.192;1788483392;12;3.3881;-1.0030
1693507570.030;1;7226710016;1;1;10;1;0;10;0.00;0.00;0;24.95;19.221;22.192;1788483392;13;3.3856;-0.9990
1693507570.100;1;7226710016;1;1;10;1;0;10;0.00;0.00;0;24.95;19.221;22.192;1788483392;14;3.3830;-0.9980
1693507570.300;1;7226710016;1;1;10;1;0;10;0.00;0.00;0;24.95;19.221;22.192;1788483392;15;3.3815;-0.9960
1693507571.000;1;7226710016;1;1;10;1;0;10;0.00;0.00;0;24.95;19.221;22.192;1788483392;16;3.3784;-1.0050
1693507573.000;1;7226710016;1;1;10;1;0;10;0.00;0.00;0;24.95;19.221;22.192;1788483392;17;3.3735;-1.0040
1693507580.000;1;7226710016;1;1;10;1;0;10;0.00;0.00;0;24.95;19.221;22.192;1788483392;18;3.3641;-1.0030
1693507580.001;1;7226710016;1;1;10;1;0;10;0.00;0.00;0;24.95;19.221;22.192;1788483392;19;3.3742;-0.3420
1693507580.003;1;7226710016;1;1;10;1;0;10;0.00;0.00;0;24.95;19.221;22.192;1788483392;20;3.3809;-0.0400
1693507580.010;1;7226710016;1;1;10;1;0;10;0.00;0.00;0;24.95;19.221;22.192;1788483392;21;3.3831;-0.0020
1693507580.030;1;7226710016;1;1;10;1;0;10;0.00;0.00;0;24.95;19.221;22.192;1788483392;22;3.3849;0.0010
1693507580.100;1;7226710016;1;1;10;1;0;10;0.00;0.00;0;24.95;19.221;22.192;1788483392;23;3.3858;0.0060
1693507580.300;1;7226710016;1;1;10;1;0;10;0.00;0.00;0;24.95;19.221;22.192;1788483392;24;3.3873;-0.0010
1693507581.000;1;7226710016;1;1;10;1;0;10;0.00;0.00;0;24.95;19.221;22.192;1788483392;25;3.3880;-0.0020
1693507583.000;1;7226710016;1;1;10;1;0;10;0.00;0.00;0;24.95;19.221;22.192;1788483392;26;3.3887;-0.0020
1693507590.000;1;7226710016;1;1;10;1;0;10;0.00;0.00;0;24.95;19.221;22.192;1788483392;27;3.3902;-0.0040
1693507590.001;1;7226710016;1;1;10;1;0;10;0.00;0.00;0;24.95;19.221;22.192;1788483392;28;3.4010;0.6690
1693507590.003;1;7226710016;1;1;10;1;0;10;0.00;0.00;0;24.95;19.221;22.192;1788483392;29;3.4068;0.9700
1693507590.010;1;7226710016;1;1;10;1;0;10;0.00;0.00;0;24.95;19.221;22.192;1788483392;30;3.4092;0.9930
1693507590.030;1;7226710016;1;1;10;1;0;10;0.00;0.00;0;24.95;19.221;22.192;1788483392;31;3.4111;0.9970
1693507590.100;1;7226710016;1;1;10;1;0;10;0.00;0.00;0;24.95;19.221;22.192;1788483392;32;3.4128;1.0070
1693507590.300;1;7226710016;1;1;10;1;0;10;0.00;0.00;0;24.95;19.221;22.192;1788483392;33;3.4139;1.0020
1693507591.000;1;7226710016;1;1;10;1;0;10;0.00;0.00;0;24.95;19.221;22.192;1788483392;34;3.4148;0.9970
1693507593.000;1;7226710016;1;1;10;1;0;10;0.00;0.00;0;24.95;19.221;22.192;1788483392;35;3.4185;0.9920
1693507600.000;1;7226710016;1;1;10;1;0;10;0.00;0.00;0;24.95;19.221;22.192;1788483392;36;3.4262;1.0000
1693507620.000;1;7226710016;1;1;10;1;0;10;0.00;0.00;0;24.95;19.221;22.192;1788483392;37;3.4414;0.9970
1693507650.000;1;7226710016;1;1;10;1;0;10;0.00;0.00;0;24.95;19.221;22.192;1788483392;38;3.4560;0.9980
1693507650.001;1;7226710016;1;1;10;1;0;10;0.00;0.00;0;24.95;19.221;22.192;1788483392;39;3.4347;-0.3190
1693507650.003;1;7226710016;1;1;10;1;0;10;0.00;0.00;0;24.95;19.221;22.192;1788483392;40;3.4227;-0.9330
1693507650.010;1;7226710016;1;1;10;1;0;10;0.00;0.00;0;24.95;19.221;22.192;1788483392;41;3.4176;-0.9970
1693507650.030;1;7226710016;1;1;10;1;0;10;0.00;0.00;0;24.95;19.221;22.192;1788483392;42;3.4150;-1.0020
1693507650.100;1;7226710016;1;1;10;1;0;10;0.00;0.00;0;24.95;19.221;22.192;1788483392;43;3.4124;-1.0020
1693507650.300;1;7226710016;1;1;10;1;0;10;0.00;0.00;0;24.95;19.221;22.192;1788483392;44;3.4116;-1.0040
1693507651.000;1;7226710016;1;1;10;1;0;10;0.00;0.00;0;24.95;19.221;22.192;1788483392;45;3.4084;-0.9970
1693507653.000;1;7226710016;1;1;10;1;0;10;0.00;0.00;0;24.95;19.221;22.192;1788483392;46;3.4030;-1.0030
1693507660.000;1;7226710016;1;1;10;1;0;10;0.00;0.00;0;24.95;19.221;22.192;1788483392;47;3.3929;-1.0040
1693507680.000;1;7226710016;1;1;10;1;0;10;0.00;0.00;0;24.95;19.221;22.192;1788483392;48;3.3726;-1.0030
1693507710.000;1;7226710016;1;1;10;1;0;10;0.00;0.00;0;24.95;19.221;22.192;1788483392;49;3.3523;-1.0010
1693507710.001;1;7226710016;1;1;10;1;0;10;0.00;0.00;0;24.95;19.221;22.192;1788483392;50;3.3631;-0.3380
1693507710.003;1;7226710016;1;1;10;1;0;10;0.00;0.00;0;24.95;19.221;22.192;1788483392;51;3.3690;-0.0420
1693507710.010;1;7226710016;1;1;10;1;0;10;0.00;0.00;0;24.95;19.221;22.192;1788483392;52;3.3717;0.0000
1693507710.030;1;7226710016;1;1;10;1;0;10;0.00;0.00;0;24.95;19.221;22.192;1788483392;53;3.3734;0.0040
1693507710.100;1;7226710016;1;1;10;1;0;10;0.00;0.00;0;24.95;19.221;22.192;1788483392;54;3.3751;0.0010
1693507710.300;1;7226710016;1;1;10;1;0;10;0.00;0.00;0;24.95;19.221;22.192;1788483392;55;3.3757;-0.0030
1693507711.000;1;7226710016;1;1;10;1;0;10;0.00;0.00;0;24.95;19.221;22.192;1788483392;56;3.3773;-0.0020
1693507713.000;1;7226710016;1;1;10;1;0;10;0.00;0.00;0;24.95;19.221;22.192;1788483392;57;3.3790;-0.0010
1693507720.000;1;7226710016;1;1;10;1;0;10;0.00;0.00;0;24.95;19.221;22.192;1788483392;58;3.3827;0.0010
1693507740.000;1;7226710016;1;1;10;1;0;10;0.00;0.00;0;24.95;19.221;22.192;1788483392;59;3.3866;-0.0010
1693507770.000;1;7226710016;1;1;10;1;0;10;0.00;0.00;0;24.95;19.221;22.192;1788483392;60;3.3887;-0.0010
1693511827.000;1;7227808256;1;1;30;1;0;10;0.00;0.00;0;24.94;18.032;19.057;1788890195;0;3.5991;0.0000
1693511827.001;1;7227808256;1;1;30;1;0;10;0.00;0.00;0;24.94;18.032;19.057;1788890195;1;3.6124;0.8080
1693511827.003;1;7227808256;1;1;30;1;0;10;0.00;0.00;0;24.94;18.032;19.057;1788890195;2;3.6167;0.9930
1693511827.010;1;7227808256;1;1;30;1;0;10;0.00;0.00;0;24.94;18.032;19.057;1788890195;3;3.6171;1.0010
1693511827.030;1;7227808256;1;1;30;1;0;10;0.00;0.00;0;24.94;18.032;19.057;1788890195;4;3.6178;1.0010
1693511827.100;1;7227808256;1;1;30;1;0;10;0.00;0.00;0;24.94;18.032;19.057;1788890195;5;3.6181;0.9980
1693511827.300;1;7227808256;1;1;30;1;0;10;0.00;0.00;0;24.94;18.032;19.057;1788890195;6;3.6190;0.9940
1693511828.000;1;7227808256;1;1;30;1;0;10;0.00;0.00;0;24.94;18.032;19.057;1788890195;7;3.6204;1.0020
1693511830.000;1;7227808256;1;1;30;1;0;10;0.00;0.00;0;24.94;18.032;19.057;1788890195;8;3.6220;1.0000
1693511837.000;1;7227808256;1;1;30;1;0;10;0.00;0.00;0;24.94;18.032;19.057;1788890195;9;3.6264;1.0040
1693511837.001;1;7227808256;1;1;30;1;0;10;0.00;0.00;0;24.94;18.032;19.057;1788890195;10;3.6056;-0.3200
1693511837.003;1;7227808256;1;1;30;1;0;10;0.00;0.00;0;24.94;18.032;19.057;1788890195;11;3.5937;-0.9260
1693511837.010;1;7227808256;1;1;30;1;0;10;0.00;0.00;0;24.94;18.032;19.057;1788890195;12;3.5902;-1.0010
1693511837.030;1;7227808256;1;1;30;1;0;10;0.00;0.00;0;24.94;18.032;19.057;1788890195;13;3.5890;-0.9950
1693511837.100;1;7227808256;1;1;30;1;0;10;0.00;0.00;0;24.94;18.032;19.057;1788890195;14;3.5879;-1.0020
1693511837.300;1;7227808256;1;1;30;1;0;10;0.00;0.00;0;24.94;18.032;19.057;1788890195;15;3.5874;-0.9970
1693511838.000;1;7227808256;1;1;30;1;0;10;0.00;0.00;0;24.94;18.032;19.057;1788890195;16;3.5853;-0.9970
1693511840.000;1;7227808256;1;1;30;1;0;10;0.00;0.00;0;24.94;18.032;19.057;1788890195;17;3.5829;-0.9980
1693511847.000;1;7227808256;1;1;30;1;0;10;0.00;0.00;0;24.94;18.032;19.057;1788890195;18;3.5769;-0.9990
1693511847.001;1;7227808256;1;1;30;1;0;10;0.00;0.00;0;24.94;18.032;19.057;1788890195;19;3.5872;-0.3450
1693511847.003;1;7227808256;1;1;30;1;0;10;0.00;0.00;0;24.94;18.032;19.057;1788890195;20;3.5933;-0.0350
1693511847.010;1;7227808256;1;1;30;1;0;10;0.00;0.00;0;24.94;18.032;19.057;1788890195;21;3.5948;0.0000
1693511847.030;1;7227808256;1;1;30;1;0;10;0.00;0.00;0;24.94;18.032;19.057;1788890195;22;3.5953;0.0030
1693511847.100;1;7227808256;1;1;30;1;0;10;0.00;0.00;0;24.94;18.032;19.057;1788890195;23;3.5954;0.0000
1693511847.300;1;7227808256;1;1;30;1;0;10;0.00;0.00;0;24.94;18.032;19.057;1788890195;24;3.5960;-0.0050
1693511848.000;1;7227808256;1;1;30;1;0;10;0.00;0.00;0;24.94;18.032;19.057;1788890195;25;3.5967;-0.0040
1693511850.000;1;7227808256;1;1;30;1;0;10;0.00;0.00;0;24.94;18.032;19.057;1788890195;26;3.5975;-0.0010
1693511857.000;1;7227808256;1;1;30;1;0;10;0.00;0.00;0;24.94;18.032;19.057;1788890195;27;3.5985;0.0070
1693511857.001;1;7227808256;1;1;30;1;0;10;0.00;0.00;0;24.94;18.032;19.057;1788890195;28;3.6090;0.6690
1693511857.003;1;7227808256;1;1;30;1;0;10;0.00;0.00;0;24.94;18.032;19.057;1788890195;29;3.6153;0.9820
1693511857.010;1;7227808256;1;1;30;1;0;10;0.00;0.00;0;24.94;18.032;19.057;1788890195;30;3.6170;1.0060
1693511857.030;1;7227808256;1;1;30;1;0;10;0.00;0.00;0;24.94;18.032;19.057;1788890195;31;3.6172;0.9990
1693511857.100;1;7227808256;1;1;30;1;0;10;0.00;0.00;0;24.94;18.032;19.057;1788890195;32;3.6171;1.0040
1693511857.300;1;7227808256;1;1;30;1;0;10;0.00;0.00;0;24.94;18.032;19.057;1788890195;33;3.6177;1.0080
1693511858.000;1;7227808256;1;1;30;1;0;10;0.00;0.00;0;24.94;18.032;19.057;1788890195;34;3.6183;0.9930
1693511860.000;1;7227808256;1;1;30;1;0;10;0.00;0.00;0;24.94;18.032;19.057;1788890195;35;3.6216;0.9940
1693511867.000;1;7227808256;1;1;30;1;0;10;0.00;0.00;0;24.94;18.032;19.057;1788890195;36;3.6258;1.0050
1693511887.000;1;7227808256;1;1;30;1;0;10;0.00;0.00;0;24.94;18.032;19.057;1788890195;37;3.6328;0.9940
1693511917.000;1;7227808256;1;1;30;1;0;10;0.00;0.00;0;24.94;18.032;19.057;1788890195;38;3.6382;1.0020
1693511917.001;1;7227808256;1;1;30;1;0;10;0.00;0.00;0;24.94;18.032;19.057;1788890195;39;3.6178;-0.3220
1693511917.003;1;7227808256;1;1;30;1;0;10;0.00;0.00;0;24.94;18.032;19.057;1788890195;40;3.6053;-0.9260
1693511917.010;1;7227808256;1;1;30;1;0;10;0.00;0.00;0;24.94;18.032;19.057;1788890195;41;3.6023;-0.9990
1693511917.030;1;7227808256;1;1;30;1;0;10;0.00;0.00;0;24.94;18.032;19.057;1788890195;42;3.6011;-0.9960
1693511917.100;1;7227808256;1;1;30;1;0;10;0.00;0.00;0;24.94;18.032;19.057;1788890195;43;3.6008;-1.0000
1693511917.300;1;7227808256;1;1;30;1;0;10;0.00;0.00;0;24.94;18.032;19.057;1788890195;44;3.6003;-1.0070
1693511918.000;1;7227808256;1;1;30;1;0;10;0.00;0.00;0;24.94;18.032;19.057;1788890195;45;3.5974;-1.0000
1693511920.000;1;7227808256;1;1;30;1;0;10;0.00;0.00;0;24.94;18.032;19.057;1788890195;46;3.5945;-1.0010
1693511927.000;1;7227808256;1;1;30;1;0;10;0.00;0.00;0;24.94;18.032;19.057;1788890195;47;3.5869;-1.0030
1693511947.000;1;7227808256;1;1;30;1;0;10;0.00;0.00;0;24.94;18.032;19.057;1788890195;48;3.5761;-0.9990
1693511977.000;1;7227808256;1;1;30;1;0;10;0.00;0.00;0;24.94;18.032;19.057;1788890195;49;3.5666;-0.9950
1693511977.001;1;7227808256;1;1;30;1;0;10;0.00;0.00;0;24.94;18.032;19.057;1788890195;50;3.5769;-0.3470
1693511977.003;1;7227808256;1;1;30;1;0;10;0.00;0.00;0;24.94;18.032;19.057;1788890195;51;3.5835;-0.0390
1693511977.010;1;7227808256;1;1;30;1;0;10;0.00;0.00;0;24.94;18.032;19.057;1788890195;52;3.5849;0.0030
1693511977.030;1;7227808256;1;1;30;1;0;10;0.00;0.00;0;24.94;18.032;19.057;1788890195;53;3.5857;0.0070
1693511977.100;1;7227808256;1;1;30;1;0;10;0.00;0.00;0;24.94;18.032;19.057;1788890195;54;3.5854;0.0020
1693511977.300;1;7227808256;1;1;30;1;0;10;0.00;0.00;0;24.94;18.032;19.057;1788890195;55;3.5866;0.0030
1693511978.000;1;7227808256;1;1;30;1;0;10;0.00;0.00;0;24.94;18.032;19.057;1788890195;56;3.5870;-0.0020
1693511980.000;1;7227808256;1;1;30;1;0;10;0.00;0.00;0;24.94;18.032;19.057;1788890195;57;3.5885;0.0010
1693511987.000;1;7227808256;1;1;30;1;0;10;0.00;0.00;0;24.94;18.032;19.057;1788890195;58;3.5908;-0.0060
1693512007.000;1;7227808256;1;1;30;1;0;10;0.00;0.00;0;24.94;18.032;19.057;1788890195;59;3.5947;0.0020
1693512037.000;1;7227808256;1;1;30;1;0;10;0.00;0.00;0;24.94;18.032;19.057;1788890195;60;3.5962;0.0010
1693516781.000;1;7229083136;1;1;50;1;0;10;0.00;0.00;0;24.95;17.149;18.362;1789362690;0;3.7334;0.0020
1693516781.001;1;7229083136;1;1;50;1;0;10;0.00;0.00;0;24.95;17.149;18.362;1789362690;1;3.7457;0.8090
1693516781.003;1;7229083136;1;1;50;1;0;10;0.00;0.00;0;24.95;17.149;18.362;1789362690;2;3.7492;0.9880
1693516781.010;1;7229083136;1;1;50;1;0;10;0.00;0.00;0;24.95;17.149;18.362;1789362690;3;3.7505;0.9990
1693516781.030;1;7229083136;1;1;50;1;0;10;0.00;0.00;0;24.95;17.149;18.362;1789362690;4;3.7516;1.0060
1693516781.100;1;7229083136;1;1;50;1;0;10;0.00;0.00;0;24.95;17.149;18.362;1789362690;5;3.7518;1.0040
1693516781.300;1;7229083136;1;1;50;1;0;10;0.00;0.00;0;24.95;17.149;18.362;1789362690;6;3.7524;1.0010
1693516782.000;1;7229083136;1;1;50;1;0;10;0.00;0.00;0;24.95;17.149;18.362;1789362690;7;3.7534;1.0010
1693516784.000;1;7229083136;1;1;50;1;0;10;0.00;0.00;0;24.95;17.149;18.362;1789362690;8;3.7561;1.0030
1693516791.000;1;7229083136;1;1;50;1;0;10;0.00;0.00;0;24.95;17.149;18.362;1789362690;9;3.7620;0.9970
1693516791.001;1;7229083136;1;1;50;1;0;10;0.00;0.00;0;24.95;17.149;18.362;1789362690;10;3.7416;-0.3270
1693516791.003;1;7229083136;1;1;50;1;0;10;0.00;0.00;0;24.95;17.149;18.362;1789362690;11;3.7294;-0.9300
1693516791.010;1;7229083136;1;1;50;1;0;10;0.00;0.00;0;24.95;17.149;18.362;1789362690;12;3.7263;-1.0000
1693516791.030;1;7229083136;1;1;50;1;0;10;0.00;0.00;0;24.95;17.149;18.362;1789362690;13;3.7256;-0.9980
1693516791.100;1;7229083136;1;1;50;1;0;10;0.00;0.00;0;24.95;17.149;18.362;1789362690;14;3.7245;-0.9990
1693516791.300;1;7229083136;1;1;50;1;0;10;0.00;0.00;0;24.95;17.149;18.362;1789362690;15;3.7232;-0.9970
1693516792.000;1;7229083136;1;1;50;1;0;10;0.00;0.00;0;24.95;17.149;18.362;1789362690;16;3.7202;-1.0040
1693516794.000;1;7229083136;1;1;50;1;0;10;0.00;0.00;0;24.95;17.149;18.362;1789362690;17;3.7165;-1.0010
1693516801.000;1;7229083136;1;1;50;1;0;10;0.00;0.00;0;24.95;17.149;18.362;1789362690;18;3.7098;-1.0030
1693516801.001;1;7229083136;1;1;50;1;0;10;0.00;0.00;0;24.95;17.149;18.362;1789362690;19;3.7207;-0.3460
1693516801.003;1;7229083136;1;1;50;1;0;10;0.00;0.00;0;24.95;17.149;18.362;1789362690;20;3.7262;-0.0370
1693516801.010;1;7229083136;1;1;50;1;0;10;0.00;0.00;0;24.95;17.149;18.362;1789362690;21;3.7273;0.0010
1693516801.030;1;7229083136;1;1;50;1;0;10;0.00;0.00;0;24.95;17.149;18.362;1789362690;22;3.7281;-0.0030
1693516801.100;1;7229083136;1;1;50;1;0;10;0.00;0.00;0;24.95;17.149;18.362;1789362690;23;3.7281;0.0000
1693516801.300;1;7229083136;1;1;50;1;0;10;0.00;0.00;0;24.95;17.149;18.362;1789362690;24;3.7292;0.0030
1693516802.000;1;7229083136;1;1;50;1;0;10;0.00;0.00;0;24.95;17.149;18.362;1789362690;25;3.7296;-0.0020
1693516804.000;1;7229083136;1;1;50;1;0;10;0.00;0.00;0;24.95;17.149;18.362;1789362690;26;3.7305;-0.0030
1693516811.000;1;7229083136;1;1;50;1;0;10;0.00;0.00;0;24.95;17.149;18.362;1789362690;27;3.7317;0.0040
1693516811.001;1;7229083136;1;1;50;1;0;10;0.00;0.00;0;24.95;17.149;18.362;1789362690;28;3.7421;0.6760
1693516811.003;1;7229083136;1;1;50;1;0;10;0.00;0.00;0;24.95;17.149;18.362;1789362690;29;3.7485;0.9800
1693516811.010;1;7229083136;1;1;50;1;0;10;0.00;0.00;0;24.95;17.149;18.362;1789362690;30;3.7497;0.9950
1693516811.030;1;7229083136;1;1;50;1;0;10;0.00;0.00;0;24.95;17.149;18.362;1789362690;31;3.7500;1.0020
1693516811.100;1;7229083136;1;1;50;1;0;10;0.00;0.00;0;24.95;17.149;18.362;1789362690;32;3.7507;1.0020
1693516811.300;1;7229083136;1;1;50;1;0;10;0.00;0.00;0;24.95;17.149;18.362;1789362690;33;3.7509;0.9960
1693516812.000;1;7229083136;1;1;50;1;0;10;0.00;0.00;0;24.95;17.149;18.362;1789362690;34;3.7526;0.9910
1693516814.000;1;7229083136;1;1;50;1;0;10;0.00;0.00;0;24.95;17.149;18.362;1789362690;35;3.7557;1.0130
1693516821.000;1;7229083136;1;1;50;1;0;10;0.00;0.00;0;24.95;17.149;18.362;1789362690;36;3.7614;1.0050
1693516841.000;1;7229083136;1;1;50;1;0;10;0.00;0.00;0;24.95;17.149;18.362;1789362690;37;3.7720;0.9920
1693516871.000;1;7229083136;1;1;50;1;0;10;0.00;0.00;0;24.95;17.149;18.362;1789362690;38;3.7827;0.9940
1693516871.001;1;7229083136;1;1;50;1;0;10;0.00;0.00;0;24.95;17.149;18.362;1789362690;39;3.7613;-0.3320
1693516871.003;1;7229083136;1;1;50;1;0;10;0.00;0.00;0;24.95;17.149;18.362;1789362690;40;3.7500;-0.9190
1693516871.010;1;7229083136;1;1;50;1;0;10;0.00;0.00;0;24.95;17.149;18.362;1789362690;41;3.7463;-0.9970
1693516871.030;1;7229083136;1;1;50;1;0;10;0.00;0.00;0;24.95;17.149;18.362;1789362690;42;3.7459;-1.0030
1693516871.100;1;7229083136;1;1;50;1;0;10;0.00;0.00;0;24.95;17.149;18.362;1789362690;43;3.7455;-0.9920
1693516871.300;1;7229083136;1;1;50;1;0;10;0.00;0.00;0;24.95;17.149;18.362;1789362690;44;3.7437;-0.9940
1693516872.000;1;7229083136;1;1;50;1;0;10;0.00;0.00;0;24.95;17.149;18.362;1789362690;45;3.7404;-1.0020
1693516874.000;1;7229083136;1;1;50;1;0;10;0.00;0.00;0;24.95;17.149;18.362;1789362690;46;3.7357;-0.9990
1693516881.000;1;7229083136;1;1;50;1;0;10;0.00;0.00;0;24.95;17.149;18.362;1789362690;47;3.7257;-1.0030
1693516901.000;1;7229083136;1;1;50;1;0;10;0.00;0.00;0;24.95;17.149;18.362;1789362690;48;3.7111;-1.0010
1693516931.000;1;7229083136;1;1;50;1;0;10;0.00;0.00;0;24.95;17.149;18.362;1789362690;49;3.7005;-0.9970
1693516931.001;1;7229083136;1;1;50;1;0;10;0.00;0.00;0;24.95;17.149;18.362;1789362690;50;3.7114;-0.3400
1693516931.003;1;7229083136;1;1;50;1;0;10;0.00;0.00;0;24.95;17.149;18.362;1789362690;51;3.7172;-0.0370
1693516931.010;1;7229083136;1;1;50;1;0;10;0.00;0.00;0;24.95;17.149;18.362;1789362690;52;3.7180;-0.0040
1693516931.030;1;7229083136;1;1;50;1;0;10;0.00;0.00;0;24.95;17.149;18.362;1789362690;53;3.7193;-0.0030
1693516931.100;1;7229083136;1;1;50;1;0;10;0.00;0.00;0;24.95;17.149;18.362;1789362690;54;3.7195;0.0040
1693516931.300;1;7229083136;1;1;50;1;0;10;0.00;0.00;0;24.95;17.149;18.362;1789362690;55;3.7200;0.0000
1693516932.000;1;7229083136;1;1;50;1;0;10;0.00;0.00;0;24.95;17.149;18.362;1789362690;56;3.7207;-0.0040
1693516934.000;1;7229083136;1;1;50;1;0;10;0.00;0.00;0;24.95;17.149;18.362;1789362690;57;3.7223;-0.0010
1693516941.000;1;7229083136;1;1;50;1;0;10;0.00;0.00;0;24.95;17.149;18.362;1789362690;58;3.7250;-0.0020
1693516961.000;1;7229083136;1;1;50;1;0;10;0.00;0.00;0;24.95;17.149;18.362;1789362690;59;3.7284;0.0040
1693516991.000;1;7229083136;1;1;50;1;0;10;0.00;0.00;0;24.95;17.149;18.362;1789362690;60;3.7302;0.0000
1693521328.000;1;7230253568;1;1;70;1;0;10;0.00;0.00;0;24.96;17.113;18.157;1789796323;0;3.9317;0.0000
1693521328.001;1;7230253568;1;1;70;1;0;10;0.00;0.00;0;24.96;17.113;18.157;1789796323;1;3.9446;0.8060
1693521328.003;1;7230253568;1;1;70;1;0;10;0.00;0.00;0;24.96;17.113;18.157;1789796323;2;3.9480;0.9890
1693521328.010;1;7230253568;1;1;70;1;0;10;0.00;0.00;0;24.96;17.113;18.157;1789796323;3;3.9488;1.0000
1693521328.030;1;7230253568;1;1;70;1;0;10;0.00;0.00;0;24.96;17.113;18.157;1789796323;4;3.9486;0.9970
1693521328.100;1;7230253568;1;1;70;1;0;10;0.00;0.00;0;24.96;17.113;18.157;1789796323;5;3.9498;0.9950
1693521328.300;1;7230253568;1;1;70;1;0;10;0.00;0.00;0;24.96;17.113;18.157;1789796323;6;3.9510;1.0000
1693521329.000;1;7230253568;1;1;70;1;0;10;0.00;0.00;0;24.96;17.113;18.157;1789796323;7;3.9523;1.0020
1693521331.000;1;7230253568;1;1;70;1;0;10;0.00;0.00;0;24.96;17.113;18.157;1789796323;8;3.9538;1.0000
1693521338.000;1;7230253568;1;1;70;1;0;10;0.00;0.00;0;24.96;17.113;18.157;1789796323;9;3.9573;0.9950
1693521338.001;1;7230253568;1;1;70;1;0;10;0.00;0.00;0;24.96;17.113;18.157;1789796323;10;3.9366;-0.3350
1693521338.003;1;7230253568;1;1;70;1;0;10;0.00;0.00;0;24.96;17.113;18.157;1789796323;11;3.9249;-0.9110
1693521338.010;1;7230253568;1;1;70;1;0;10;0.00;0.00;0;24.96;17.113;18.157;1789796323;12;3.9214;-0.9960
1693521338.030;1;7230253568;1;1;70;1;0;10;0.00;0.00;0;24.96;17.113;18.157;1789796323;13;3.9215;-0.9990
1693521338.100;1;7230253568;1;1;70;1;0;10;0.00;0.00;0;24.96;17.113;18.157;1789796323;14;3.9204;-1.0020
1693521338.300;1;7230253568;1;1;70;1;0;10;0.00;0.00;0;24.96;17.113;18.157;1789796323;15;3.9191;-1.0020
1693521339.000;1;7230253568;1;1;70;1;0;10;0.00;0.00;0;24.96;17.113;18.157;1789796323;16;3.9171;-1.0060
1693521341.000;1;7230253568;1;1;70;1;0;10;0.00;0.00;0;24.96;17.113;18.157;1789796323;17;3.9143;-1.0030
1693521348.000;1;7230253568;1;1;70;1;0;10;0.00;0.00;0;24.96;17.113;18.157;1789796323;18;3.9089;-0.9970
1693521348.001;1;7230253568;1;1;70;1;0;10;0.00;0.00;0;24.96;17.113;18.157;1789796323;19;3.9191;-0.3460
1693521348.003;1;7230253568;1;1;70;1;0;10;0.00;0.00;0;24.96;17.113;18.157;1789796323;20;3.9251;-0.0370
1693521348.010;1;7230253568;1;1;70;1;0;10;0.00;0.00;0;24.96;17.113;18.157;1789796323;21;3.9265;0.0040
1693521348.030;1;7230253568;1;1;70;1;0;10;0.00;0.00;0;24.96;17.113;18.157;1789796323;22;3.9269;0.0010
1693521348.100;1;7230253568;1;1;70;1;0;10;0.00;0.00;0;24.96;17.113;18.157;1789796323;23;3.9272;-0.0010
1693521348.300;1;7230253568;1;1;70;1;0;10;0.00;0.00;0;24.96;17.113;18.157;1789796323;24;3.9280;0.0050
1693521349.000;1;7230253568;1;1;70;1;0;10;0.00;0.00;0;24.96;17.113;18.157;1789796323;25;3.9284;-0.0030
1693521351.000;1;7230253568;1;1;70;1;0;10;0.00;0.00;0;24.96;17.113;18.157;1789796323;26;3.9297;0.0040
1693521358.000;1;7230253568;1;1;70;1;0;10;0.00;0.00;0;24.96;17.113;18.157;1789796323;27;3.9304;0.0000
1693521358.001;1;7230253568;1;1;70;1;0;10;0.00;0.00;0;24.96;17.113;18.157;1789796323;28;3.9416;0.6830
1693521358.003;1;7230253568;1;1;70;1;0;10;0.00;0.00;0;24.96;17.113;18.157;1789796323;29;3.9477;0.9780
1693521358.010;1;7230253568;1;1;70;1;0;10;0.00;0.00;0;24.96;17.113;18.157;1789796323;30;3.9477;0.9960
1693521358.030;1;7230253568;1;1;70;1;0;10;0.00;0.00;0;24.96;17.113;18.157;1789796323;31;3.9489;1.0040
1693521358.100;1;7230253568;1;1;70;1;0;10;0.00;0.00;0;24.96;17.113;18.157;1789796323;32;3.9489;1.0010
1693521358.300;1;7230253568;1;1;70;1;0;10;0.00;0.00;0;24.96;17.113;18.157;1789796323;33;3.9499;1.0070
1693521359.000;1;7230253568;1;1;70;1;0;10;0.00;0.00;0;24.96;17.113;18.157;1789796323;34;3.9514;0.9990
1693521361.000;1;7230253568;1;1;70;1;0;10;0.00;0.00;0;24.96;17.113;18.157;1789796323;35;3.9534;1.0000
1693521368.000;1;7230253568;1;1;70;1;0;10;0.00;0.00;0;24.96;17.113;18.157;1789796323;36;3.9568;0.9910
1693521388.000;1;7230253568;1;1;70;1;0;10;0.00;0.00;0;24.96;17.113;18.157;1789796323;37;3.9635;0.9960
1693521418.000;1;7230253568;1;1;70;1;0;10;0.00;0.00;0;24.96;17.113;18.157;1789796323;38;3.9698;0.9980
1693521418.001;1;7230253568;1;1;70;1;0;10;0.00;0.00;0;24.96;17.113;18.157;1789796323;39;3.9494;-0.3340
1693521418.003;1;7230253568;1;1;70;1;0;10;0.00;0.00;0;24.96;17.113;18.157;1789796323;40;3.9384;-0.9100
1693521418.010;1;7230253568;1;1;70;1;0;10;0.00;0.00;0;24.96;17.113;18.157;1789796323;41;3.9349;-1.0000
1693521418.030;1;7230253568;1;1;70;1;0;10;0.00;0.00;0;24.96;17.113;18.157;1789796323;42;3.9339;-0.9980
1693521418.100;1;7230253568;1;1;70;1;0;10;0.00;0.00;0;24.96;17.113;18.157;1789796323;43;3.9328;-0.9950
1693521418.300;1;7230253568;1;1;70;1;0;10;0.00;0.00;0;24.96;17.113;18.157;1789796323;44;3.9319;-0.9930
1693521419.000;1;7230253568;1;1;70;1;0;10;0.00;0.00;0;24.96;17.113;18.157;1789796323;45;3.9299;-0.9940
1693521421.000;1;7230253568;1;1;70;1;0;10;0.00;0.00;0;24.96;17.113;18.157;1789796323;46;3.9259;-0.9910
1693521428.000;1;7230253568;1;1;70;1;0;10;0.00;0.00;0;24.96;17.113;18.157;1789796323;47;3.9188;-1.0020
1693521448.000;1;7230253568;1;1;70;1;0;10;0.00;0.00;0;24.96;17.113;18.157;1789796323;48;3.9093;-0.9990
1693521478.000;1;7230253568;1;1;70;1;0;10;0.00;0.00;0;24.96;17.113;18.157;1789796323;49;3.9019;-1.0020
1693521478.001;1;7230253568;1;1;70;1;0;10;0.00;0.00;0;24.96;17.113;18.157;1789796323;50;3.9121;-0.3450
1693521478.003;1;7230253568;1;1;70;1;0;10;0.00;0.00;0;24.96;17.113;18.157;1789796323;51;3.9179;-0.0320
1693521478.010;1;7230253568;1;1;70;1;0;10;0.00;0.00;0;24.96;17.113;18.157;1789796323;52;3.9196;-0.0030
1693521478.030;1;7230253568;1;1;70;1;0;10;0.00;0.00;0;24.96;17.113;18.157;1789796323;53;3.9200;-0.0020
1693521478.100;1;7230253568;1;1;70;1;0;10;0.00;0.00;0;24.96;17.113;18.157;1789796323;54;3.9199;-0.0020
1693521478.300;1;7230253568;1;1;70;1;0;10;0.00;0.00;0;24.96;17.113;18.157;1789796323;55;3.9212;0.0020
1693521479.000;1;7230253568;1;1;70;1;0;10;0.00;0.00;0;24.96;17.113;18.157;1789796323;56;3.9221;0.0030
1693521481.000;1;7230253568;1;1;70;1;0;10;0.00;0.00;0;24.96;17.113;18.157;1789796323;57;3.9231;-0.0010
1693521488.000;1;7230253568;1;1;70;1;0;10;0.00;0.00;0;24.96;17.113;18.157;1789796323;58;3.9261;0.0000
1693521508.000;1;7230253568;1;1;70;1;0;10;0.00;0.00;0;24.96;17.113;18.157;1789796323;59;3.9288;-0.0030
1693521538.000;1;7230253568;1;1;70;1;0;10;0.00;0.00;0;24.96;17.113;18.157;1789796323;60;3.9299;0.0010
1693526045.000;1;7231466496;1;1;90;1;0;10;0.00;0.00;0;24.93;18.567;19.644;1790246183;0;4.0822;-0.0010
1693526045.001;1;7231466496;1;1;90;1;0;10;0.00;0.00;0;24.93;18.567;19.644;1790246183;1;4.0948;0.7940
1693526045.003;1;7231466496;1;1;90;1;0;10;0.00;0.00;0;24.93;18.567;19.644;1790246183;2;4.0993;0.9900
1693526045.010;1;7231466496;1;1;90;1;0;10;0.00;0.00;0;24.93;18.567;19.644;1790246183;3;4.1009;1.0050
1693526045.030;1;7231466496;1;1;90;1;0;10;0.00;0.00;0;24.93;18.567;19.644;1790246183;4;4.1016;1.0010
1693526045.100;1;7231466496;1;1;90;1;0;10;0.00;0.00;0;24.93;18.567;19.644;1790246183;5;4.1019;1.0020
1693526045.300;1;7231466496;1;1;90;1;0;10;0.00;0.00;0;24.93;18.567;19.644;1790246183;6;4.1030;1.0000
1693526046.000;1;7231466496;1;1;90;1;0;10;0.00;0.00;0;24.93;18.567;19.644;1790246183;7;4.1041;1.0040
1693526048.000;1;7231466496;1;1;90;1;0;10;0.00;0.00;0;24.93;18.567;19.644;1790246183;8;4.1057;0.9980
1693526055.000;1;7231466496;1;1;90;1;0;10;0.00;0.00;0;24.93;18.567;19.644;1790246183;9;4.1099;1.0000
1693526055.001;1;7231466496;1;1;90;1;0;10;0.00;0.00;0;24.93;18.567;19.644;1790246183;10;4.0879;-0.3360
1693526055.003;1;7231466496;1;1;90;1;0;10;0.00;0.00;0;24.93;18.567;19.644;1790246183;11;4.0767;-0.9090
1693526055.010;1;7231466496;1;1;90;1;0;10;0.00;0.00;0;24.93;18.567;19.644;1790246183;12;4.0732;-1.0040
1693526055.030;1;7231466496;1;1;90;1;0;10;0.00;0.00;0;24.93;18.567;19.644;1790246183;13;4.0713;-0.9980
1693526055.100;1;7231466496;1;1;90;1;0;10;0.00;0.00;0;24.93;18.567;19.644;1790246183;14;4.0705;-0.9990
1693526055.300;1;7231466496;1;1;90;1;0;10;0.00;0.00;0;24.93;18.567;19.644;1790246183;15;4.0690;-0.9980
1693526056.000;1;7231466496;1;1;90;1;0;10;0.00;0.00;0;24.93;18.567;19.644;1790246183;16;4.0663;-0.9970
1693526058.000;1;7231466496;1;1;90;1;0;10;0.00;0.00;0;24.93;18.567;19.644;1790246183;17;4.0644;-0.9960
1693526065.000;1;7231466496;1;1;90;1;0;10;0.00;0.00;0;24.93;18.567;19.644;1790246183;18;4.0590;-0.9980
1693526065.001;1;7231466496;1;1;90;1;0;10;0.00;0.00;0;24.93;18.567;19.644;1790246183;19;4.0693;-0.3460
1693526065.003;1;7231466496;1;1;90;1;0;10;0.00;0.00;0;24.93;18.567;19.644;1790246183;20;4.0748;-0.0390
1693526065.010;1;7231466496;1;1;90;1;0;10;0.00;0.00;0;24.93;18.567;19.644;1790246183;21;4.0771;0.0000
1693526065.030;1;7231466496;1;1;90;1;0;10;0.00;0.00;0;24.93;18.567;19.644;1790246183;22;4.0774;0.0000
1693526065.100;1;7231466496;1;1;90;1;0;10;0.00;0.00;0;24.93;18.567;19.644;1790246183;23;4.0784;0.0030
1693526065.300;1;7231466496;1;1;90;1;0;10;0.00;0.00;0;24.93;18.567;19.644;1790246183;24;4.0785;-0.0030
1693526066.000;1;7231466496;1;1;90;1;0;10;0.00;0.00;0;24.93;18.567;19.644;1790246183;25;4.0795;0.0030
1693526068.000;1;7231466496;1;1;90;1;0;10;0.00;0.00;0;24.93;18.567;19.644;1790246183;26;4.0814;0.0000
