Repository: ShafayethJamil/Battery-Diagnostic-Using-LGN

# LGN Battery Diagnostics from Pulse Relaxation (HPPC)

Code and result files for the paper *"Lie Generator Networks Extract
EIS-Grade Battery Diagnostics from Pulse Relaxation Data"* (S. Jamil,
R. Kapadia). Preprint: [https://arxiv.org/abs/2605.15351].

Lie Generator Networks (LGN) extract electrochemical time constants from
~60 seconds of post-pulse voltage relaxation and reconstruct impedance-grade
diagnostics without dedicated EIS hardware. This repository contains the
reference implementation and the result files behind the paper's figures.

File: cell_plsv2_P001_1_S01_C10.csv (part 27 of 45)
timestamp_s;timestamp_origin;sd_block_id;cyc_charged;is_rt;soc_nom;age_type;age_temp;age_soc;age_chg_rate;age_dischg_rate;age_profile;t_avg_degC;r_ref_10ms_mOhm;r_ref_1s_mOhm;uptime_ticks;seq_nr;v_raw_V;i_raw_A
1693526075.000;1;7231466496;1;1;90;1;0;10;0.00;0.00;0;24.93;18.567;19.644;1790246183;27;4.0814;-0.0050
1693526075.001;1;7231466496;1;1;90;1;0;10;0.00;0.00;0;24.93;18.567;19.644;1790246183;28;4.0923;0.6670
1693526075.003;1;7231466496;1;1;90;1;0;10;0.00;0.00;0;24.93;18.567;19.644;1790246183;29;4.0978;0.9680
1693526075.010;1;7231466496;1;1;90;1;0;10;0.00;0.00;0;24.93;18.567;19.644;1790246183;30;4.0997;0.9950
1693526075.030;1;7231466496;1;1;90;1;0;10;0.00;0.00;0;24.93;18.567;19.644;1790246183;31;4.1011;0.9990
1693526075.100;1;7231466496;1;1;90;1;0;10;0.00;0.00;0;24.93;18.567;19.644;1790246183;32;4.1006;1.0010
1693526075.300;1;7231466496;1;1;90;1;0;10;0.00;0.00;0;24.93;18.567;19.644;1790246183;33;4.1020;1.0000
1693526076.000;1;7231466496;1;1;90;1;0;10;0.00;0.00;0;24.93;18.567;19.644;1790246183;34;4.1033;0.9970
1693526078.000;1;7231466496;1;1;90;1;0;10;0.00;0.00;0;24.93;18.567;19.644;1790246183;35;4.1052;1.0000
1693526085.000;1;7231466496;1;1;90;1;0;10;0.00;0.00;0;24.93;18.567;19.644;1790246183;36;4.1090;1.0030
1693526105.000;1;7231466496;1;1;90;1;0;10;0.00;0.00;0;24.93;18.567;19.644;1790246183;37;4.1149;0.9970
1693526135.000;1;7231466496;1;1;90;1;0;10;0.00;0.00;0;24.93;18.567;19.644;1790246183;38;4.1197;1.0020
1693526135.001;1;7231466496;1;1;90;1;0;10;0.00;0.00;0;24.93;18.567;19.644;1790246183;39;4.0991;-0.3380
1693526135.003;1;7231466496;1;1;90;1;0;10;0.00;0.00;0;24.93;18.567;19.644;1790246183;40;4.0875;-0.9120
1693526135.010;1;7231466496;1;1;90;1;0;10;0.00;0.00;0;24.93;18.567;19.644;1790246183;41;4.0840;-0.9960
1693526135.030;1;7231466496;1;1;90;1;0;10;0.00;0.00;0;24.93;18.567;19.644;1790246183;42;4.0821;-0.9980
1693526135.100;1;7231466496;1;1;90;1;0;10;0.00;0.00;0;24.93;18.567;19.644;1790246183;43;4.0811;-1.0010
1693526135.300;1;7231466496;1;1;90;1;0;10;0.00;0.00;0;24.93;18.567;19.644;1790246183;44;4.0789;-1.0010
1693526136.000;1;7231466496;1;1;90;1;0;10;0.00;0.00;0;24.93;18.567;19.644;1790246183;45;4.0772;-0.9910
1693526138.000;1;7231466496;1;1;90;1;0;10;0.00;0.00;0;24.93;18.567;19.644;1790246183;46;4.0739;-1.0030
1693526145.000;1;7231466496;1;1;90;1;0;10;0.00;0.00;0;24.93;18.567;19.644;1790246183;47;4.0676;-0.9950
1693526165.000;1;7231466496;1;1;90;1;0;10;0.00;0.00;0;24.93;18.567;19.644;1790246183;48;4.0593;-0.9990
1693526195.000;1;7231466496;1;1;90;1;0;10;0.00;0.00;0;24.93;18.567;19.644;1790246183;49;4.0522;-1.0060
1693526195.001;1;7231466496;1;1;90;1;0;10;0.00;0.00;0;24.93;18.567;19.644;1790246183;50;4.0627;-0.3470
1693526195.003;1;7231466496;1;1;90;1;0;10;0.00;0.00;0;24.93;18.567;19.644;1790246183;51;4.0691;-0.0400
1693526195.010;1;7231466496;1;1;90;1;0;10;0.00;0.00;0;24.93;18.567;19.644;1790246183;52;4.0708;-0.0020
1693526195.030;1;7231466496;1;1;90;1;0;10;0.00;0.00;0;24.93;18.567;19.644;1790246183;53;4.0715;0.0010
1693526195.100;1;7231466496;1;1;90;1;0;10;0.00;0.00;0;24.93;18.567;19.644;1790246183;54;4.0722;0.0040
1693526195.300;1;7231466496;1;1;90;1;0;10;0.00;0.00;0;24.93;18.567;19.644;1790246183;55;4.0725;-0.0010
1693526196.000;1;7231466496;1;1;90;1;0;10;0.00;0.00;0;24.93;18.567;19.644;1790246183;56;4.0735;0.0030
1693526198.000;1;7231466496;1;1;90;1;0;10;0.00;0.00;0;24.93;18.567;19.644;1790246183;57;4.0746;0.0030
1693526205.000;1;7231466496;1;1;90;1;0;10;0.00;0.00;0;24.93;18.567;19.644;1790246183;58;4.0778;0.0010
1693526225.000;1;7231466496;1;1;90;1;0;10;0.00;0.00;0;24.93;18.567;19.644;1790246183;59;4.0802;-0.0010
1693526255.000;1;7231466496;1;1;90;1;0;10;0.00;0.00;0;24.93;18.567;19.644;1790246183;60;4.0806;0.0000
1693551310.000;1;7237945344;0;0;90;1;0;10;0.00;0.00;0;1.51;30.574;41.070;1792655730;0;4.0793;0.0000
1693551310.001;1;7237945344;0;0;90;1;0;10;0.00;0.00;0;1.51;30.574;41.070;1792655730;1;4.0957;0.7920
1693551310.003;1;7237945344;0;0;90;1;0;10;0.00;0.00;0;1.51;30.574;41.070;1792655730;2;4.1044;0.9830
1693551310.010;1;7237945344;0;0;90;1;0;10;0.00;0.00;0;1.51;30.574;41.070;1792655730;3;4.1098;0.9990
1693551310.030;1;7237945344;0;0;90;1;0;10;0.00;0.00;0;1.51;30.574;41.070;1792655730;4;4.1143;1.0000
1693551310.100;1;7237945344;0;0;90;1;0;10;0.00;0.00;0;1.51;30.574;41.070;1792655730;5;4.1204;1.0010
1693551310.300;1;7237945344;0;0;90;1;0;10;0.00;0.00;0;1.51;30.574;41.070;1792655730;6;4.1252;0.9990
1693551311.000;1;7237945344;0;0;90;1;0;10;0.00;0.00;0;1.51;30.574;41.070;1792655730;7;4.1280;0.9990
1693551313.000;1;7237945344;0;0;90;1;0;10;0.00;0.00;0;1.51;30.574;41.070;1792655730;8;4.1313;1.0010
1693551320.000;1;7237945344;0;0;90;1;0;10;0.00;0.00;0;1.51;30.574;41.070;1792655730;9;4.1383;0.9960
1693551320.001;1;7237945344;0;0;90;1;0;10;0.00;0.00;0;1.51;30.574;41.070;1792655730;10;4.1122;-0.3210
1693551320.003;1;7237945344;0;0;90;1;0;10;0.00;0.00;0;1.51;30.574;41.070;1792655730;11;4.0919;-0.8840
1693551320.010;1;7237945344;0;0;90;1;0;10;0.00;0.00;0;1.51;30.574;41.070;1792655730;12;4.0786;-1.0000
1693551320.030;1;7237945344;0;0;90;1;0;10;0.00;0.00;0;1.51;30.574;41.070;1792655730;13;4.0691;-0.9930
1693551320.100;1;7237945344;0;0;90;1;0;10;0.00;0.00;0;1.51;30.574;41.070;1792655730;14;4.0564;-0.9990
1693551320.300;1;7237945344;0;0;90;1;0;10;0.00;0.00;0;1.51;30.574;41.070;1792655730;15;4.0464;-1.0010
1693551321.000;1;7237945344;0;0;90;1;0;10;0.00;0.00;0;1.51;30.574;41.070;1792655730;16;4.0410;-0.9980
1693551323.000;1;7237945344;0;0;90;1;0;10;0.00;0.00;0;1.51;30.574;41.070;1792655730;17;4.0353;-1.0010
1693551330.000;1;7237945344;0;0;90;1;0;10;0.00;0.00;0;1.51;30.574;41.070;1792655730;18;4.0256;-1.0030
1693551330.001;1;7237945344;0;0;90;1;0;10;0.00;0.00;0;1.51;30.574;41.070;1792655730;19;4.0393;-0.3590
1693551330.003;1;7237945344;0;0;90;1;0;10;0.00;0.00;0;1.51;30.574;41.070;1792655730;20;4.0503;-0.0410
1693551330.010;1;7237945344;0;0;90;1;0;10;0.00;0.00;0;1.51;30.574;41.070;1792655730;21;4.0562;-0.0020
1693551330.030;1;7237945344;0;0;90;1;0;10;0.00;0.00;0;1.51;30.574;41.070;1792655730;22;4.0605;-0.0040
1693551330.100;1;7237945344;0;0;90;1;0;10;0.00;0.00;0;1.51;30.574;41.070;1792655730;23;4.0669;-0.0010
1693551330.300;1;7237945344;0;0;90;1;0;10;0.00;0.00;0;1.51;30.574;41.070;1792655730;24;4.0713;-0.0030
1693551331.000;1;7237945344;0;0;90;1;0;10;0.00;0.00;0;1.51;30.574;41.070;1792655730;25;4.0741;0.0000
1693551333.000;1;7237945344;0;0;90;1;0;10;0.00;0.00;0;1.51;30.574;41.070;1792655730;26;4.0756;-0.0020
1693551340.000;1;7237945344;0;0;90;1;0;10;0.00;0.00;0;1.51;30.574;41.070;1792655730;27;4.0781;0.0010
1693551340.001;1;7237945344;0;0;90;1;0;10;0.00;0.00;0;1.51;30.574;41.070;1792655730;28;4.0912;0.6670
1693551340.003;1;7237945344;0;0;90;1;0;10;0.00;0.00;0;1.51;30.574;41.070;1792655730;29;4.1019;0.9670
1693551340.010;1;7237945344;0;0;90;1;0;10;0.00;0.00;0;1.51;30.574;41.070;1792655730;30;4.1078;0.9990
1693551340.030;1;7237945344;0;0;90;1;0;10;0.00;0.00;0;1.51;30.574;41.070;1792655730;31;4.1127;0.9960
1693551340.100;1;7237945344;0;0;90;1;0;10;0.00;0.00;0;1.51;30.574;41.070;1792655730;32;4.1186;1.0000
1693551340.300;1;7237945344;0;0;90;1;0;10;0.00;0.00;0;1.51;30.574;41.070;1792655730;33;4.1241;0.9960
1693551341.000;1;7237945344;0;0;90;1;0;10;0.00;0.00;0;1.51;30.574;41.070;1792655730;34;4.1269;1.0050
1693551343.000;1;7237945344;0;0;90;1;0;10;0.00;0.00;0;1.51;30.574;41.070;1792655730;35;4.1309;1.0030
1693551350.000;1;7237945344;0;0;90;1;0;10;0.00;0.00;0;1.51;30.574;41.070;1792655730;36;4.1375;1.0000
1693551370.000;1;7237945344;0;0;90;1;0;10;0.00;0.00;0;1.51;30.574;41.070;1792655730;37;4.1475;0.9980
1693551400.000;1;7237945344;0;0;90;1;0;10;0.00;0.00;0;1.51;30.574;41.070;1792655730;38;4.1567;1.0030
1693551400.001;1;7237945344;0;0;90;1;0;10;0.00;0.00;0;1.51;30.574;41.070;1792655730;39;4.1307;-0.3200
1693551400.003;1;7237945344;0;0;90;1;0;10;0.00;0.00;0;1.51;30.574;41.070;1792655730;40;4.1107;-0.8840
1693551400.010;1;7237945344;0;0;90;1;0;10;0.00;0.00;0;1.51;30.574;41.070;1792655730;41;4.0974;-0.9970
1693551400.030;1;7237945344;0;0;90;1;0;10;0.00;0.00;0;1.51;30.574;41.070;1792655730;42;4.0878;-1.0010
1693551400.100;1;7237945344;0;0;90;1;0;10;0.00;0.00;0;1.51;30.574;41.070;1792655730;43;4.0741;-1.0020
1693551400.300;1;7237945344;0;0;90;1;0;10;0.00;0.00;0;1.51;30.574;41.070;1792655730;44;4.0640;-1.0030
1693551401.000;1;7237945344;0;0;90;1;0;10;0.00;0.00;0;1.51;30.574;41.070;1792655730;45;4.0583;-1.0000
1693551403.000;1;7237945344;0;0;90;1;0;10;0.00;0.00;0;1.51;30.574;41.070;1792655730;46;4.0513;-1.0010
1693551410.000;1;7237945344;0;0;90;1;0;10;0.00;0.00;0;1.51;30.574;41.070;1792655730;47;4.0399;-1.0020
1693551430.000;1;7237945344;0;0;90;1;0;10;0.00;0.00;0;1.51;30.574;41.070;1792655730;48;4.0248;-0.9980
1693551460.000;1;7237945344;0;0;90;1;0;10;0.00;0.00;0;1.51;30.574;41.070;1792655730;49;4.0132;-1.0050
1693551460.001;1;7237945344;0;0;90;1;0;10;0.00;0.00;0;1.51;30.574;41.070;1792655730;50;4.0267;-0.3510
1693551460.003;1;7237945344;0;0;90;1;0;10;0.00;0.00;0;1.51;30.574;41.070;1792655730;51;4.0365;-0.0450
1693551460.010;1;7237945344;0;0;90;1;0;10;0.00;0.00;0;1.51;30.574;41.070;1792655730;52;4.0433;-0.0010
1693551460.030;1;7237945344;0;0;90;1;0;10;0.00;0.00;0;1.51;30.574;41.070;1792655730;53;4.0478;-0.0010
1693551460.100;1;7237945344;0;0;90;1;0;10;0.00;0.00;0;1.51;30.574;41.070;1792655730;54;4.0542;0.0000
1693551460.300;1;7237945344;0;0;90;1;0;10;0.00;0.00;0;1.51;30.574;41.070;1792655730;55;4.0579;0.0010
1693551461.000;1;7237945344;0;0;90;1;0;10;0.00;0.00;0;1.51;30.574;41.070;1792655730;56;4.0603;-0.0040
1693551463.000;1;7237945344;0;0;90;1;0;10;0.00;0.00;0;1.51;30.574;41.070;1792655730;57;4.0645;0.0000
1693551470.000;1;7237945344;0;0;90;1;0;10;0.00;0.00;0;1.51;30.574;41.070;1792655730;58;4.0689;0.0010
1693551490.000;1;7237945344;0;0;90;1;0;10;0.00;0.00;0;1.51;30.574;41.070;1792655730;59;4.0730;0.0010
1693551520.000;1;7237945344;0;0;90;1;0;10;0.00;0.00;0;1.51;30.574;41.070;1792655730;60;4.0767;-0.0010
1693555868.000;1;7239118848;0;0;70;1;0;10;0.00;0.00;0;1.51;29.130;36.239;1793090459;0;3.9462;0.0000
1693555868.001;1;7239118848;0;0;70;1;0;10;0.00;0.00;0;1.51;29.130;36.239;1793090459;1;3.9632;0.8080
1693555868.003;1;7239118848;0;0;70;1;0;10;0.00;0.00;0;1.51;29.130;36.239;1793090459;2;3.9703;0.9810
1693555868.010;1;7239118848;0;0;70;1;0;10;0.00;0.00;0;1.51;29.130;36.239;1793090459;3;3.9753;1.0020
1693555868.030;1;7239118848;0;0;70;1;0;10;0.00;0.00;0;1.51;29.130;36.239;1793090459;4;3.9793;1.0030
1693555868.100;1;7239118848;0;0;70;1;0;10;0.00;0.00;0;1.51;29.130;36.239;1793090459;5;3.9824;1.0000
1693555868.300;1;7239118848;0;0;70;1;0;10;0.00;0.00;0;1.51;29.130;36.239;1793090459;6;3.9843;1.0030
1693555869.000;1;7239118848;0;0;70;1;0;10;0.00;0.00;0;1.51;29.130;36.239;1793090459;7;3.9866;0.9970
1693555871.000;1;7239118848;0;0;70;1;0;10;0.00;0.00;0;1.51;29.130;36.239;1793090459;8;3.9903;0.9930
1693555878.000;1;7239118848;0;0;70;1;0;10;0.00;0.00;0;1.51;29.130;36.239;1793090459;9;3.9986;0.9990
1693555878.001;1;7239118848;0;0;70;1;0;10;0.00;0.00;0;1.51;29.130;36.239;1793090459;10;3.9725;-0.3170
1693555878.003;1;7239118848;0;0;70;1;0;10;0.00;0.00;0;1.51;29.130;36.239;1793090459;11;3.9526;-0.9010
1693555878.010;1;7239118848;0;0;70;1;0;10;0.00;0.00;0;1.51;29.130;36.239;1793090459;12;3.9397;-1.0010
1693555878.030;1;7239118848;0;0;70;1;0;10;0.00;0.00;0;1.51;29.130;36.239;1793090459;13;3.9323;-0.9970
1693555878.100;1;7239118848;0;0;70;1;0;10;0.00;0.00;0;1.51;29.130;36.239;1793090459;14;3.9258;-0.9960
1693555878.300;1;7239118848;0;0;70;1;0;10;0.00;0.00;0;1.51;29.130;36.239;1793090459;15;3.9224;-1.0030
1693555879.000;1;7239118848;0;0;70;1;0;10;0.00;0.00;0;1.51;29.130;36.239;1793090459;16;3.9181;-0.9970
1693555881.000;1;7239118848;0;0;70;1;0;10;0.00;0.00;0;1.51;29.130;36.239;1793090459;17;3.9124;-1.0020
1693555888.000;1;7239118848;0;0;70;1;0;10;0.00;0.00;0;1.51;29.130;36.239;1793090459;18;3.9014;-0.9990
1693555888.001;1;7239118848;0;0;70;1;0;10;0.00;0.00;0;1.51;29.130;36.239;1793090459;19;3.9139;-0.3520
1693555888.003;1;7239118848;0;0;70;1;0;10;0.00;0.00;0;1.51;29.130;36.239;1793090459;20;3.9247;-0.0410
1693555888.010;1;7239118848;0;0;70;1;0;10;0.00;0.00;0;1.51;29.130;36.239;1793090459;21;3.9304;-0.0010
1693555888.030;1;7239118848;0;0;70;1;0;10;0.00;0.00;0;1.51;29.130;36.239;1793090459;22;3.9339;-0.0010
1693555888.100;1;7239118848;0;0;70;1;0;10;0.00;0.00;0;1.51;29.130;36.239;1793090459;23;3.9374;-0.0040
1693555888.300;1;7239118848;0;0;70;1;0;10;0.00;0.00;0;1.51;29.130;36.239;1793090459;24;3.9389;-0.0010
1693555889.000;1;7239118848;0;0;70;1;0;10;0.00;0.00;0;1.51;29.130;36.239;1793090459;25;3.9406;-0.0010
1693555891.000;1;7239118848;0;0;70;1;0;10;0.00;0.00;0;1.51;29.130;36.239;1793090459;26;3.9428;0.0000
1693555898.000;1;7239118848;0;0;70;1;0;10;0.00;0.00;0;1.51;29.130;36.239;1793090459;27;3.9445;0.0030
1693555898.001;1;7239118848;0;0;70;1;0;10;0.00;0.00;0;1.51;29.130;36.239;1793090459;28;3.9578;0.6730
1693555898.003;1;7239118848;0;0;70;1;0;10;0.00;0.00;0;1.51;29.130;36.239;1793090459;29;3.9676;0.9670
1693555898.010;1;7239118848;0;0;70;1;0;10;0.00;0.00;0;1.51;29.130;36.239;1793090459;30;3.9735;0.9980
1693555898.030;1;7239118848;0;0;70;1;0;10;0.00;0.00;0;1.51;29.130;36.239;1793090459;31;3.9776;1.0010
1693555898.100;1;7239118848;0;0;70;1;0;10;0.00;0.00;0;1.51;29.130;36.239;1793090459;32;3.9807;1.0000
1693555898.300;1;7239118848;0;0;70;1;0;10;0.00;0.00;0;1.51;29.130;36.239;1793090459;33;3.9831;1.0060
1693555899.000;1;7239118848;0;0;70;1;0;10;0.00;0.00;0;1.51;29.130;36.239;1793090459;34;3.9851;1.0000
1693555901.000;1;7239118848;0;0;70;1;0;10;0.00;0.00;0;1.51;29.130;36.239;1793090459;35;3.9895;1.0040
1693555908.000;1;7239118848;0;0;70;1;0;10;0.00;0.00;0;1.51;29.130;36.239;1793090459;36;3.9972;1.0010
1693555928.000;1;7239118848;0;0;70;1;0;10;0.00;0.00;0;1.51;29.130;36.239;1793090459;37;4.0095;1.0010
1693555958.000;1;7239118848;0;0;70;1;0;10;0.00;0.00;0;1.51;29.130;36.239;1793090459;38;4.0191;0.9960
1693555958.001;1;7239118848;0;0;70;1;0;10;0.00;0.00;0;1.51;29.130;36.239;1793090459;39;3.9936;-0.3170
1693555958.003;1;7239118848;0;0;70;1;0;10;0.00;0.00;0;1.51;29.130;36.239;1793090459;40;3.9733;-0.8940
1693555958.010;1;7239118848;0;0;70;1;0;10;0.00;0.00;0;1.51;29.130;36.239;1793090459;41;3.9612;-0.9980
1693555958.030;1;7239118848;0;0;70;1;0;10;0.00;0.00;0;1.51;29.130;36.239;1793090459;42;3.9538;-0.9990
1693555958.100;1;7239118848;0;0;70;1;0;10;0.00;0.00;0;1.51;29.130;36.239;1793090459;43;3.9467;-0.9990
1693555958.300;1;7239118848;0;0;70;1;0;10;0.00;0.00;0;1.51;29.130;36.239;1793090459;44;3.9436;-1.0000
1693555959.000;1;7239118848;0;0;70;1;0;10;0.00;0.00;0;1.51;29.130;36.239;1793090459;45;3.9398;-1.0030
1693555961.000;1;7239118848;0;0;70;1;0;10;0.00;0.00;0;1.51;29.130;36.239;1793090459;46;3.9330;-1.0010
1693555968.000;1;7239118848;0;0;70;1;0;10;0.00;0.00;0;1.51;29.130;36.239;1793090459;47;3.9209;-1.0020
1693555988.000;1;7239118848;0;0;70;1;0;10;0.00;0.00;0;1.51;29.130;36.239;1793090459;48;3.9025;-0.9990
1693556018.000;1;7239118848;0;0;70;1;0;10;0.00;0.00;0;1.51;29.130;36.239;1793090459;49;3.8841;-1.0000
1693556018.001;1;7239118848;0;0;70;1;0;10;0.00;0.00;0;1.51;29.130;36.239;1793090459;50;3.8971;-0.3530
1693556018.003;1;7239118848;0;0;70;1;0;10;0.00;0.00;0;1.51;29.130;36.239;1793090459;51;3.9078;-0.0460
1693556018.010;1;7239118848;0;0;70;1;0;10;0.00;0.00;0;1.51;29.130;36.239;1793090459;52;3.9133;-0.0060
1693556018.030;1;7239118848;0;0;70;1;0;10;0.00;0.00;0;1.51;29.130;36.239;1793090459;53;3.9166;-0.0010
1693556018.100;1;7239118848;0;0;70;1;0;10;0.00;0.00;0;1.51;29.130;36.239;1793090459;54;3.9202;-0.0020
1693556018.300;1;7239118848;0;0;70;1;0;10;0.00;0.00;0;1.51;29.130;36.239;1793090459;55;3.9223;0.0040
1693556019.000;1;7239118848;0;0;70;1;0;10;0.00;0.00;0;1.51;29.130;36.239;1793090459;56;3.9246;0.0000
1693556021.000;1;7239118848;0;0;70;1;0;10;0.00;0.00;0;1.51;29.130;36.239;1793090459;57;3.9278;0.0000
1693556028.000;1;7239118848;0;0;70;1;0;10;0.00;0.00;0;1.51;29.130;36.239;1793090459;58;3.9320;-0.0020
1693556048.000;1;7239118848;0;0;70;1;0;10;0.00;0.00;0;1.51;29.130;36.239;1793090459;59;3.9378;0.0000
1693556078.000;1;7239118848;0;0;70;1;0;10;0.00;0.00;0;1.51;29.130;36.239;1793090459;60;3.9415;-0.0010
1693561157.000;1;7240479232;0;0;50;1;0;10;0.00;0.00;0;1.54;29.507;35.125;1793594961;0;3.7456;0.0000
1693561157.001;1;7240479232;0;0;50;1;0;10;0.00;0.00;0;1.54;29.507;35.125;1793594961;1;3.7622;0.8060
1693561157.003;1;7240479232;0;0;50;1;0;10;0.00;0.00;0;1.54;29.507;35.125;1793594961;2;3.7700;0.9890
1693561157.010;1;7240479232;0;0;50;1;0;10;0.00;0.00;0;1.54;29.507;35.125;1793594961;3;3.7750;0.9960
1693561157.030;1;7240479232;0;0;50;1;0;10;0.00;0.00;0;1.54;29.507;35.125;1793594961;4;3.7785;1.0010
1693561157.100;1;7240479232;0;0;50;1;0;10;0.00;0.00;0;1.54;29.507;35.125;1793594961;5;3.7808;1.0030
1693561157.300;1;7240479232;0;0;50;1;0;10;0.00;0.00;0;1.54;29.507;35.125;1793594961;6;3.7822;1.0000
1693561158.000;1;7240479232;0;0;50;1;0;10;0.00;0.00;0;1.54;29.507;35.125;1793594961;7;3.7847;1.0040
1693561160.000;1;7240479232;0;0;50;1;0;10;0.00;0.00;0;1.54;29.507;35.125;1793594961;8;3.7871;1.0020
1693561167.000;1;7240479232;0;0;50;1;0;10;0.00;0.00;0;1.54;29.507;35.125;1793594961;9;3.7943;0.9980
1693561167.001;1;7240479232;0;0;50;1;0;10;0.00;0.00;0;1.54;29.507;35.125;1793594961;10;3.7682;-0.3110
1693561167.003;1;7240479232;0;0;50;1;0;10;0.00;0.00;0;1.54;29.507;35.125;1793594961;11;3.7492;-0.9000
1693561167.010;1;7240479232;0;0;50;1;0;10;0.00;0.00;0;1.54;29.507;35.125;1793594961;12;3.7369;-0.9950
1693561167.030;1;7240479232;0;0;50;1;0;10;0.00;0.00;0;1.54;29.507;35.125;1793594961;13;3.7295;-0.9990
1693561167.100;1;7240479232;0;0;50;1;0;10;0.00;0.00;0;1.54;29.507;35.125;1793594961;14;3.7241;-0.9980
1693561167.300;1;7240479232;0;0;50;1;0;10;0.00;0.00;0;1.54;29.507;35.125;1793594961;15;3.7214;-1.0040
1693561168.000;1;7240479232;0;0;50;1;0;10;0.00;0.00;0;1.54;29.507;35.125;1793594961;16;3.7178;-1.0010
1693561170.000;1;7240479232;0;0;50;1;0;10;0.00;0.00;0;1.54;29.507;35.125;1793594961;17;3.7124;-1.0010
1693561177.000;1;7240479232;0;0;50;1;0;10;0.00;0.00;0;1.54;29.507;35.125;1793594961;18;3.7029;-0.9960
1693561177.001;1;7240479232;0;0;50;1;0;10;0.00;0.00;0;1.54;29.507;35.125;1793594961;19;3.7161;-0.3490
1693561177.003;1;7240479232;0;0;50;1;0;10;0.00;0.00;0;1.54;29.507;35.125;1793594961;20;3.7261;-0.0470
1693561177.010;1;7240479232;0;0;50;1;0;10;0.00;0.00;0;1.54;29.507;35.125;1793594961;21;3.7322;0.0020
1693561177.030;1;7240479232;0;0;50;1;0;10;0.00;0.00;0;1.54;29.507;35.125;1793594961;22;3.7356;-0.0010
1693561177.100;1;7240479232;0;0;50;1;0;10;0.00;0.00;0;1.54;29.507;35.125;1793594961;23;3.7381;0.0030
1693561177.300;1;7240479232;0;0;50;1;0;10;0.00;0.00;0;1.54;29.507;35.125;1793594961;24;3.7395;-0.0010
1693561178.000;1;7240479232;0;0;50;1;0;10;0.00;0.00;0;1.54;29.507;35.125;1793594961;25;3.7408;0.0000
1693561180.000;1;7240479232;0;0;50;1;0;10;0.00;0.00;0;1.54;29.507;35.125;1793594961;26;3.7424;0.0000
1693561187.000;1;7240479232;0;0;50;1;0;10;0.00;0.00;0;1.54;29.507;35.125;1793594961;27;3.7439;-0.0010
1693561187.001;1;7240479232;0;0;50;1;0;10;0.00;0.00;0;1.54;29.507;35.125;1793594961;28;3.7572;0.6700
1693561187.003;1;7240479232;0;0;50;1;0;10;0.00;0.00;0;1.54;29.507;35.125;1793594961;29;3.7676;0.9730
1693561187.010;1;7240479232;0;0;50;1;0;10;0.00;0.00;0;1.54;29.507;35.125;1793594961;30;3.7728;1.0000
1693561187.030;1;7240479232;0;0;50;1;0;10;0.00;0.00;0;1.54;29.507;35.125;1793594961;31;3.7764;0.9940
1693561187.100;1;7240479232;0;0;50;1;0;10;0.00;0.00;0;1.54;29.507;35.125;1793594961;32;3.7794;1.0040
1693561187.300;1;7240479232;0;0;50;1;0;10;0.00;0.00;0;1.54;29.507;35.125;1793594961;33;3.7809;1.0000
1693561188.000;1;7240479232;0;0;50;1;0;10;0.00;0.00;0;1.54;29.507;35.125;1793594961;34;3.7825;1.0020
1693561190.000;1;7240479232;0;0;50;1;0;10;0.00;0.00;0;1.54;29.507;35.125;1793594961;35;3.7860;1.0040
1693561197.000;1;7240479232;0;0;50;1;0;10;0.00;0.00;0;1.54;29.507;35.125;1793594961;36;3.7936;1.0010
1693561217.000;1;7240479232;0;0;50;1;0;10;0.00;0.00;0;1.54;29.507;35.125;1793594961;37;3.8045;0.9980
1693561247.000;1;7240479232;0;0;50;1;0;10;0.00;0.00;0;1.54;29.507;35.125;1793594961;38;3.8141;1.0010
1693561247.001;1;7240479232;0;0;50;1;0;10;0.00;0.00;0;1.54;29.507;35.125;1793594961;39;3.7882;-0.3150
1693561247.003;1;7240479232;0;0;50;1;0;10;0.00;0.00;0;1.54;29.507;35.125;1793594961;40;3.7690;-0.9070
1693561247.010;1;7240479232;0;0;50;1;0;10;0.00;0.00;0;1.54;29.507;35.125;1793594961;41;3.7568;-0.9940
1693561247.030;1;7240479232;0;0;50;1;0;10;0.00;0.00;0;1.54;29.507;35.125;1793594961;42;3.7501;-0.9980
1693561247.100;1;7240479232;0;0;50;1;0;10;0.00;0.00;0;1.54;29.507;35.125;1793594961;43;3.7439;-0.9990
1693561247.300;1;7240479232;0;0;50;1;0;10;0.00;0.00;0;1.54;29.507;35.125;1793594961;44;3.7424;-1.0020
1693561248.000;1;7240479232;0;0;50;1;0;10;0.00;0.00;0;1.54;29.507;35.125;1793594961;45;3.7387;-1.0020
1693561250.000;1;7240479232;0;0;50;1;0;10;0.00;0.00;0;1.54;29.507;35.125;1793594961;46;3.7321;-0.9980
1693561257.000;1;7240479232;0;0;50;1;0;10;0.00;0.00;0;1.54;29.507;35.125;1793594961;47;3.7207;-0.9990
1693561277.000;1;7240479232;0;0;50;1;0;10;0.00;0.00;0;1.54;29.507;35.125;1793594961;48;3.7031;-1.0020
1693561307.000;1;7240479232;0;0;50;1;0;10;0.00;0.00;0;1.54;29.507;35.125;1793594961;49;3.6881;-1.0030
1693561307.001;1;7240479232;0;0;50;1;0;10;0.00;0.00;0;1.54;29.507;35.125;1793594961;50;3.7009;-0.3540
1693561307.003;1;7240479232;0;0;50;1;0;10;0.00;0.00;0;1.54;29.507;35.125;1793594961;51;3.7108;-0.0460
1693561307.010;1;7240479232;0;0;50;1;0;10;0.00;0.00;0;1.54;29.507;35.125;1793594961;52;3.7173;-0.0030
1693561307.030;1;7240479232;0;0;50;1;0;10;0.00;0.00;0;1.54;29.507;35.125;1793594961;53;3.7202;-0.0040
1693561307.100;1;7240479232;0;0;50;1;0;10;0.00;0.00;0;1.54;29.507;35.125;1793594961;54;3.7226;-0.0040
1693561307.300;1;7240479232;0;0;50;1;0;10;0.00;0.00;0;1.54;29.507;35.125;1793594961;55;3.7246;-0.0030
1693561308.000;1;7240479232;0;0;50;1;0;10;0.00;0.00;0;1.54;29.507;35.125;1793594961;56;3.7259;0.0010
1693561310.000;1;7240479232;0;0;50;1;0;10;0.00;0.00;0;1.54;29.507;35.125;1793594961;57;3.7288;0.0030
1693561317.000;1;7240479232;0;0;50;1;0;10;0.00;0.00;0;1.54;29.507;35.125;1793594961;58;3.7328;0.0030
1693561337.000;1;7240479232;0;0;50;1;0;10;0.00;0.00;0;1.54;29.507;35.125;1793594961;59;3.7382;-0.0020
1693561367.000;1;7240479232;0;0;50;1;0;10;0.00;0.00;0;1.54;29.507;35.125;1793594961;60;3.7411;0.0010
1693567029.000;1;7241989632;0;0;30;1;0;10;0.00;0.00;0;1.75;30.160;35.920;1794154905;0;3.5895;-0.0010
1693567029.001;1;7241989632;0;0;30;1;0;10;0.00;0.00;0;1.75;30.160;35.920;1794154905;1;3.6061;0.8030
1693567029.003;1;7241989632;0;0;30;1;0;10;0.00;0.00;0;1.75;30.160;35.920;1794154905;2;3.6140;0.9840
1693567029.010;1;7241989632;0;0;30;1;0;10;0.00;0.00;0;1.75;30.160;35.920;1794154905;3;3.6199;1.0050
1693567029.030;1;7241989632;0;0;30;1;0;10;0.00;0.00;0;1.75;30.160;35.920;1794154905;4;3.6216;0.9970
1693567029.100;1;7241989632;0;0;30;1;0;10;0.00;0.00;0;1.75;30.160;35.920;1794154905;5;3.6254;0.9980
1693567029.300;1;7241989632;0;0;30;1;0;10;0.00;0.00;0;1.75;30.160;35.920;1794154905;6;3.6263;1.0000
1693567030.000;1;7241989632;0;0;30;1;0;10;0.00;0.00;0;1.75;30.160;35.920;1794154905;7;3.6280;0.9960
1693567032.000;1;7241989632;0;0;30;1;0;10;0.00;0.00;0;1.75;30.160;35.920;1794154905;8;3.6314;0.9980
1693567039.000;1;7241989632;0;0;30;1;0;10;0.00;0.00;0;1.75;30.160;35.920;1794154905;9;3.6380;1.0050
1693567039.001;1;7241989632;0;0;30;1;0;10;0.00;0.00;0;1.75;30.160;35.920;1794154905;10;3.6115;-0.3060
1693567039.003;1;7241989632;0;0;30;1;0;10;0.00;0.00;0;1.75;30.160;35.920;1794154905;11;3.5914;-0.9090
1693567039.010;1;7241989632;0;0;30;1;0;10;0.00;0.00;0;1.75;30.160;35.920;1794154905;12;3.5794;-0.9910
1693567039.030;1;7241989632;0;0;30;1;0;10;0.00;0.00;0;1.75;30.160;35.920;1794154905;13;3.5719;-1.0010
1693567039.100;1;7241989632;0;0;30;1;0;10;0.00;0.00;0;1.75;30.160;35.920;1794154905;14;3.5669;-1.0000
1693567039.300;1;7241989632;0;0;30;1;0;10;0.00;0.00;0;1.75;30.160;35.920;1794154905;15;3.5649;-0.9980
1693567040.000;1;7241989632;0;0;30;1;0;10;0.00;0.00;0;1.75;30.160;35.920;1794154905;16;3.5610;-1.0010
1693567042.000;1;7241989632;0;0;30;1;0;10;0.00;0.00;0;1.75;30.160;35.920;1794154905;17;3.5565;-1.0000
1693567049.000;1;7241989632;0;0;30;1;0;10;0.00;0.00;0;1.75;30.160;35.920;1794154905;18;3.5474;-0.9980
1693567049.001;1;7241989632;0;0;30;1;0;10;0.00;0.00;0;1.75;30.160;35.920;1794154905;19;3.5606;-0.3500
1693567049.003;1;7241989632;0;0;30;1;0;10;0.00;0.00;0;1.75;30.160;35.920;1794154905;20;3.5699;-0.0470
1693567049.010;1;7241989632;0;0;30;1;0;10;0.00;0.00;0;1.75;30.160;35.920;1794154905;21;3.5763;0.0020
1693567049.030;1;7241989632;0;0;30;1;0;10;0.00;0.00;0;1.75;30.160;35.920;1794154905;22;3.5803;-0.0010
1693567049.100;1;7241989632;0;0;30;1;0;10;0.00;0.00;0;1.75;30.160;35.920;1794154905;23;3.5828;0.0000
1693567049.300;1;7241989632;0;0;30;1;0;10;0.00;0.00;0;1.75;30.160;35.920;1794154905;24;3.5839;0.0010
1693567050.000;1;7241989632;0;0;30;1;0;10;0.00;0.00;0;1.75;30.160;35.920;1794154905;25;3.5851;-0.0010
1693567052.000;1;7241989632;0;0;30;1;0;10;0.00;0.00;0;1.75;30.160;35.920;1794154905;26;3.5868;0.0010
1693567059.000;1;7241989632;0;0;30;1;0;10;0.00;0.00;0;1.75;30.160;35.920;1794154905;27;3.5880;-0.0020
1693567059.001;1;7241989632;0;0;30;1;0;10;0.00;0.00;0;1.75;30.160;35.920;1794154905;28;3.6018;0.6710
1693567059.003;1;7241989632;0;0;30;1;0;10;0.00;0.00;0;1.75;30.160;35.920;1794154905;29;3.6115;0.9710
1693567059.010;1;7241989632;0;0;30;1;0;10;0.00;0.00;0;1.75;30.160;35.920;1794154905;30;3.6174;1.0030
1693567059.030;1;7241989632;0;0;30;1;0;10;0.00;0.00;0;1.75;30.160;35.920;1794154905;31;3.6210;1.0020
1693567059.100;1;7241989632;0;0;30;1;0;10;0.00;0.00;0;1.75;30.160;35.920;1794154905;32;3.6237;0.9990
1693567059.300;1;7241989632;0;0;30;1;0;10;0.00;0.00;0;1.75;30.160;35.920;1794154905;33;3.6247;1.0010
1693567060.000;1;7241989632;0;0;30;1;0;10;0.00;0.00;0;1.75;30.160;35.920;1794154905;34;3.6267;1.0010
1693567062.000;1;7241989632;0;0;30;1;0;10;0.00;0.00;0;1.75;30.160;35.920;1794154905;35;3.6299;0.9990
1693567069.000;1;7241989632;0;0;30;1;0;10;0.00;0.00;0;1.75;30.160;35.920;1794154905;36;3.6369;0.9980
1693567089.000;1;7241989632;0;0;30;1;0;10;0.00;0.00;0;1.75;30.160;35.920;1794154905;37;3.6474;1.0000
1693567119.000;1;7241989632;0;0;30;1;0;10;0.00;0.00;0;1.75;30.160;35.920;1794154905;38;3.6583;1.0010
1693567119.001;1;7241989632;0;0;30;1;0;10;0.00;0.00;0;1.75;30.160;35.920;1794154905;39;3.6324;-0.3030
1693567119.003;1;7241989632;0;0;30;1;0;10;0.00;0.00;0;1.75;30.160;35.920;1794154905;40;3.6127;-0.9130
1693567119.010;1;7241989632;0;0;30;1;0;10;0.00;0.00;0;1.75;30.160;35.920;1794154905;41;3.5998;-0.9980
1693567119.030;1;7241989632;0;0;30;1;0;10;0.00;0.00;0;1.75;30.160;35.920;1794154905;42;3.5936;-0.9990
1693567119.100;1;7241989632;0;0;30;1;0;10;0.00;0.00;0;1.75;30.160;35.920;1794154905;43;3.5880;-0.9970
1693567119.300;1;7241989632;0;0;30;1;0;10;0.00;0.00;0;1.75;30.160;35.920;1794154905;44;3.5856;-1.0020
1693567120.000;1;7241989632;0;0;30;1;0;10;0.00;0.00;0;1.75;30.160;35.920;1794154905;45;3.5819;-1.0000
1693567122.000;1;7241989632;0;0;30;1;0;10;0.00;0.00;0;1.75;30.160;35.920;1794154905;46;3.5761;-1.0030
1693567129.000;1;7241989632;0;0;30;1;0;10;0.00;0.00;0;1.75;30.160;35.920;1794154905;47;3.5655;-1.0010
1693567149.000;1;7241989632;0;0;30;1;0;10;0.00;0.00;0;1.75;30.160;35.920;1794154905;48;3.5488;-1.0000
1693567179.000;1;7241989632;0;0;30;1;0;10;0.00;0.00;0;1.75;30.160;35.920;1794154905;49;3.5344;-1.0010
1693567179.001;1;7241989632;0;0;30;1;0;10;0.00;0.00;0;1.75;30.160;35.920;1794154905;50;3.5474;-0.3480
1693567179.003;1;7241989632;0;0;30;1;0;10;0.00;0.00;0;1.75;30.160;35.920;1794154905;51;3.5569;-0.0460
1693567179.010;1;7241989632;0;0;30;1;0;10;0.00;0.00;0;1.75;30.160;35.920;1794154905;52;3.5632;-0.0040
1693567179.030;1;7241989632;0;0;30;1;0;10;0.00;0.00;0;1.75;30.160;35.920;1794154905;53;3.5668;-0.0040
1693567179.100;1;7241989632;0;0;30;1;0;10;0.00;0.00;0;1.75;30.160;35.920;1794154905;54;3.5698;-0.0010
1693567179.300;1;7241989632;0;0;30;1;0;10;0.00;0.00;0;1.75;30.160;35.920;1794154905;55;3.5711;-0.0010
1693567180.000;1;7241989632;0;0;30;1;0;10;0.00;0.00;0;1.75;30.160;35.920;1794154905;56;3.5723;0.0020
1693567182.000;1;7241989632;0;0;30;1;0;10;0.00;0.00;0;1.75;30.160;35.920;1794154905;57;3.5747;-0.0030
1693567189.000;1;7241989632;0;0;30;1;0;10;0.00;0.00;0;1.75;30.160;35.920;1794154905;58;3.5785;-0.0010
1693567209.000;1;7241989632;0;0;30;1;0;10;0.00;0.00;0;1.75;30.160;35.920;1794154905;59;3.5834;0.0030
1693567239.000;1;7241989632;0;0;30;1;0;10;0.00;0.00;0;1.75;30.160;35.920;1794154905;60;3.5857;-0.0020
1693571364.000;1;7243106816;0;0;10;1;0;10;0.00;0.00;0;1.68;31.470;45.612;1794568268;0;3.2910;0.0000
1693571364.001;1;7243106816;0;0;10;1;0;10;0.00;0.00;0;1.68;31.470;45.612;1794568268;1;3.3074;0.7880
1693571364.003;1;7243106816;0;0;10;1;0;10;0.00;0.00;0;1.68;31.470;45.612;1794568268;2;3.3162;0.9810
1693571364.010;1;7243106816;0;0;10;1;0;10;0.00;0.00;0;1.68;31.470;45.612;1794568268;3;3.3223;0.9950
1693571364.030;1;7243106816;0;0;10;1;0;10;0.00;0.00;0;1.68;31.470;45.612;1794568268;4;3.3280;0.9960
1693571364.100;1;7243106816;0;0;10;1;0;10;0.00;0.00;0;1.68;31.470;45.612;1794568268;5;3.3363;0.9940
1693571364.300;1;7243106816;0;0;10;1;0;10;0.00;0.00;0;1.68;31.470;45.612;1794568268;6;3.3460;0.9980
1693571365.000;1;7243106816;0;0;10;1;0;10;0.00;0.00;0;1.68;31.470;45.612;1794568268;7;3.3532;0.9950
1693571367.000;1;7243106816;0;0;10;1;0;10;0.00;0.00;0;1.68;31.470;45.612;1794568268;8;3.3586;1.0000
1693571374.000;1;7243106816;0;0;10;1;0;10;0.00;0.00;0;1.68;31.470;45.612;1794568268;9;3.3708;0.9980
1693571374.001;1;7243106816;0;0;10;1;0;10;0.00;0.00;0;1.68;31.470;45.612;1794568268;10;3.3444;-0.2900
1693571374.003;1;7243106816;0;0;10;1;0;10;0.00;0.00;0;1.68;31.470;45.612;1794568268;11;3.3236;-0.9070
1693571374.010;1;7243106816;0;0;10;1;0;10;0.00;0.00;0;1.68;31.470;45.612;1794568268;12;3.3089;-0.9910
1693571374.030;1;7243106816;0;0;10;1;0;10;0.00;0.00;0;1.68;31.470;45.612;1794568268;13;3.2984;-0.9980
1693571374.100;1;7243106816;0;0;10;1;0;10;0.00;0.00;0;1.68;31.470;45.612;1794568268;14;3.2820;-1.0020
1693571374.300;1;7243106816;0;0;10;1;0;10;0.00;0.00;0;1.68;31.470;45.612;1794568268;15;3.2638;-0.9990
1693571375.000;1;7243106816;0;0;10;1;0;10;0.00;0.00;0;1.68;31.470;45.612;1794568268;16;3.2476;-1.0020
1693571377.000;1;7243106816;0;0;10;1;0;10;0.00;0.00;0;1.68;31.470;45.612;1794568268;17;3.2354;-0.9980
1693571384.000;1;7243106816;0;0;10;1;0;10;0.00;0.00;0;1.68;31.470;45.612;1794568268;18;3.2136;-1.0000
1693571384.001;1;7243106816;0;0;10;1;0;10;0.00;0.00;0;1.68;31.470;45.612;1794568268;19;3.2274;-0.3420
1693571384.003;1;7243106816;0;0;10;1;0;10;0.00;0.00;0;1.68;31.470;45.612;1794568268;20;3.2380;-0.0490
1693571384.010;1;7243106816;0;0;10;1;0;10;0.00;0.00;0;1.68;31.470;45.612;1794568268;21;3.2448;-0.0010
1693571384.030;1;7243106816;0;0;10;1;0;10;0.00;0.00;0;1.68;31.470;45.612;1794568268;22;3.2504;-0.0030
1693571384.100;1;7243106816;0;0;10;1;0;10;0.00;0.00;0;1.68;31.470;45.612;1794568268;23;3.2598;0.0010
1693571384.300;1;7243106816;0;0;10;1;0;10;0.00;0.00;0;1.68;31.470;45.612;1794568268;24;3.2725;0.0010
1693571385.000;1;7243106816;0;0;10;1;0;10;0.00;0.00;0;1.68;31.470;45.612;1794568268;25;3.2827;-0.0020
1693571387.000;1;7243106816;0;0;10;1;0;10;0.00;0.00;0;1.68;31.470;45.612;1794568268;26;3.2868;-0.0030
1693571394.000;1;7243106816;0;0;10;1;0;10;0.00;0.00;0;1.68;31.470;45.612;1794568268;27;3.2894;0.0030
1693571394.001;1;7243106816;0;0;10;1;0;10;0.00;0.00;0;1.68;31.470;45.612;1794568268;28;3.3021;0.6570
1693571394.003;1;7243106816;0;0;10;1;0;10;0.00;0.00;0;1.68;31.470;45.612;1794568268;29;3.3133;0.9720
1693571394.010;1;7243106816;0;0;10;1;0;10;0.00;0.00;0;1.68;31.470;45.612;1794568268;30;3.3201;0.9970
1693571394.030;1;7243106816;0;0;10;1;0;10;0.00;0.00;0;1.68;31.470;45.612;1794568268;31;3.3255;0.9950
1693571394.100;1;7243106816;0;0;10;1;0;10;0.00;0.00;0;1.68;31.470;45.612;1794568268;32;3.3343;0.9960
1693571394.300;1;7243106816;0;0;10;1;0;10;0.00;0.00;0;1.68;31.470;45.612;1794568268;33;3.3443;0.9960
1693571395.000;1;7243106816;0;0;10;1;0;10;0.00;0.00;0;1.68;31.470;45.612;1794568268;34;3.3511;0.9960
1693571397.000;1;7243106816;0;0;10;1;0;10;0.00;0.00;0;1.68;31.470;45.612;1794568268;35;3.3575;1.0040
1693571404.000;1;7243106816;0;0;10;1;0;10;0.00;0.00;0;1.68;31.470;45.612;1794568268;36;3.3698;1.0010
1693571424.000;1;7243106816;0;0;10;1;0;10;0.00;0.00;0;1.68;31.470;45.612;1794568268;37;3.3948;0.9990
1693571454.000;1;7243106816;0;0;10;1;0;10;0.00;0.00;0;1.68;31.470;45.612;1794568268;38;3.4227;0.9970
1693571454.001;1;7243106816;0;0;10;1;0;10;0.00;0.00;0;1.68;31.470;45.612;1794568268;39;3.3967;-0.2900
1693571454.003;1;7243106816;0;0;10;1;0;10;0.00;0.00;0;1.68;31.470;45.612;1794568268;40;3.3752;-0.9140
1693571454.010;1;7243106816;0;0;10;1;0;10;0.00;0.00;0;1.68;31.470;45.612;1794568268;41;3.3615;-0.9940
1693571454.030;1;7243106816;0;0;10;1;0;10;0.00;0.00;0;1.68;31.470;45.612;1794568268;42;3.3507;-0.9950
1693571454.100;1;7243106816;0;0;10;1;0;10;0.00;0.00;0;1.68;31.470;45.612;1794568268;43;3.3351;-1.0020
1693571454.300;1;7243106816;0;0;10;1;0;10;0.00;0.00;0;1.68;31.470;45.612;1794568268;44;3.3207;-0.9970
1693571455.000;1;7243106816;0;0;10;1;0;10;0.00;0.00;0;1.68;31.470;45.612;1794568268;45;3.3085;-1.0010
1693571457.000;1;7243106816;0;0;10;1;0;10;0.00;0.00;0;1.68;31.470;45.612;1794568268;46;3.2980;-0.9950
1693571464.000;1;7243106816;0;0;10;1;0;10;0.00;0.00;0;1.68;31.470;45.612;1794568268;47;3.2756;-0.9990
1693571484.000;1;7243106816;0;0;10;1;0;10;0.00;0.00;0;1.68;31.470;45.612;1794568268;48;3.2356;-1.0040
1693571514.000;1;7243106816;0;0;10;1;0;10;0.00;0.00;0;1.68;31.470;45.612;1794568268;49;3.1902;-1.0000
1693571514.001;1;7243106816;0;0;10;1;0;10;0.00;0.00;0;1.68;31.470;45.612;1794568268;50;3.2035;-0.3430
1693571514.003;1;7243106816;0;0;10;1;0;10;0.00;0.00;0;1.68;31.470;45.612;1794568268;51;3.2141;-0.0510
1693571514.010;1;7243106816;0;0;10;1;0;10;0.00;0.00;0;1.68;31.470;45.612;1794568268;52;3.2214;0.0000
1693571514.030;1;7243106816;0;0;10;1;0;10;0.00;0.00;0;1.68;31.470;45.612;1794568268;53;3.2267;0.0000
1693571514.100;1;7243106816;0;0;10;1;0;10;0.00;0.00;0;1.68;31.470;45.612;1794568268;54;3.2366;0.0020
1693571514.300;1;7243106816;0;0;10;1;0;10;0.00;0.00;0;1.68;31.470;45.612;1794568268;55;3.2499;-0.0010
1693571515.000;1;7243106816;0;0;10;1;0;10;0.00;0.00;0;1.68;31.470;45.612;1794568268;56;3.2627;0.0030
1693571517.000;1;7243106816;0;0;10;1;0;10;0.00;0.00;0;1.68;31.470;45.612;1794568268;57;3.2688;0.0040
1693571524.000;1;7243106816;0;0;10;1;0;10;0.00;0.00;0;1.68;31.470;45.612;1794568268;58;3.2754;0.0010
1693571544.000;1;7243106816;0;0;10;1;0;10;0.00;0.00;0;1.68;31.470;45.612;1794568268;59;3.2830;0.0010
1693571574.000;1;7243106816;0;0;10;1;0;10;0.00;0.00;0;1.68;31.470;45.612;1794568268;60;3.2878;0.0010
1695247221.000;1;7672697856;1;1;10;1;0;10;0.00;0.00;0;24.88;19.527;22.726;1954395952;0;3.3885;0.0010
1695247221.001;1;7672697856;1;1;10;1;0;10;0.00;0.00;0;24.88;19.527;22.726;1954395952;1;3.4014;0.8030
1695247221.003;1;7672697856;1;1;10;1;0;10;0.00;0.00;0;24.88;19.527;22.726;1954395952;2;3.4059;0.9910
1695247221.010;1;7672697856;1;1;10;1;0;10;0.00;0.00;0;24.88;19.527;22.726;1954395952;3;3.4080;1.0030
1695247221.030;1;7672697856;1;1;10;1;0;10;0.00;0.00;0;24.88;19.527;22.726;1954395952;4;3.4094;0.9980
1695247221.100;1;7672697856;1;1;10;1;0;10;0.00;0.00;0;24.88;19.527;22.726;1954395952;5;3.4112;1.0010
1695247221.300;1;7672697856;1;1;10;1;0;10;0.00;0.00;0;24.88;19.527;22.726;1954395952;6;3.4119;0.9990
1695247222.000;1;7672697856;1;1;10;1;0;10;0.00;0.00;0;24.88;19.527;22.726;1954395952;7;3.4137;1.0000
1695247224.000;1;7672697856;1;1;10;1;0;10;0.00;0.00;0;24.88;19.527;22.726;1954395952;8;3.4168;1.0060
1695247231.000;1;7672697856;1;1;10;1;0;10;0.00;0.00;0;24.88;19.527;22.726;1954395952;9;3.4240;0.9990
1695247231.001;1;7672697856;1;1;10;1;0;10;0.00;0.00;0;24.88;19.527;22.726;1954395952;10;3.4033;-0.3130
1695247231.003;1;7672697856;1;1;10;1;0;10;0.00;0.00;0;24.88;19.527;22.726;1954395952;11;3.3904;-0.9290
1695247231.010;1;7672697856;1;1;10;1;0;10;0.00;0.00;0;24.88;19.527;22.726;1954395952;12;3.3854;-0.9960
1695247231.030;1;7672697856;1;1;10;1;0;10;0.00;0.00;0;24.88;19.527;22.726;1954395952;13;3.3818;-1.0030
1695247231.100;1;7672697856;1;1;10;1;0;10;0.00;0.00;0;24.88;19.527;22.726;1954395952;14;3.3798;-0.9980
1695247231.300;1;7672697856;1;1;10;1;0;10;0.00;0.00;0;24.88;19.527;22.726;1954395952;15;3.3776;-1.0020
1695247232.000;1;7672697856;1;1;10;1;0;10;0.00;0.00;0;24.88;19.527;22.726;1954395952;16;3.3747;-0.9990
1695247234.000;1;7672697856;1;1;10;1;0;10;0.00;0.00;0;24.88;19.527;22.726;1954395952;17;3.3709;-0.9970
1695247241.000;1;7672697856;1;1;10;1;0;10;0.00;0.00;0;24.88;19.527;22.726;1954395952;18;3.3603;-1.0040
1695247241.001;1;7672697856;1;1;10;1;0;10;0.00;0.00;0;24.88;19.527;22.726;1954395952;19;3.3712;-0.3400
1695247241.003;1;7672697856;1;1;10;1;0;10;0.00;0.00;0;24.88;19.527;22.726;1954395952;20;3.3775;-0.0420
1695247241.010;1;7672697856;1;1;10;1;0;10;0.00;0.00;0;24.88;19.527;22.726;1954395952;21;3.3797;-0.0010
1695247241.030;1;7672697856;1;1;10;1;0;10;0.00;0.00;0;24.88;19.527;22.726;1954395952;22;3.3813;-0.0020
1695247241.100;1;7672697856;1;1;10;1;0;10;0.00;0.00;0;24.88;19.527;22.726;1954395952;23;3.3832;0.0000
1695247241.300;1;7672697856;1;1;10;1;0;10;0.00;0.00;0;24.88;19.527;22.726;1954395952;24;3.3839;0.0010
1695247242.000;1;7672697856;1;1;10;1;0;10;0.00;0.00;0;24.88;19.527;22.726;1954395952;25;3.3850;-0.0010
1695247244.000;1;7672697856;1;1;10;1;0;10;0.00;0.00;0;24.88;19.527;22.726;1954395952;26;3.3859;-0.0020
1695247251.000;1;7672697856;1;1;10;1;0;10;0.00;0.00;0;24.88;19.527;22.726;1954395952;27;3.3873;0.0050
1695247251.001;1;7672697856;1;1;10;1;0;10;0.00;0.00;0;24.88;19.527;22.726;1954395952;28;3.3977;0.6660
1695247251.003;1;7672697856;1;1;10;1;0;10;0.00;0.00;0;24.88;19.527;22.726;1954395952;29;3.4041;0.9810
1695247251.010;1;7672697856;1;1;10;1;0;10;0.00;0.00;0;24.88;19.527;22.726;1954395952;30;3.4067;1.0000
1695247251.030;1;7672697856;1;1;10;1;0;10;0.00;0.00;0;24.88;19.527;22.726;1954395952;31;3.4079;0.9940
1695247251.100;1;7672697856;1;1;10;1;0;10;0.00;0.00;0;24.88;19.527;22.726;1954395952;32;3.4094;1.0010
1695247251.300;1;7672697856;1;1;10;1;0;10;0.00;0.00;0;24.88;19.527;22.726;1954395952;33;3.4107;0.9980
1695247252.000;1;7672697856;1;1;10;1;0;10;0.00;0.00;0;24.88;19.527;22.726;1954395952;34;3.4126;1.0010
1695247254.000;1;7672697856;1;1;10;1;0;10;0.00;0.00;0;24.88;19.527;22.726;1954395952;35;3.4154;1.0010
1695247261.000;1;7672697856;1;1;10;1;0;10;0.00;0.00;0;24.88;19.527;22.726;1954395952;36;3.4240;1.0040
1695247281.000;1;7672697856;1;1;10;1;0;10;0.00;0.00;0;24.88;19.527;22.726;1954395952;37;3.4391;0.9970
1695247311.000;1;7672697856;1;1;10;1;0;10;0.00;0.00;0;24.88;19.527;22.726;1954395952;38;3.4542;1.0020
1695247311.001;1;7672697856;1;1;10;1;0;10;0.00;0.00;0;24.88;19.527;22.726;1954395952;39;3.4336;-0.3120
1695247311.003;1;7672697856;1;1;10;1;0;10;0.00;0.00;0;24.88;19.527;22.726;1954395952;40;3.4207;-0.9360
1695247311.010;1;7672697856;1;1;10;1;0;10;0.00;0.00;0;24.88;19.527;22.726;1954395952;41;3.4157;-1.0010
1695247311.030;1;7672697856;1;1;10;1;0;10;0.00;0.00;0;24.88;19.527;22.726;1954395952;42;3.4135;-0.9990
1695247311.100;1;7672697856;1;1;10;1;0;10;0.00;0.00;0;24.88;19.527;22.726;1954395952;43;3.4113;-0.9970
1695247311.300;1;7672697856;1;1;10;1;0;10;0.00;0.00;0;24.88;19.527;22.726;1954395952;44;3.4093;-0.9970
1695247312.000;1;7672697856;1;1;10;1;0;10;0.00;0.00;0;24.88;19.527;22.726;1954395952;45;3.4065;-0.9990
1695247314.000;1;7672697856;1;1;10;1;0;10;0.00;0.00;0;24.88;19.527;22.726;1954395952;46;3.4015;-0.9970
1695247321.000;1;7672697856;1;1;10;1;0;10;0.00;0.00;0;24.88;19.527;22.726;1954395952;47;3.3908;-1.0020
1695247341.000;1;7672697856;1;1;10;1;0;10;0.00;0.00;0;24.88;19.527;22.726;1954395952;48;3.3703;-1.0010
1695247371.000;1;7672697856;1;1;10;1;0;10;0.00;0.00;0;24.88;19.527;22.726;1954395952;49;3.3497;-0.9970
1695247371.001;1;7672697856;1;1;10;1;0;10;0.00;0.00;0;24.88;19.527;22.726;1954395952;50;3.3602;-0.3390
1695247371.003;1;7672697856;1;1;10;1;0;10;0.00;0.00;0;24.88;19.527;22.726;1954395952;51;3.3664;-0.0400
1695247371.010;1;7672697856;1;1;10;1;0;10;0.00;0.00;0;24.88;19.527;22.726;1954395952;52;3.3690;-0.0010
1695247371.030;1;7672697856;1;1;10;1;0;10;0.00;0.00;0;24.88;19.527;22.726;1954395952;53;3.3707;0.0010
