Repository: ShafayethJamil/Battery-Diagnostic-Using-LGN

# LGN Battery Diagnostics from Pulse Relaxation (HPPC)

Code and result files for the paper *"Lie Generator Networks Extract
EIS-Grade Battery Diagnostics from Pulse Relaxation Data"* (S. Jamil,
R. Kapadia). Preprint: [https://arxiv.org/abs/2605.15351].

Lie Generator Networks (LGN) extract electrochemical time constants from
~60 seconds of post-pulse voltage relaxation and reconstruct impedance-grade
diagnostics without dedicated EIS hardware. This repository contains the
reference implementation and the result files behind the paper's figures.

File: cell_plsv2_P001_1_S01_C10.csv (part 28 of 45)
timestamp_s;timestamp_origin;sd_block_id;cyc_charged;is_rt;soc_nom;age_type;age_temp;age_soc;age_chg_rate;age_dischg_rate;age_profile;t_avg_degC;r_ref_10ms_mOhm;r_ref_1s_mOhm;uptime_ticks;seq_nr;v_raw_V;i_raw_A
1695247371.100;1;7672697856;1;1;10;1;0;10;0.00;0.00;0;24.88;19.527;22.726;1954395952;54;3.3719;0.0030
1695247371.300;1;7672697856;1;1;10;1;0;10;0.00;0.00;0;24.88;19.527;22.726;1954395952;55;3.3729;0.0000
1695247372.000;1;7672697856;1;1;10;1;0;10;0.00;0.00;0;24.88;19.527;22.726;1954395952;56;3.3741;-0.0020
1695247374.000;1;7672697856;1;1;10;1;0;10;0.00;0.00;0;24.88;19.527;22.726;1954395952;57;3.3762;-0.0020
1695247381.000;1;7672697856;1;1;10;1;0;10;0.00;0.00;0;24.88;19.527;22.726;1954395952;58;3.3800;-0.0030
1695247401.000;1;7672697856;1;1;10;1;0;10;0.00;0.00;0;24.88;19.527;22.726;1954395952;59;3.3845;0.0000
1695247431.000;1;7672697856;1;1;10;1;0;10;0.00;0.00;0;24.88;19.527;22.726;1954395952;60;3.3872;0.0000
1695251562.000;1;7673815552;1;1;30;1;0;10;0.00;0.00;0;24.88;18.069;18.063;1954809887;0;3.5996;0.0010
1695251562.001;1;7673815552;1;1;30;1;0;10;0.00;0.00;0;24.88;18.069;18.063;1954809887;1;3.6124;0.8010
1695251562.003;1;7673815552;1;1;30;1;0;10;0.00;0.00;0;24.88;18.069;18.063;1954809887;2;3.6162;0.9910
1695251562.010;1;7673815552;1;1;30;1;0;10;0.00;0.00;0;24.88;18.069;18.063;1954809887;3;3.6177;1.0010
1695251562.030;1;7673815552;1;1;30;1;0;10;0.00;0.00;0;24.88;18.069;18.063;1954809887;4;3.6181;1.0020
1695251562.100;1;7673815552;1;1;30;1;0;10;0.00;0.00;0;24.88;18.069;18.063;1954809887;5;3.6177;1.0010
1695251562.300;1;7673815552;1;1;30;1;0;10;0.00;0.00;0;24.88;18.069;18.063;1954809887;6;3.6183;0.9950
1695251563.000;1;7673815552;1;1;30;1;0;10;0.00;0.00;0;24.88;18.069;18.063;1954809887;7;3.6199;0.9990
1695251565.000;1;7673815552;1;1;30;1;0;10;0.00;0.00;0;24.88;18.069;18.063;1954809887;8;3.6220;1.0010
1695251572.000;1;7673815552;1;1;30;1;0;10;0.00;0.00;0;24.88;18.069;18.063;1954809887;9;3.6262;1.0000
1695251572.001;1;7673815552;1;1;30;1;0;10;0.00;0.00;0;24.88;18.069;18.063;1954809887;10;3.6052;-0.3190
1695251572.003;1;7673815552;1;1;30;1;0;10;0.00;0.00;0;24.88;18.069;18.063;1954809887;11;3.5938;-0.9270
1695251572.010;1;7673815552;1;1;30;1;0;10;0.00;0.00;0;24.88;18.069;18.063;1954809887;12;3.5893;-0.9990
1695251572.030;1;7673815552;1;1;30;1;0;10;0.00;0.00;0;24.88;18.069;18.063;1954809887;13;3.5888;-1.0020
1695251572.100;1;7673815552;1;1;30;1;0;10;0.00;0.00;0;24.88;18.069;18.063;1954809887;14;3.5885;-1.0040
1695251572.300;1;7673815552;1;1;30;1;0;10;0.00;0.00;0;24.88;18.069;18.063;1954809887;15;3.5873;-0.9990
1695251573.000;1;7673815552;1;1;30;1;0;10;0.00;0.00;0;24.88;18.069;18.063;1954809887;16;3.5857;-0.9960
1695251575.000;1;7673815552;1;1;30;1;0;10;0.00;0.00;0;24.88;18.069;18.063;1954809887;17;3.5824;-1.0040
1695251582.000;1;7673815552;1;1;30;1;0;10;0.00;0.00;0;24.88;18.069;18.063;1954809887;18;3.5765;-1.0030
1695251582.001;1;7673815552;1;1;30;1;0;10;0.00;0.00;0;24.88;18.069;18.063;1954809887;19;3.5870;-0.3430
1695251582.003;1;7673815552;1;1;30;1;0;10;0.00;0.00;0;24.88;18.069;18.063;1954809887;20;3.5932;-0.0380
1695251582.010;1;7673815552;1;1;30;1;0;10;0.00;0.00;0;24.88;18.069;18.063;1954809887;21;3.5951;0.0000
1695251582.030;1;7673815552;1;1;30;1;0;10;0.00;0.00;0;24.88;18.069;18.063;1954809887;22;3.5950;-0.0030
1695251582.100;1;7673815552;1;1;30;1;0;10;0.00;0.00;0;24.88;18.069;18.063;1954809887;23;3.5955;0.0000
1695251582.300;1;7673815552;1;1;30;1;0;10;0.00;0.00;0;24.88;18.069;18.063;1954809887;24;3.5962;0.0000
1695251583.000;1;7673815552;1;1;30;1;0;10;0.00;0.00;0;24.88;18.069;18.063;1954809887;25;3.5966;-0.0040
1695251585.000;1;7673815552;1;1;30;1;0;10;0.00;0.00;0;24.88;18.069;18.063;1954809887;26;3.5977;0.0010
1695251592.000;1;7673815552;1;1;30;1;0;10;0.00;0.00;0;24.88;18.069;18.063;1954809887;27;3.5985;-0.0020
1695251592.001;1;7673815552;1;1;30;1;0;10;0.00;0.00;0;24.88;18.069;18.063;1954809887;28;3.6091;0.6710
1695251592.003;1;7673815552;1;1;30;1;0;10;0.00;0.00;0;24.88;18.069;18.063;1954809887;29;3.6150;0.9750
1695251592.010;1;7673815552;1;1;30;1;0;10;0.00;0.00;0;24.88;18.069;18.063;1954809887;30;3.6165;0.9990
1695251592.030;1;7673815552;1;1;30;1;0;10;0.00;0.00;0;24.88;18.069;18.063;1954809887;31;3.6167;1.0000
1695251592.100;1;7673815552;1;1;30;1;0;10;0.00;0.00;0;24.88;18.069;18.063;1954809887;32;3.6169;0.9980
1695251592.300;1;7673815552;1;1;30;1;0;10;0.00;0.00;0;24.88;18.069;18.063;1954809887;33;3.6181;0.9970
1695251593.000;1;7673815552;1;1;30;1;0;10;0.00;0.00;0;24.88;18.069;18.063;1954809887;34;3.6189;0.9990
1695251595.000;1;7673815552;1;1;30;1;0;10;0.00;0.00;0;24.88;18.069;18.063;1954809887;35;3.6212;1.0000
1695251602.000;1;7673815552;1;1;30;1;0;10;0.00;0.00;0;24.88;18.069;18.063;1954809887;36;3.6256;1.0020
1695251622.000;1;7673815552;1;1;30;1;0;10;0.00;0.00;0;24.88;18.069;18.063;1954809887;37;3.6331;1.0010
1695251652.000;1;7673815552;1;1;30;1;0;10;0.00;0.00;0;24.88;18.069;18.063;1954809887;38;3.6384;0.9990
1695251652.001;1;7673815552;1;1;30;1;0;10;0.00;0.00;0;24.88;18.069;18.063;1954809887;39;3.6181;-0.3200
1695251652.003;1;7673815552;1;1;30;1;0;10;0.00;0.00;0;24.88;18.069;18.063;1954809887;40;3.6059;-0.9250
1695251652.010;1;7673815552;1;1;30;1;0;10;0.00;0.00;0;24.88;18.069;18.063;1954809887;41;3.6025;-1.0000
1695251652.030;1;7673815552;1;1;30;1;0;10;0.00;0.00;0;24.88;18.069;18.063;1954809887;42;3.6015;-0.9980
1695251652.100;1;7673815552;1;1;30;1;0;10;0.00;0.00;0;24.88;18.069;18.063;1954809887;43;3.6010;-0.9980
1695251652.300;1;7673815552;1;1;30;1;0;10;0.00;0.00;0;24.88;18.069;18.063;1954809887;44;3.5999;-1.0010
1695251653.000;1;7673815552;1;1;30;1;0;10;0.00;0.00;0;24.88;18.069;18.063;1954809887;45;3.5972;-1.0020
1695251655.000;1;7673815552;1;1;30;1;0;10;0.00;0.00;0;24.88;18.069;18.063;1954809887;46;3.5940;-1.0000
1695251662.000;1;7673815552;1;1;30;1;0;10;0.00;0.00;0;24.88;18.069;18.063;1954809887;47;3.5869;-1.0000
1695251682.000;1;7673815552;1;1;30;1;0;10;0.00;0.00;0;24.88;18.069;18.063;1954809887;48;3.5762;-0.9980
1695251712.000;1;7673815552;1;1;30;1;0;10;0.00;0.00;0;24.88;18.069;18.063;1954809887;49;3.5670;-0.9950
1695251712.001;1;7673815552;1;1;30;1;0;10;0.00;0.00;0;24.88;18.069;18.063;1954809887;50;3.5774;-0.3390
1695251712.003;1;7673815552;1;1;30;1;0;10;0.00;0.00;0;24.88;18.069;18.063;1954809887;51;3.5831;-0.0390
1695251712.010;1;7673815552;1;1;30;1;0;10;0.00;0.00;0;24.88;18.069;18.063;1954809887;52;3.5844;0.0040
1695251712.030;1;7673815552;1;1;30;1;0;10;0.00;0.00;0;24.88;18.069;18.063;1954809887;53;3.5853;-0.0010
1695251712.100;1;7673815552;1;1;30;1;0;10;0.00;0.00;0;24.88;18.069;18.063;1954809887;54;3.5859;-0.0010
1695251712.300;1;7673815552;1;1;30;1;0;10;0.00;0.00;0;24.88;18.069;18.063;1954809887;55;3.5860;-0.0020
1695251713.000;1;7673815552;1;1;30;1;0;10;0.00;0.00;0;24.88;18.069;18.063;1954809887;56;3.5874;0.0020
1695251715.000;1;7673815552;1;1;30;1;0;10;0.00;0.00;0;24.88;18.069;18.063;1954809887;57;3.5888;0.0020
1695251722.000;1;7673815552;1;1;30;1;0;10;0.00;0.00;0;24.88;18.069;18.063;1954809887;58;3.5916;0.0000
1695251742.000;1;7673815552;1;1;30;1;0;10;0.00;0.00;0;24.88;18.069;18.063;1954809887;59;3.5945;0.0020
1695251772.000;1;7673815552;1;1;30;1;0;10;0.00;0.00;0;24.88;18.069;18.063;1954809887;60;3.5961;0.0020
1695256205.000;1;7675010048;1;1;50;1;0;10;0.00;0.00;0;24.87;17.722;18.507;1955252711;0;3.7334;0.0000
1695256205.001;1;7675010048;1;1;50;1;0;10;0.00;0.00;0;24.87;17.722;18.507;1955252711;1;3.7459;0.8070
1695256205.003;1;7675010048;1;1;50;1;0;10;0.00;0.00;0;24.87;17.722;18.507;1955252711;2;3.7501;0.9820
1695256205.010;1;7675010048;1;1;50;1;0;10;0.00;0.00;0;24.87;17.722;18.507;1955252711;3;3.7511;1.0040
1695256205.030;1;7675010048;1;1;50;1;0;10;0.00;0.00;0;24.87;17.722;18.507;1955252711;4;3.7516;0.9960
1695256205.100;1;7675010048;1;1;50;1;0;10;0.00;0.00;0;24.87;17.722;18.507;1955252711;5;3.7518;0.9980
1695256205.300;1;7675010048;1;1;50;1;0;10;0.00;0.00;0;24.87;17.722;18.507;1955252711;6;3.7528;1.0020
1695256206.000;1;7675010048;1;1;50;1;0;10;0.00;0.00;0;24.87;17.722;18.507;1955252711;7;3.7540;1.0010
1695256208.000;1;7675010048;1;1;50;1;0;10;0.00;0.00;0;24.87;17.722;18.507;1955252711;8;3.7568;0.9970
1695256215.000;1;7675010048;1;1;50;1;0;10;0.00;0.00;0;24.87;17.722;18.507;1955252711;9;3.7622;1.0010
1695256215.001;1;7675010048;1;1;50;1;0;10;0.00;0.00;0;24.87;17.722;18.507;1955252711;10;3.7411;-0.3300
1695256215.003;1;7675010048;1;1;50;1;0;10;0.00;0.00;0;24.87;17.722;18.507;1955252711;11;3.7303;-0.9250
1695256215.010;1;7675010048;1;1;50;1;0;10;0.00;0.00;0;24.87;17.722;18.507;1955252711;12;3.7267;-0.9990
1695256215.030;1;7675010048;1;1;50;1;0;10;0.00;0.00;0;24.87;17.722;18.507;1955252711;13;3.7257;-1.0000
1695256215.100;1;7675010048;1;1;50;1;0;10;0.00;0.00;0;24.87;17.722;18.507;1955252711;14;3.7250;-0.9980
1695256215.300;1;7675010048;1;1;50;1;0;10;0.00;0.00;0;24.87;17.722;18.507;1955252711;15;3.7238;-1.0010
1695256216.000;1;7675010048;1;1;50;1;0;10;0.00;0.00;0;24.87;17.722;18.507;1955252711;16;3.7209;-1.0020
1695256218.000;1;7675010048;1;1;50;1;0;10;0.00;0.00;0;24.87;17.722;18.507;1955252711;17;3.7165;-1.0030
1695256225.000;1;7675010048;1;1;50;1;0;10;0.00;0.00;0;24.87;17.722;18.507;1955252711;18;3.7103;-1.0010
1695256225.001;1;7675010048;1;1;50;1;0;10;0.00;0.00;0;24.87;17.722;18.507;1955252711;19;3.7206;-0.3480
1695256225.003;1;7675010048;1;1;50;1;0;10;0.00;0.00;0;24.87;17.722;18.507;1955252711;20;3.7268;-0.0350
1695256225.010;1;7675010048;1;1;50;1;0;10;0.00;0.00;0;24.87;17.722;18.507;1955252711;21;3.7280;0.0040
1695256225.030;1;7675010048;1;1;50;1;0;10;0.00;0.00;0;24.87;17.722;18.507;1955252711;22;3.7282;0.0010
1695256225.100;1;7675010048;1;1;50;1;0;10;0.00;0.00;0;24.87;17.722;18.507;1955252711;23;3.7290;-0.0010
1695256225.300;1;7675010048;1;1;50;1;0;10;0.00;0.00;0;24.87;17.722;18.507;1955252711;24;3.7297;0.0050
1695256226.000;1;7675010048;1;1;50;1;0;10;0.00;0.00;0;24.87;17.722;18.507;1955252711;25;3.7303;0.0000
1695256228.000;1;7675010048;1;1;50;1;0;10;0.00;0.00;0;24.87;17.722;18.507;1955252711;26;3.7309;-0.0030
1695256235.000;1;7675010048;1;1;50;1;0;10;0.00;0.00;0;24.87;17.722;18.507;1955252711;27;3.7316;-0.0030
1695256235.001;1;7675010048;1;1;50;1;0;10;0.00;0.00;0;24.87;17.722;18.507;1955252711;28;3.7426;0.6730
1695256235.003;1;7675010048;1;1;50;1;0;10;0.00;0.00;0;24.87;17.722;18.507;1955252711;29;3.7487;0.9810
1695256235.010;1;7675010048;1;1;50;1;0;10;0.00;0.00;0;24.87;17.722;18.507;1955252711;30;3.7503;0.9980
1695256235.030;1;7675010048;1;1;50;1;0;10;0.00;0.00;0;24.87;17.722;18.507;1955252711;31;3.7505;0.9990
1695256235.100;1;7675010048;1;1;50;1;0;10;0.00;0.00;0;24.87;17.722;18.507;1955252711;32;3.7516;1.0020
1695256235.300;1;7675010048;1;1;50;1;0;10;0.00;0.00;0;24.87;17.722;18.507;1955252711;33;3.7516;0.9970
1695256236.000;1;7675010048;1;1;50;1;0;10;0.00;0.00;0;24.87;17.722;18.507;1955252711;34;3.7529;1.0010
1695256238.000;1;7675010048;1;1;50;1;0;10;0.00;0.00;0;24.87;17.722;18.507;1955252711;35;3.7559;0.9980
1695256245.000;1;7675010048;1;1;50;1;0;10;0.00;0.00;0;24.87;17.722;18.507;1955252711;36;3.7617;0.9990
1695256265.000;1;7675010048;1;1;50;1;0;10;0.00;0.00;0;24.87;17.722;18.507;1955252711;37;3.7733;0.9980
1695256295.000;1;7675010048;1;1;50;1;0;10;0.00;0.00;0;24.87;17.722;18.507;1955252711;38;3.7824;0.9940
1695256295.001;1;7675010048;1;1;50;1;0;10;0.00;0.00;0;24.87;17.722;18.507;1955252711;39;3.7614;-0.3310
1695256295.003;1;7675010048;1;1;50;1;0;10;0.00;0.00;0;24.87;17.722;18.507;1955252711;40;3.7500;-0.9280
1695256295.010;1;7675010048;1;1;50;1;0;10;0.00;0.00;0;24.87;17.722;18.507;1955252711;41;3.7470;-0.9970
1695256295.030;1;7675010048;1;1;50;1;0;10;0.00;0.00;0;24.87;17.722;18.507;1955252711;42;3.7460;-0.9990
1695256295.100;1;7675010048;1;1;50;1;0;10;0.00;0.00;0;24.87;17.722;18.507;1955252711;43;3.7454;-1.0020
1695256295.300;1;7675010048;1;1;50;1;0;10;0.00;0.00;0;24.87;17.722;18.507;1955252711;44;3.7441;-0.9980
1695256296.000;1;7675010048;1;1;50;1;0;10;0.00;0.00;0;24.87;17.722;18.507;1955252711;45;3.7404;-0.9940
1695256298.000;1;7675010048;1;1;50;1;0;10;0.00;0.00;0;24.87;17.722;18.507;1955252711;46;3.7358;-1.0040
1695256305.000;1;7675010048;1;1;50;1;0;10;0.00;0.00;0;24.87;17.722;18.507;1955252711;47;3.7261;-1.0010
1695256325.000;1;7675010048;1;1;50;1;0;10;0.00;0.00;0;24.87;17.722;18.507;1955252711;48;3.7108;-0.9940
1695256355.000;1;7675010048;1;1;50;1;0;10;0.00;0.00;0;24.87;17.722;18.507;1955252711;49;3.7007;-1.0020
1695256355.001;1;7675010048;1;1;50;1;0;10;0.00;0.00;0;24.87;17.722;18.507;1955252711;50;3.7113;-0.3450
1695256355.003;1;7675010048;1;1;50;1;0;10;0.00;0.00;0;24.87;17.722;18.507;1955252711;51;3.7168;-0.0340
1695256355.010;1;7675010048;1;1;50;1;0;10;0.00;0.00;0;24.87;17.722;18.507;1955252711;52;3.7187;-0.0010
1695256355.030;1;7675010048;1;1;50;1;0;10;0.00;0.00;0;24.87;17.722;18.507;1955252711;53;3.7188;0.0020
1695256355.100;1;7675010048;1;1;50;1;0;10;0.00;0.00;0;24.87;17.722;18.507;1955252711;54;3.7198;0.0030
1695256355.300;1;7675010048;1;1;50;1;0;10;0.00;0.00;0;24.87;17.722;18.507;1955252711;55;3.7205;0.0010
1695256356.000;1;7675010048;1;1;50;1;0;10;0.00;0.00;0;24.87;17.722;18.507;1955252711;56;3.7211;0.0020
1695256358.000;1;7675010048;1;1;50;1;0;10;0.00;0.00;0;24.87;17.722;18.507;1955252711;57;3.7221;0.0040
1695256365.000;1;7675010048;1;1;50;1;0;10;0.00;0.00;0;24.87;17.722;18.507;1955252711;58;3.7250;-0.0020
1695256385.000;1;7675010048;1;1;50;1;0;10;0.00;0.00;0;24.87;17.722;18.507;1955252711;59;3.7286;-0.0060
1695256415.000;1;7675010048;1;1;50;1;0;10;0.00;0.00;0;24.87;17.722;18.507;1955252711;60;3.7307;0.0040
1695260809.000;1;7676195328;1;1;70;1;0;10;0.00;0.00;0;24.87;18.456;18.526;1955691769;0;3.9308;-0.0010
1695260809.001;1;7676195328;1;1;70;1;0;10;0.00;0.00;0;24.87;18.456;18.526;1955691769;1;3.9445;0.8140
1695260809.003;1;7676195328;1;1;70;1;0;10;0.00;0.00;0;24.87;18.456;18.526;1955691769;2;3.9483;0.9900
1695260809.010;1;7676195328;1;1;70;1;0;10;0.00;0.00;0;24.87;18.456;18.526;1955691769;3;3.9493;1.0000
1695260809.030;1;7676195328;1;1;70;1;0;10;0.00;0.00;0;24.87;18.456;18.526;1955691769;4;3.9494;0.9930
1695260809.100;1;7676195328;1;1;70;1;0;10;0.00;0.00;0;24.87;18.456;18.526;1955691769;5;3.9493;0.9960
1695260809.300;1;7676195328;1;1;70;1;0;10;0.00;0.00;0;24.87;18.456;18.526;1955691769;6;3.9501;0.9980
1695260810.000;1;7676195328;1;1;70;1;0;10;0.00;0.00;0;24.87;18.456;18.526;1955691769;7;3.9516;1.0000
1695260812.000;1;7676195328;1;1;70;1;0;10;0.00;0.00;0;24.87;18.456;18.526;1955691769;8;3.9538;1.0020
1695260819.000;1;7676195328;1;1;70;1;0;10;0.00;0.00;0;24.87;18.456;18.526;1955691769;9;3.9573;1.0000
1695260819.001;1;7676195328;1;1;70;1;0;10;0.00;0.00;0;24.87;18.456;18.526;1955691769;10;3.9363;-0.3270
1695260819.003;1;7676195328;1;1;70;1;0;10;0.00;0.00;0;24.87;18.456;18.526;1955691769;11;3.9253;-0.9210
1695260819.010;1;7676195328;1;1;70;1;0;10;0.00;0.00;0;24.87;18.456;18.526;1955691769;12;3.9221;-0.9990
1695260819.030;1;7676195328;1;1;70;1;0;10;0.00;0.00;0;24.87;18.456;18.526;1955691769;13;3.9212;-0.9930
1695260819.100;1;7676195328;1;1;70;1;0;10;0.00;0.00;0;24.87;18.456;18.526;1955691769;14;3.9206;-0.9970
1695260819.300;1;7676195328;1;1;70;1;0;10;0.00;0.00;0;24.87;18.456;18.526;1955691769;15;3.9186;-1.0010
1695260820.000;1;7676195328;1;1;70;1;0;10;0.00;0.00;0;24.87;18.456;18.526;1955691769;16;3.9175;-0.9940
1695260822.000;1;7676195328;1;1;70;1;0;10;0.00;0.00;0;24.87;18.456;18.526;1955691769;17;3.9141;-1.0010
1695260829.000;1;7676195328;1;1;70;1;0;10;0.00;0.00;0;24.87;18.456;18.526;1955691769;18;3.9086;-1.0030
1695260829.001;1;7676195328;1;1;70;1;0;10;0.00;0.00;0;24.87;18.456;18.526;1955691769;19;3.9187;-0.3450
1695260829.003;1;7676195328;1;1;70;1;0;10;0.00;0.00;0;24.87;18.456;18.526;1955691769;20;3.9249;-0.0350
1695260829.010;1;7676195328;1;1;70;1;0;10;0.00;0.00;0;24.87;18.456;18.526;1955691769;21;3.9258;-0.0040
1695260829.030;1;7676195328;1;1;70;1;0;10;0.00;0.00;0;24.87;18.456;18.526;1955691769;22;3.9269;0.0030
1695260829.100;1;7676195328;1;1;70;1;0;10;0.00;0.00;0;24.87;18.456;18.526;1955691769;23;3.9273;-0.0030
1695260829.300;1;7676195328;1;1;70;1;0;10;0.00;0.00;0;24.87;18.456;18.526;1955691769;24;3.9283;0.0050
1695260830.000;1;7676195328;1;1;70;1;0;10;0.00;0.00;0;24.87;18.456;18.526;1955691769;25;3.9288;0.0040
1695260832.000;1;7676195328;1;1;70;1;0;10;0.00;0.00;0;24.87;18.456;18.526;1955691769;26;3.9298;0.0000
1695260839.000;1;7676195328;1;1;70;1;0;10;0.00;0.00;0;24.87;18.456;18.526;1955691769;27;3.9300;0.0000
1695260839.001;1;7676195328;1;1;70;1;0;10;0.00;0.00;0;24.87;18.456;18.526;1955691769;28;3.9411;0.6780
1695260839.003;1;7676195328;1;1;70;1;0;10;0.00;0.00;0;24.87;18.456;18.526;1955691769;29;3.9465;0.9770
1695260839.010;1;7676195328;1;1;70;1;0;10;0.00;0.00;0;24.87;18.456;18.526;1955691769;30;3.9483;0.9980
1695260839.030;1;7676195328;1;1;70;1;0;10;0.00;0.00;0;24.87;18.456;18.526;1955691769;31;3.9483;0.9970
1695260839.100;1;7676195328;1;1;70;1;0;10;0.00;0.00;0;24.87;18.456;18.526;1955691769;32;3.9494;1.0030
1695260839.300;1;7676195328;1;1;70;1;0;10;0.00;0.00;0;24.87;18.456;18.526;1955691769;33;3.9497;1.0020
1695260840.000;1;7676195328;1;1;70;1;0;10;0.00;0.00;0;24.87;18.456;18.526;1955691769;34;3.9515;1.0030
1695260842.000;1;7676195328;1;1;70;1;0;10;0.00;0.00;0;24.87;18.456;18.526;1955691769;35;3.9527;1.0040
1695260849.000;1;7676195328;1;1;70;1;0;10;0.00;0.00;0;24.87;18.456;18.526;1955691769;36;3.9567;1.0030
1695260869.000;1;7676195328;1;1;70;1;0;10;0.00;0.00;0;24.87;18.456;18.526;1955691769;37;3.9636;0.9950
1695260899.000;1;7676195328;1;1;70;1;0;10;0.00;0.00;0;24.87;18.456;18.526;1955691769;38;3.9698;0.9970
1695260899.001;1;7676195328;1;1;70;1;0;10;0.00;0.00;0;24.87;18.456;18.526;1955691769;39;3.9488;-0.3340
1695260899.003;1;7676195328;1;1;70;1;0;10;0.00;0.00;0;24.87;18.456;18.526;1955691769;40;3.9376;-0.9170
1695260899.010;1;7676195328;1;1;70;1;0;10;0.00;0.00;0;24.87;18.456;18.526;1955691769;41;3.9347;-1.0010
1695260899.030;1;7676195328;1;1;70;1;0;10;0.00;0.00;0;24.87;18.456;18.526;1955691769;42;3.9338;-0.9970
1695260899.100;1;7676195328;1;1;70;1;0;10;0.00;0.00;0;24.87;18.456;18.526;1955691769;43;3.9329;-1.0010
1695260899.300;1;7676195328;1;1;70;1;0;10;0.00;0.00;0;24.87;18.456;18.526;1955691769;44;3.9310;-1.0000
1695260900.000;1;7676195328;1;1;70;1;0;10;0.00;0.00;0;24.87;18.456;18.526;1955691769;45;3.9288;-1.0020
1695260902.000;1;7676195328;1;1;70;1;0;10;0.00;0.00;0;24.87;18.456;18.526;1955691769;46;3.9257;-0.9980
1695260909.000;1;7676195328;1;1;70;1;0;10;0.00;0.00;0;24.87;18.456;18.526;1955691769;47;3.9193;-1.0030
1695260929.000;1;7676195328;1;1;70;1;0;10;0.00;0.00;0;24.87;18.456;18.526;1955691769;48;3.9089;-0.9950
1695260959.000;1;7676195328;1;1;70;1;0;10;0.00;0.00;0;24.87;18.456;18.526;1955691769;49;3.9012;-0.9980
1695260959.001;1;7676195328;1;1;70;1;0;10;0.00;0.00;0;24.87;18.456;18.526;1955691769;50;3.9118;-0.3470
1695260959.003;1;7676195328;1;1;70;1;0;10;0.00;0.00;0;24.87;18.456;18.526;1955691769;51;3.9183;-0.0280
1695260959.010;1;7676195328;1;1;70;1;0;10;0.00;0.00;0;24.87;18.456;18.526;1955691769;52;3.9192;0.0060
1695260959.030;1;7676195328;1;1;70;1;0;10;0.00;0.00;0;24.87;18.456;18.526;1955691769;53;3.9196;-0.0040
1695260959.100;1;7676195328;1;1;70;1;0;10;0.00;0.00;0;24.87;18.456;18.526;1955691769;54;3.9203;-0.0020
1695260959.300;1;7676195328;1;1;70;1;0;10;0.00;0.00;0;24.87;18.456;18.526;1955691769;55;3.9212;-0.0030
1695260960.000;1;7676195328;1;1;70;1;0;10;0.00;0.00;0;24.87;18.456;18.526;1955691769;56;3.9220;-0.0040
1695260962.000;1;7676195328;1;1;70;1;0;10;0.00;0.00;0;24.87;18.456;18.526;1955691769;57;3.9241;0.0030
1695260969.000;1;7676195328;1;1;70;1;0;10;0.00;0.00;0;24.87;18.456;18.526;1955691769;58;3.9260;-0.0040
1695260989.000;1;7676195328;1;1;70;1;0;10;0.00;0.00;0;24.87;18.456;18.526;1955691769;59;3.9276;-0.0040
1695261019.000;1;7676195328;1;1;70;1;0;10;0.00;0.00;0;24.87;18.456;18.526;1955691769;60;3.9297;0.0040
1695265584.000;1;7677422592;1;1;90;1;0;10;0.00;0.00;0;24.87;18.064;18.946;1956147247;0;4.0828;0.0010
1695265584.001;1;7677422592;1;1;90;1;0;10;0.00;0.00;0;24.87;18.064;18.946;1956147247;1;4.0958;0.8030
1695265584.003;1;7677422592;1;1;90;1;0;10;0.00;0.00;0;24.87;18.064;18.946;1956147247;2;4.0992;0.9820
1695265584.010;1;7677422592;1;1;90;1;0;10;0.00;0.00;0;24.87;18.064;18.946;1956147247;3;4.1010;1.0080
1695265584.030;1;7677422592;1;1;90;1;0;10;0.00;0.00;0;24.87;18.064;18.946;1956147247;4;4.1017;0.9990
1695265584.100;1;7677422592;1;1;90;1;0;10;0.00;0.00;0;24.87;18.064;18.946;1956147247;5;4.1017;0.9980
1695265584.300;1;7677422592;1;1;90;1;0;10;0.00;0.00;0;24.87;18.064;18.946;1956147247;6;4.1033;1.0060
1695265585.000;1;7677422592;1;1;90;1;0;10;0.00;0.00;0;24.87;18.064;18.946;1956147247;7;4.1043;1.0020
1695265587.000;1;7677422592;1;1;90;1;0;10;0.00;0.00;0;24.87;18.064;18.946;1956147247;8;4.1062;0.9970
1695265594.000;1;7677422592;1;1;90;1;0;10;0.00;0.00;0;24.87;18.064;18.946;1956147247;9;4.1097;0.9980
1695265594.001;1;7677422592;1;1;90;1;0;10;0.00;0.00;0;24.87;18.064;18.946;1956147247;10;4.0883;-0.3370
1695265594.003;1;7677422592;1;1;90;1;0;10;0.00;0.00;0;24.87;18.064;18.946;1956147247;11;4.0767;-0.9090
1695265594.010;1;7677422592;1;1;90;1;0;10;0.00;0.00;0;24.87;18.064;18.946;1956147247;12;4.0728;-0.9960
1695265594.030;1;7677422592;1;1;90;1;0;10;0.00;0.00;0;24.87;18.064;18.946;1956147247;13;4.0713;-0.9960
1695265594.100;1;7677422592;1;1;90;1;0;10;0.00;0.00;0;24.87;18.064;18.946;1956147247;14;4.0700;-0.9980
1695265594.300;1;7677422592;1;1;90;1;0;10;0.00;0.00;0;24.87;18.064;18.946;1956147247;15;4.0689;-1.0000
1695265595.000;1;7677422592;1;1;90;1;0;10;0.00;0.00;0;24.87;18.064;18.946;1956147247;16;4.0665;-0.9990
1695265597.000;1;7677422592;1;1;90;1;0;10;0.00;0.00;0;24.87;18.064;18.946;1956147247;17;4.0639;-0.9970
1695265604.000;1;7677422592;1;1;90;1;0;10;0.00;0.00;0;24.87;18.064;18.946;1956147247;18;4.0588;-1.0010
1695265604.001;1;7677422592;1;1;90;1;0;10;0.00;0.00;0;24.87;18.064;18.946;1956147247;19;4.0696;-0.3480
1695265604.003;1;7677422592;1;1;90;1;0;10;0.00;0.00;0;24.87;18.064;18.946;1956147247;20;4.0754;-0.0340
1695265604.010;1;7677422592;1;1;90;1;0;10;0.00;0.00;0;24.87;18.064;18.946;1956147247;21;4.0772;0.0000
1695265604.030;1;7677422592;1;1;90;1;0;10;0.00;0.00;0;24.87;18.064;18.946;1956147247;22;4.0781;-0.0030
1695265604.100;1;7677422592;1;1;90;1;0;10;0.00;0.00;0;24.87;18.064;18.946;1956147247;23;4.0783;-0.0030
1695265604.300;1;7677422592;1;1;90;1;0;10;0.00;0.00;0;24.87;18.064;18.946;1956147247;24;4.0789;0.0040
1695265605.000;1;7677422592;1;1;90;1;0;10;0.00;0.00;0;24.87;18.064;18.946;1956147247;25;4.0798;0.0010
1695265607.000;1;7677422592;1;1;90;1;0;10;0.00;0.00;0;24.87;18.064;18.946;1956147247;26;4.0810;-0.0020
1695265614.000;1;7677422592;1;1;90;1;0;10;0.00;0.00;0;24.87;18.064;18.946;1956147247;27;4.0815;0.0050
1695265614.001;1;7677422592;1;1;90;1;0;10;0.00;0.00;0;24.87;18.064;18.946;1956147247;28;4.0922;0.6690
1695265614.003;1;7677422592;1;1;90;1;0;10;0.00;0.00;0;24.87;18.064;18.946;1956147247;29;4.0984;0.9740
1695265614.010;1;7677422592;1;1;90;1;0;10;0.00;0.00;0;24.87;18.064;18.946;1956147247;30;4.1000;1.0060
1695265614.030;1;7677422592;1;1;90;1;0;10;0.00;0.00;0;24.87;18.064;18.946;1956147247;31;4.1009;1.0010
1695265614.100;1;7677422592;1;1;90;1;0;10;0.00;0.00;0;24.87;18.064;18.946;1956147247;32;4.1013;1.0010
1695265614.300;1;7677422592;1;1;90;1;0;10;0.00;0.00;0;24.87;18.064;18.946;1956147247;33;4.1013;0.9980
1695265615.000;1;7677422592;1;1;90;1;0;10;0.00;0.00;0;24.87;18.064;18.946;1956147247;34;4.1035;0.9980
1695265617.000;1;7677422592;1;1;90;1;0;10;0.00;0.00;0;24.87;18.064;18.946;1956147247;35;4.1053;1.0000
1695265624.000;1;7677422592;1;1;90;1;0;10;0.00;0.00;0;24.87;18.064;18.946;1956147247;36;4.1090;1.0040
1695265644.000;1;7677422592;1;1;90;1;0;10;0.00;0.00;0;24.87;18.064;18.946;1956147247;37;4.1148;0.9970
1695265674.000;1;7677422592;1;1;90;1;0;10;0.00;0.00;0;24.87;18.064;18.946;1956147247;38;4.1203;1.0020
1695265674.001;1;7677422592;1;1;90;1;0;10;0.00;0.00;0;24.87;18.064;18.946;1956147247;39;4.0989;-0.3390
1695265674.003;1;7677422592;1;1;90;1;0;10;0.00;0.00;0;24.87;18.064;18.946;1956147247;40;4.0879;-0.9050
1695265674.010;1;7677422592;1;1;90;1;0;10;0.00;0.00;0;24.87;18.064;18.946;1956147247;41;4.0835;-0.9990
1695265674.030;1;7677422592;1;1;90;1;0;10;0.00;0.00;0;24.87;18.064;18.946;1956147247;42;4.0818;-1.0000
1695265674.100;1;7677422592;1;1;90;1;0;10;0.00;0.00;0;24.87;18.064;18.946;1956147247;43;4.0806;-0.9930
1695265674.300;1;7677422592;1;1;90;1;0;10;0.00;0.00;0;24.87;18.064;18.946;1956147247;44;4.0796;-0.9990
1695265675.000;1;7677422592;1;1;90;1;0;10;0.00;0.00;0;24.87;18.064;18.946;1956147247;45;4.0770;-0.9940
1695265677.000;1;7677422592;1;1;90;1;0;10;0.00;0.00;0;24.87;18.064;18.946;1956147247;46;4.0744;-0.9910
1695265684.000;1;7677422592;1;1;90;1;0;10;0.00;0.00;0;24.87;18.064;18.946;1956147247;47;4.0678;-0.9950
1695265704.000;1;7677422592;1;1;90;1;0;10;0.00;0.00;0;24.87;18.064;18.946;1956147247;48;4.0590;-0.9910
1695265734.000;1;7677422592;1;1;90;1;0;10;0.00;0.00;0;24.87;18.064;18.946;1956147247;49;4.0522;-1.0100
1695265734.001;1;7677422592;1;1;90;1;0;10;0.00;0.00;0;24.87;18.064;18.946;1956147247;50;4.0633;-0.3430
1695265734.003;1;7677422592;1;1;90;1;0;10;0.00;0.00;0;24.87;18.064;18.946;1956147247;51;4.0691;-0.0340
1695265734.010;1;7677422592;1;1;90;1;0;10;0.00;0.00;0;24.87;18.064;18.946;1956147247;52;4.0706;-0.0070
1695265734.030;1;7677422592;1;1;90;1;0;10;0.00;0.00;0;24.87;18.064;18.946;1956147247;53;4.0713;-0.0020
1695265734.100;1;7677422592;1;1;90;1;0;10;0.00;0.00;0;24.87;18.064;18.946;1956147247;54;4.0720;0.0030
1695265734.300;1;7677422592;1;1;90;1;0;10;0.00;0.00;0;24.87;18.064;18.946;1956147247;55;4.0724;0.0050
1695265735.000;1;7677422592;1;1;90;1;0;10;0.00;0.00;0;24.87;18.064;18.946;1956147247;56;4.0735;0.0040
1695265737.000;1;7677422592;1;1;90;1;0;10;0.00;0.00;0;24.87;18.064;18.946;1956147247;57;4.0753;-0.0020
1695265744.000;1;7677422592;1;1;90;1;0;10;0.00;0.00;0;24.87;18.064;18.946;1956147247;58;4.0776;0.0060
1695265764.000;1;7677422592;1;1;90;1;0;10;0.00;0.00;0;24.87;18.064;18.946;1956147247;59;4.0798;0.0000
1695265794.000;1;7677422592;1;1;90;1;0;10;0.00;0.00;0;24.87;18.064;18.946;1956147247;60;4.0811;0.0010
1695286996.000;1;7682914304;0;0;90;1;0;10;0.00;0.00;0;1.33;30.474;41.195;1958189203;0;4.0795;0.0000
1695286996.001;1;7682914304;0;0;90;1;0;10;0.00;0.00;0;1.33;30.474;41.195;1958189203;1;4.0960;0.7890
1695286996.003;1;7682914304;0;0;90;1;0;10;0.00;0.00;0;1.33;30.474;41.195;1958189203;2;4.1041;0.9770
1695286996.010;1;7682914304;0;0;90;1;0;10;0.00;0.00;0;1.33;30.474;41.195;1958189203;3;4.1100;1.0010
1695286996.030;1;7682914304;0;0;90;1;0;10;0.00;0.00;0;1.33;30.474;41.195;1958189203;4;4.1142;1.0020
1695286996.100;1;7682914304;0;0;90;1;0;10;0.00;0.00;0;1.33;30.474;41.195;1958189203;5;4.1207;1.0000
1695286996.300;1;7682914304;0;0;90;1;0;10;0.00;0.00;0;1.33;30.474;41.195;1958189203;6;4.1265;1.0020
1695286997.000;1;7682914304;0;0;90;1;0;10;0.00;0.00;0;1.33;30.474;41.195;1958189203;7;4.1289;1.0010
1695286999.000;1;7682914304;0;0;90;1;0;10;0.00;0.00;0;1.33;30.474;41.195;1958189203;8;4.1325;0.9980
1695287006.000;1;7682914304;0;0;90;1;0;10;0.00;0.00;0;1.33;30.474;41.195;1958189203;9;4.1392;1.0030
1695287006.001;1;7682914304;0;0;90;1;0;10;0.00;0.00;0;1.33;30.474;41.195;1958189203;10;4.1120;-0.3180
1695287006.003;1;7682914304;0;0;90;1;0;10;0.00;0.00;0;1.33;30.474;41.195;1958189203;11;4.0918;-0.8840
1695287006.010;1;7682914304;0;0;90;1;0;10;0.00;0.00;0;1.33;30.474;41.195;1958189203;12;4.0787;-0.9970
1695287006.030;1;7682914304;0;0;90;1;0;10;0.00;0.00;0;1.33;30.474;41.195;1958189203;13;4.0695;-1.0060
1695287006.100;1;7682914304;0;0;90;1;0;10;0.00;0.00;0;1.33;30.474;41.195;1958189203;14;4.0568;-1.0010
1695287006.300;1;7682914304;0;0;90;1;0;10;0.00;0.00;0;1.33;30.474;41.195;1958189203;15;4.0466;-0.9960
1695287007.000;1;7682914304;0;0;90;1;0;10;0.00;0.00;0;1.33;30.474;41.195;1958189203;16;4.0404;-1.0000
1695287009.000;1;7682914304;0;0;90;1;0;10;0.00;0.00;0;1.33;30.474;41.195;1958189203;17;4.0352;-1.0020
1695287016.000;1;7682914304;0;0;90;1;0;10;0.00;0.00;0;1.33;30.474;41.195;1958189203;18;4.0258;-0.9970
1695287016.001;1;7682914304;0;0;90;1;0;10;0.00;0.00;0;1.33;30.474;41.195;1958189203;19;4.0390;-0.3590
1695287016.003;1;7682914304;0;0;90;1;0;10;0.00;0.00;0;1.33;30.474;41.195;1958189203;20;4.0494;-0.0420
1695287016.010;1;7682914304;0;0;90;1;0;10;0.00;0.00;0;1.33;30.474;41.195;1958189203;21;4.0561;-0.0040
1695287016.030;1;7682914304;0;0;90;1;0;10;0.00;0.00;0;1.33;30.474;41.195;1958189203;22;4.0602;-0.0030
1695287016.100;1;7682914304;0;0;90;1;0;10;0.00;0.00;0;1.33;30.474;41.195;1958189203;23;4.0670;-0.0030
1695287016.300;1;7682914304;0;0;90;1;0;10;0.00;0.00;0;1.33;30.474;41.195;1958189203;24;4.0716;0.0000
1695287017.000;1;7682914304;0;0;90;1;0;10;0.00;0.00;0;1.33;30.474;41.195;1958189203;25;4.0745;0.0010
1695287019.000;1;7682914304;0;0;90;1;0;10;0.00;0.00;0;1.33;30.474;41.195;1958189203;26;4.0759;0.0010
1695287026.000;1;7682914304;0;0;90;1;0;10;0.00;0.00;0;1.33;30.474;41.195;1958189203;27;4.0774;0.0000
1695287026.001;1;7682914304;0;0;90;1;0;10;0.00;0.00;0;1.33;30.474;41.195;1958189203;28;4.0918;0.6640
1695287026.003;1;7682914304;0;0;90;1;0;10;0.00;0.00;0;1.33;30.474;41.195;1958189203;29;4.1023;0.9680
1695287026.010;1;7682914304;0;0;90;1;0;10;0.00;0.00;0;1.33;30.474;41.195;1958189203;30;4.1081;0.9960
1695287026.030;1;7682914304;0;0;90;1;0;10;0.00;0.00;0;1.33;30.474;41.195;1958189203;31;4.1129;0.9960
1695287026.100;1;7682914304;0;0;90;1;0;10;0.00;0.00;0;1.33;30.474;41.195;1958189203;32;4.1189;1.0000
1695287026.300;1;7682914304;0;0;90;1;0;10;0.00;0.00;0;1.33;30.474;41.195;1958189203;33;4.1245;1.0020
1695287027.000;1;7682914304;0;0;90;1;0;10;0.00;0.00;0;1.33;30.474;41.195;1958189203;34;4.1277;1.0050
1695287029.000;1;7682914304;0;0;90;1;0;10;0.00;0.00;0;1.33;30.474;41.195;1958189203;35;4.1311;1.0010
1695287036.000;1;7682914304;0;0;90;1;0;10;0.00;0.00;0;1.33;30.474;41.195;1958189203;36;4.1379;1.0020
1695287056.000;1;7682914304;0;0;90;1;0;10;0.00;0.00;0;1.33;30.474;41.195;1958189203;37;4.1484;1.0010
1695287086.000;1;7682914304;0;0;90;1;0;10;0.00;0.00;0;1.33;30.474;41.195;1958189203;38;4.1578;1.0010
1695287086.001;1;7682914304;0;0;90;1;0;10;0.00;0.00;0;1.33;30.474;41.195;1958189203;39;4.1313;-0.3230
1695287086.003;1;7682914304;0;0;90;1;0;10;0.00;0.00;0;1.33;30.474;41.195;1958189203;40;4.1114;-0.8870
1695287086.010;1;7682914304;0;0;90;1;0;10;0.00;0.00;0;1.33;30.474;41.195;1958189203;41;4.0978;-0.9950
1695287086.030;1;7682914304;0;0;90;1;0;10;0.00;0.00;0;1.33;30.474;41.195;1958189203;42;4.0882;-1.0000
1695287086.100;1;7682914304;0;0;90;1;0;10;0.00;0.00;0;1.33;30.474;41.195;1958189203;43;4.0752;-1.0010
1695287086.300;1;7682914304;0;0;90;1;0;10;0.00;0.00;0;1.33;30.474;41.195;1958189203;44;4.0636;-1.0010
1695287087.000;1;7682914304;0;0;90;1;0;10;0.00;0.00;0;1.33;30.474;41.195;1958189203;45;4.0575;-1.0030
1695287089.000;1;7682914304;0;0;90;1;0;10;0.00;0.00;0;1.33;30.474;41.195;1958189203;46;4.0513;-1.0000
1695287096.000;1;7682914304;0;0;90;1;0;10;0.00;0.00;0;1.33;30.474;41.195;1958189203;47;4.0397;-1.0030
1695287116.000;1;7682914304;0;0;90;1;0;10;0.00;0.00;0;1.33;30.474;41.195;1958189203;48;4.0245;-1.0020
1695287146.000;1;7682914304;0;0;90;1;0;10;0.00;0.00;0;1.33;30.474;41.195;1958189203;49;4.0129;-0.9970
1695287146.001;1;7682914304;0;0;90;1;0;10;0.00;0.00;0;1.33;30.474;41.195;1958189203;50;4.0258;-0.3520
1695287146.003;1;7682914304;0;0;90;1;0;10;0.00;0.00;0;1.33;30.474;41.195;1958189203;51;4.0366;-0.0450
1695287146.010;1;7682914304;0;0;90;1;0;10;0.00;0.00;0;1.33;30.474;41.195;1958189203;52;4.0430;0.0000
1695287146.030;1;7682914304;0;0;90;1;0;10;0.00;0.00;0;1.33;30.474;41.195;1958189203;53;4.0472;-0.0010
1695287146.100;1;7682914304;0;0;90;1;0;10;0.00;0.00;0;1.33;30.474;41.195;1958189203;54;4.0540;0.0010
1695287146.300;1;7682914304;0;0;90;1;0;10;0.00;0.00;0;1.33;30.474;41.195;1958189203;55;4.0589;-0.0020
1695287147.000;1;7682914304;0;0;90;1;0;10;0.00;0.00;0;1.33;30.474;41.195;1958189203;56;4.0611;-0.0020
1695287149.000;1;7682914304;0;0;90;1;0;10;0.00;0.00;0;1.33;30.474;41.195;1958189203;57;4.0642;0.0000
1695287156.000;1;7682914304;0;0;90;1;0;10;0.00;0.00;0;1.33;30.474;41.195;1958189203;58;4.0679;-0.0020
1695287176.000;1;7682914304;0;0;90;1;0;10;0.00;0.00;0;1.33;30.474;41.195;1958189203;59;4.0735;-0.0040
1695287206.000;1;7682914304;0;0;90;1;0;10;0.00;0.00;0;1.33;30.474;41.195;1958189203;60;4.0769;0.0040
1695291555.000;1;7684087808;0;0;70;1;0;10;0.00;0.00;0;1.40;29.681;36.220;1958623989;0;3.9465;-0.0010
1695291555.001;1;7684087808;0;0;70;1;0;10;0.00;0.00;0;1.40;29.681;36.220;1958623989;1;3.9630;0.7960
1695291555.003;1;7684087808;0;0;70;1;0;10;0.00;0.00;0;1.40;29.681;36.220;1958623989;2;3.9711;0.9830
1695291555.010;1;7684087808;0;0;70;1;0;10;0.00;0.00;0;1.40;29.681;36.220;1958623989;3;3.9762;0.9980
1695291555.030;1;7684087808;0;0;70;1;0;10;0.00;0.00;0;1.40;29.681;36.220;1958623989;4;3.9797;1.0040
1695291555.100;1;7684087808;0;0;70;1;0;10;0.00;0.00;0;1.40;29.681;36.220;1958623989;5;3.9827;0.9980
1695291555.300;1;7684087808;0;0;70;1;0;10;0.00;0.00;0;1.40;29.681;36.220;1958623989;6;3.9845;1.0000
1695291556.000;1;7684087808;0;0;70;1;0;10;0.00;0.00;0;1.40;29.681;36.220;1958623989;7;3.9874;1.0030
1695291558.000;1;7684087808;0;0;70;1;0;10;0.00;0.00;0;1.40;29.681;36.220;1958623989;8;3.9910;0.9980
1695291565.000;1;7684087808;0;0;70;1;0;10;0.00;0.00;0;1.40;29.681;36.220;1958623989;9;3.9992;1.0000
1695291565.001;1;7684087808;0;0;70;1;0;10;0.00;0.00;0;1.40;29.681;36.220;1958623989;10;3.9728;-0.3190
1695291565.003;1;7684087808;0;0;70;1;0;10;0.00;0.00;0;1.40;29.681;36.220;1958623989;11;3.9530;-0.8940
1695291565.010;1;7684087808;0;0;70;1;0;10;0.00;0.00;0;1.40;29.681;36.220;1958623989;12;3.9400;-0.9970
1695291565.030;1;7684087808;0;0;70;1;0;10;0.00;0.00;0;1.40;29.681;36.220;1958623989;13;3.9327;-0.9990
1695291565.100;1;7684087808;0;0;70;1;0;10;0.00;0.00;0;1.40;29.681;36.220;1958623989;14;3.9257;-1.0040
1695291565.300;1;7684087808;0;0;70;1;0;10;0.00;0.00;0;1.40;29.681;36.220;1958623989;15;3.9219;-1.0000
1695291566.000;1;7684087808;0;0;70;1;0;10;0.00;0.00;0;1.40;29.681;36.220;1958623989;16;3.9185;-1.0010
1695291568.000;1;7684087808;0;0;70;1;0;10;0.00;0.00;0;1.40;29.681;36.220;1958623989;17;3.9119;-1.0000
1695291575.000;1;7684087808;0;0;70;1;0;10;0.00;0.00;0;1.40;29.681;36.220;1958623989;18;3.9006;-1.0020
1695291575.001;1;7684087808;0;0;70;1;0;10;0.00;0.00;0;1.40;29.681;36.220;1958623989;19;3.9137;-0.3580
1695291575.003;1;7684087808;0;0;70;1;0;10;0.00;0.00;0;1.40;29.681;36.220;1958623989;20;3.9245;-0.0410
1695291575.010;1;7684087808;0;0;70;1;0;10;0.00;0.00;0;1.40;29.681;36.220;1958623989;21;3.9306;0.0010
1695291575.030;1;7684087808;0;0;70;1;0;10;0.00;0.00;0;1.40;29.681;36.220;1958623989;22;3.9342;0.0000
1695291575.100;1;7684087808;0;0;70;1;0;10;0.00;0.00;0;1.40;29.681;36.220;1958623989;23;3.9378;0.0000
1695291575.300;1;7684087808;0;0;70;1;0;10;0.00;0.00;0;1.40;29.681;36.220;1958623989;24;3.9395;0.0010
1695291576.000;1;7684087808;0;0;70;1;0;10;0.00;0.00;0;1.40;29.681;36.220;1958623989;25;3.9410;0.0010
1695291578.000;1;7684087808;0;0;70;1;0;10;0.00;0.00;0;1.40;29.681;36.220;1958623989;26;3.9427;-0.0010
1695291585.000;1;7684087808;0;0;70;1;0;10;0.00;0.00;0;1.40;29.681;36.220;1958623989;27;3.9444;-0.0020
1695291585.001;1;7684087808;0;0;70;1;0;10;0.00;0.00;0;1.40;29.681;36.220;1958623989;28;3.9582;0.6760
1695291585.003;1;7684087808;0;0;70;1;0;10;0.00;0.00;0;1.40;29.681;36.220;1958623989;29;3.9681;0.9650
1695291585.010;1;7684087808;0;0;70;1;0;10;0.00;0.00;0;1.40;29.681;36.220;1958623989;30;3.9738;0.9970
1695291585.030;1;7684087808;0;0;70;1;0;10;0.00;0.00;0;1.40;29.681;36.220;1958623989;31;3.9779;0.9960
1695291585.100;1;7684087808;0;0;70;1;0;10;0.00;0.00;0;1.40;29.681;36.220;1958623989;32;3.9812;1.0050
1695291585.300;1;7684087808;0;0;70;1;0;10;0.00;0.00;0;1.40;29.681;36.220;1958623989;33;3.9831;0.9980
1695291586.000;1;7684087808;0;0;70;1;0;10;0.00;0.00;0;1.40;29.681;36.220;1958623989;34;3.9855;1.0030
1695291588.000;1;7684087808;0;0;70;1;0;10;0.00;0.00;0;1.40;29.681;36.220;1958623989;35;3.9896;1.0010
1695291595.000;1;7684087808;0;0;70;1;0;10;0.00;0.00;0;1.40;29.681;36.220;1958623989;36;3.9985;1.0030
1695291615.000;1;7684087808;0;0;70;1;0;10;0.00;0.00;0;1.40;29.681;36.220;1958623989;37;4.0106;0.9970
1695291645.000;1;7684087808;0;0;70;1;0;10;0.00;0.00;0;1.40;29.681;36.220;1958623989;38;4.0200;1.0030
1695291645.001;1;7684087808;0;0;70;1;0;10;0.00;0.00;0;1.40;29.681;36.220;1958623989;39;3.9940;-0.3160
1695291645.003;1;7684087808;0;0;70;1;0;10;0.00;0.00;0;1.40;29.681;36.220;1958623989;40;3.9737;-0.8940
1695291645.010;1;7684087808;0;0;70;1;0;10;0.00;0.00;0;1.40;29.681;36.220;1958623989;41;3.9619;-0.9950
1695291645.030;1;7684087808;0;0;70;1;0;10;0.00;0.00;0;1.40;29.681;36.220;1958623989;42;3.9540;-1.0010
1695291645.100;1;7684087808;0;0;70;1;0;10;0.00;0.00;0;1.40;29.681;36.220;1958623989;43;3.9474;-0.9950
1695291645.300;1;7684087808;0;0;70;1;0;10;0.00;0.00;0;1.40;29.681;36.220;1958623989;44;3.9433;-1.0010
1695291646.000;1;7684087808;0;0;70;1;0;10;0.00;0.00;0;1.40;29.681;36.220;1958623989;45;3.9393;-1.0020
1695291648.000;1;7684087808;0;0;70;1;0;10;0.00;0.00;0;1.40;29.681;36.220;1958623989;46;3.9330;-0.9980
1695291655.000;1;7684087808;0;0;70;1;0;10;0.00;0.00;0;1.40;29.681;36.220;1958623989;47;3.9207;-1.0020
1695291675.000;1;7684087808;0;0;70;1;0;10;0.00;0.00;0;1.40;29.681;36.220;1958623989;48;3.9022;-1.0010
1695291705.000;1;7684087808;0;0;70;1;0;10;0.00;0.00;0;1.40;29.681;36.220;1958623989;49;3.8841;-0.9970
1695291705.001;1;7684087808;0;0;70;1;0;10;0.00;0.00;0;1.40;29.681;36.220;1958623989;50;3.8973;-0.3550
1695291705.003;1;7684087808;0;0;70;1;0;10;0.00;0.00;0;1.40;29.681;36.220;1958623989;51;3.9070;-0.0430
1695291705.010;1;7684087808;0;0;70;1;0;10;0.00;0.00;0;1.40;29.681;36.220;1958623989;52;3.9129;-0.0050
1695291705.030;1;7684087808;0;0;70;1;0;10;0.00;0.00;0;1.40;29.681;36.220;1958623989;53;3.9171;-0.0010
1695291705.100;1;7684087808;0;0;70;1;0;10;0.00;0.00;0;1.40;29.681;36.220;1958623989;54;3.9208;-0.0030
1695291705.300;1;7684087808;0;0;70;1;0;10;0.00;0.00;0;1.40;29.681;36.220;1958623989;55;3.9221;0.0000
1695291706.000;1;7684087808;0;0;70;1;0;10;0.00;0.00;0;1.40;29.681;36.220;1958623989;56;3.9241;-0.0020
1695291708.000;1;7684087808;0;0;70;1;0;10;0.00;0.00;0;1.40;29.681;36.220;1958623989;57;3.9271;0.0000
1695291715.000;1;7684087808;0;0;70;1;0;10;0.00;0.00;0;1.40;29.681;36.220;1958623989;58;3.9322;-0.0030
1695291735.000;1;7684087808;0;0;70;1;0;10;0.00;0.00;0;1.40;29.681;36.220;1958623989;59;3.9381;0.0030
1695291765.000;1;7684087808;0;0;70;1;0;10;0.00;0.00;0;1.40;29.681;36.220;1958623989;60;3.9420;0.0010
1695296883.000;1;7685458432;0;0;50;1;0;10;0.00;0.00;0;1.32;29.576;36.214;1959132276;0;3.7457;0.0000
1695296883.001;1;7685458432;0;0;50;1;0;10;0.00;0.00;0;1.32;29.576;36.214;1959132276;1;3.7623;0.8030
1695296883.003;1;7685458432;0;0;50;1;0;10;0.00;0.00;0;1.32;29.576;36.214;1959132276;2;3.7703;0.9830
1695296883.010;1;7685458432;0;0;50;1;0;10;0.00;0.00;0;1.32;29.576;36.214;1959132276;3;3.7751;0.9960
1695296883.030;1;7685458432;0;0;50;1;0;10;0.00;0.00;0;1.32;29.576;36.214;1959132276;4;3.7781;1.0010
1695296883.100;1;7685458432;0;0;50;1;0;10;0.00;0.00;0;1.32;29.576;36.214;1959132276;5;3.7819;1.0020
1695296883.300;1;7685458432;0;0;50;1;0;10;0.00;0.00;0;1.32;29.576;36.214;1959132276;6;3.7832;1.0030
1695296884.000;1;7685458432;0;0;50;1;0;10;0.00;0.00;0;1.32;29.576;36.214;1959132276;7;3.7850;0.9960
1695296886.000;1;7685458432;0;0;50;1;0;10;0.00;0.00;0;1.32;29.576;36.214;1959132276;8;3.7882;0.9970
1695296893.000;1;7685458432;0;0;50;1;0;10;0.00;0.00;0;1.32;29.576;36.214;1959132276;9;3.7951;0.9980
1695296893.001;1;7685458432;0;0;50;1;0;10;0.00;0.00;0;1.32;29.576;36.214;1959132276;10;3.7684;-0.3140
1695296893.003;1;7685458432;0;0;50;1;0;10;0.00;0.00;0;1.32;29.576;36.214;1959132276;11;3.7499;-0.8990
1695296893.010;1;7685458432;0;0;50;1;0;10;0.00;0.00;0;1.32;29.576;36.214;1959132276;12;3.7370;-0.9910
1695296893.030;1;7685458432;0;0;50;1;0;10;0.00;0.00;0;1.32;29.576;36.214;1959132276;13;3.7299;-0.9970
1695296893.100;1;7685458432;0;0;50;1;0;10;0.00;0.00;0;1.32;29.576;36.214;1959132276;14;3.7242;-1.0030
1695296893.300;1;7685458432;0;0;50;1;0;10;0.00;0.00;0;1.32;29.576;36.214;1959132276;15;3.7218;-0.9960
1695296894.000;1;7685458432;0;0;50;1;0;10;0.00;0.00;0;1.32;29.576;36.214;1959132276;16;3.7176;-0.9990
1695296896.000;1;7685458432;0;0;50;1;0;10;0.00;0.00;0;1.32;29.576;36.214;1959132276;17;3.7125;-1.0010
1695296903.000;1;7685458432;0;0;50;1;0;10;0.00;0.00;0;1.32;29.576;36.214;1959132276;18;3.7036;-0.9950
