Repository: ShafayethJamil/Battery-Diagnostic-Using-LGN

# LGN Battery Diagnostics from Pulse Relaxation (HPPC)

Code and result files for the paper *"Lie Generator Networks Extract
EIS-Grade Battery Diagnostics from Pulse Relaxation Data"* (S. Jamil,
R. Kapadia). Preprint: [https://arxiv.org/abs/2605.15351].

Lie Generator Networks (LGN) extract electrochemical time constants from
~60 seconds of post-pulse voltage relaxation and reconstruct impedance-grade
diagnostics without dedicated EIS hardware. This repository contains the
reference implementation and the result files behind the paper's figures.

File: cell_plsv2_P001_1_S01_C10.csv (part 29 of 45)
timestamp_s;timestamp_origin;sd_block_id;cyc_charged;is_rt;soc_nom;age_type;age_temp;age_soc;age_chg_rate;age_dischg_rate;age_profile;t_avg_degC;r_ref_10ms_mOhm;r_ref_1s_mOhm;uptime_ticks;seq_nr;v_raw_V;i_raw_A
1695296903.001;1;7685458432;0;0;50;1;0;10;0.00;0.00;0;1.32;29.576;36.214;1959132276;19;3.7164;-0.3500
1695296903.003;1;7685458432;0;0;50;1;0;10;0.00;0.00;0;1.32;29.576;36.214;1959132276;20;3.7257;-0.0460
1695296903.010;1;7685458432;0;0;50;1;0;10;0.00;0.00;0;1.32;29.576;36.214;1959132276;21;3.7319;-0.0020
1695296903.030;1;7685458432;0;0;50;1;0;10;0.00;0.00;0;1.32;29.576;36.214;1959132276;22;3.7358;0.0040
1695296903.100;1;7685458432;0;0;50;1;0;10;0.00;0.00;0;1.32;29.576;36.214;1959132276;23;3.7387;0.0010
1695296903.300;1;7685458432;0;0;50;1;0;10;0.00;0.00;0;1.32;29.576;36.214;1959132276;24;3.7395;-0.0050
1695296904.000;1;7685458432;0;0;50;1;0;10;0.00;0.00;0;1.32;29.576;36.214;1959132276;25;3.7406;-0.0020
1695296906.000;1;7685458432;0;0;50;1;0;10;0.00;0.00;0;1.32;29.576;36.214;1959132276;26;3.7426;0.0020
1695296913.000;1;7685458432;0;0;50;1;0;10;0.00;0.00;0;1.32;29.576;36.214;1959132276;27;3.7443;0.0010
1695296913.001;1;7685458432;0;0;50;1;0;10;0.00;0.00;0;1.32;29.576;36.214;1959132276;28;3.7579;0.6660
1695296913.003;1;7685458432;0;0;50;1;0;10;0.00;0.00;0;1.32;29.576;36.214;1959132276;29;3.7676;0.9690
1695296913.010;1;7685458432;0;0;50;1;0;10;0.00;0.00;0;1.32;29.576;36.214;1959132276;30;3.7730;0.9960
1695296913.030;1;7685458432;0;0;50;1;0;10;0.00;0.00;0;1.32;29.576;36.214;1959132276;31;3.7769;0.9980
1695296913.100;1;7685458432;0;0;50;1;0;10;0.00;0.00;0;1.32;29.576;36.214;1959132276;32;3.7798;0.9990
1695296913.300;1;7685458432;0;0;50;1;0;10;0.00;0.00;0;1.32;29.576;36.214;1959132276;33;3.7810;1.0010
1695296914.000;1;7685458432;0;0;50;1;0;10;0.00;0.00;0;1.32;29.576;36.214;1959132276;34;3.7833;1.0020
1695296916.000;1;7685458432;0;0;50;1;0;10;0.00;0.00;0;1.32;29.576;36.214;1959132276;35;3.7870;0.9970
1695296923.000;1;7685458432;0;0;50;1;0;10;0.00;0.00;0;1.32;29.576;36.214;1959132276;36;3.7946;1.0030
1695296943.000;1;7685458432;0;0;50;1;0;10;0.00;0.00;0;1.32;29.576;36.214;1959132276;37;3.8060;1.0040
1695296973.000;1;7685458432;0;0;50;1;0;10;0.00;0.00;0;1.32;29.576;36.214;1959132276;38;3.8157;1.0050
1695296973.001;1;7685458432;0;0;50;1;0;10;0.00;0.00;0;1.32;29.576;36.214;1959132276;39;3.7898;-0.3110
1695296973.003;1;7685458432;0;0;50;1;0;10;0.00;0.00;0;1.32;29.576;36.214;1959132276;40;3.7700;-0.9050
1695296973.010;1;7685458432;0;0;50;1;0;10;0.00;0.00;0;1.32;29.576;36.214;1959132276;41;3.7575;-0.9970
1695296973.030;1;7685458432;0;0;50;1;0;10;0.00;0.00;0;1.32;29.576;36.214;1959132276;42;3.7503;-0.9990
1695296973.100;1;7685458432;0;0;50;1;0;10;0.00;0.00;0;1.32;29.576;36.214;1959132276;43;3.7454;-0.9970
1695296973.300;1;7685458432;0;0;50;1;0;10;0.00;0.00;0;1.32;29.576;36.214;1959132276;44;3.7422;-0.9950
1695296974.000;1;7685458432;0;0;50;1;0;10;0.00;0.00;0;1.32;29.576;36.214;1959132276;45;3.7385;-0.9970
1695296976.000;1;7685458432;0;0;50;1;0;10;0.00;0.00;0;1.32;29.576;36.214;1959132276;46;3.7323;-1.0000
1695296983.000;1;7685458432;0;0;50;1;0;10;0.00;0.00;0;1.32;29.576;36.214;1959132276;47;3.7198;-1.0070
1695297003.000;1;7685458432;0;0;50;1;0;10;0.00;0.00;0;1.32;29.576;36.214;1959132276;48;3.7026;-1.0000
1695297033.000;1;7685458432;0;0;50;1;0;10;0.00;0.00;0;1.32;29.576;36.214;1959132276;49;3.6878;-0.9910
1695297033.001;1;7685458432;0;0;50;1;0;10;0.00;0.00;0;1.32;29.576;36.214;1959132276;50;3.7008;-0.3520
1695297033.003;1;7685458432;0;0;50;1;0;10;0.00;0.00;0;1.32;29.576;36.214;1959132276;51;3.7107;-0.0430
1695297033.010;1;7685458432;0;0;50;1;0;10;0.00;0.00;0;1.32;29.576;36.214;1959132276;52;3.7168;-0.0040
1695297033.030;1;7685458432;0;0;50;1;0;10;0.00;0.00;0;1.32;29.576;36.214;1959132276;53;3.7202;0.0020
1695297033.100;1;7685458432;0;0;50;1;0;10;0.00;0.00;0;1.32;29.576;36.214;1959132276;54;3.7231;-0.0010
1695297033.300;1;7685458432;0;0;50;1;0;10;0.00;0.00;0;1.32;29.576;36.214;1959132276;55;3.7240;0.0020
1695297034.000;1;7685458432;0;0;50;1;0;10;0.00;0.00;0;1.32;29.576;36.214;1959132276;56;3.7262;0.0030
1695297036.000;1;7685458432;0;0;50;1;0;10;0.00;0.00;0;1.32;29.576;36.214;1959132276;57;3.7293;0.0030
1695297043.000;1;7685458432;0;0;50;1;0;10;0.00;0.00;0;1.32;29.576;36.214;1959132276;58;3.7329;0.0000
1695297063.000;1;7685458432;0;0;50;1;0;10;0.00;0.00;0;1.32;29.576;36.214;1959132276;59;3.7381;-0.0020
1695297093.000;1;7685458432;0;0;50;1;0;10;0.00;0.00;0;1.32;29.576;36.214;1959132276;60;3.7415;0.0010
1695302906.000;1;7687007232;0;0;30;1;0;10;0.00;0.00;0;1.39;29.721;36.208;1959706580;0;3.5899;-0.0010
1695302906.001;1;7687007232;0;0;30;1;0;10;0.00;0.00;0;1.39;29.721;36.208;1959706580;1;3.6065;0.7920
1695302906.003;1;7687007232;0;0;30;1;0;10;0.00;0.00;0;1.39;29.721;36.208;1959706580;2;3.6146;0.9840
1695302906.010;1;7687007232;0;0;30;1;0;10;0.00;0.00;0;1.39;29.721;36.208;1959706580;3;3.6196;0.9970
1695302906.030;1;7687007232;0;0;30;1;0;10;0.00;0.00;0;1.39;29.721;36.208;1959706580;4;3.6229;0.9950
1695302906.100;1;7687007232;0;0;30;1;0;10;0.00;0.00;0;1.39;29.721;36.208;1959706580;5;3.6262;1.0020
1695302906.300;1;7687007232;0;0;30;1;0;10;0.00;0.00;0;1.39;29.721;36.208;1959706580;6;3.6275;0.9970
1695302907.000;1;7687007232;0;0;30;1;0;10;0.00;0.00;0;1.39;29.721;36.208;1959706580;7;3.6293;1.0040
1695302909.000;1;7687007232;0;0;30;1;0;10;0.00;0.00;0;1.39;29.721;36.208;1959706580;8;3.6325;1.0030
1695302916.000;1;7687007232;0;0;30;1;0;10;0.00;0.00;0;1.39;29.721;36.208;1959706580;9;3.6391;1.0020
1695302916.001;1;7687007232;0;0;30;1;0;10;0.00;0.00;0;1.39;29.721;36.208;1959706580;10;3.6127;-0.3110
1695302916.003;1;7687007232;0;0;30;1;0;10;0.00;0.00;0;1.39;29.721;36.208;1959706580;11;3.5923;-0.9120
1695302916.010;1;7687007232;0;0;30;1;0;10;0.00;0.00;0;1.39;29.721;36.208;1959706580;12;3.5797;-0.9970
1695302916.030;1;7687007232;0;0;30;1;0;10;0.00;0.00;0;1.39;29.721;36.208;1959706580;13;3.5723;-0.9930
1695302916.100;1;7687007232;0;0;30;1;0;10;0.00;0.00;0;1.39;29.721;36.208;1959706580;14;3.5668;-0.9980
1695302916.300;1;7687007232;0;0;30;1;0;10;0.00;0.00;0;1.39;29.721;36.208;1959706580;15;3.5637;-1.0020
1695302917.000;1;7687007232;0;0;30;1;0;10;0.00;0.00;0;1.39;29.721;36.208;1959706580;16;3.5603;-0.9980
1695302919.000;1;7687007232;0;0;30;1;0;10;0.00;0.00;0;1.39;29.721;36.208;1959706580;17;3.5559;-0.9970
1695302926.000;1;7687007232;0;0;30;1;0;10;0.00;0.00;0;1.39;29.721;36.208;1959706580;18;3.5470;-0.9950
1695302926.001;1;7687007232;0;0;30;1;0;10;0.00;0.00;0;1.39;29.721;36.208;1959706580;19;3.5596;-0.3490
1695302926.003;1;7687007232;0;0;30;1;0;10;0.00;0.00;0;1.39;29.721;36.208;1959706580;20;3.5702;-0.0440
1695302926.010;1;7687007232;0;0;30;1;0;10;0.00;0.00;0;1.39;29.721;36.208;1959706580;21;3.5767;0.0030
1695302926.030;1;7687007232;0;0;30;1;0;10;0.00;0.00;0;1.39;29.721;36.208;1959706580;22;3.5800;0.0020
1695302926.100;1;7687007232;0;0;30;1;0;10;0.00;0.00;0;1.39;29.721;36.208;1959706580;23;3.5831;0.0000
1695302926.300;1;7687007232;0;0;30;1;0;10;0.00;0.00;0;1.39;29.721;36.208;1959706580;24;3.5840;-0.0010
1695302927.000;1;7687007232;0;0;30;1;0;10;0.00;0.00;0;1.39;29.721;36.208;1959706580;25;3.5850;-0.0020
1695302929.000;1;7687007232;0;0;30;1;0;10;0.00;0.00;0;1.39;29.721;36.208;1959706580;26;3.5866;0.0010
1695302936.000;1;7687007232;0;0;30;1;0;10;0.00;0.00;0;1.39;29.721;36.208;1959706580;27;3.5881;-0.0020
1695302936.001;1;7687007232;0;0;30;1;0;10;0.00;0.00;0;1.39;29.721;36.208;1959706580;28;3.6017;0.6680
1695302936.003;1;7687007232;0;0;30;1;0;10;0.00;0.00;0;1.39;29.721;36.208;1959706580;29;3.6121;0.9710
1695302936.010;1;7687007232;0;0;30;1;0;10;0.00;0.00;0;1.39;29.721;36.208;1959706580;30;3.6180;1.0000
1695302936.030;1;7687007232;0;0;30;1;0;10;0.00;0.00;0;1.39;29.721;36.208;1959706580;31;3.6214;1.0000
1695302936.100;1;7687007232;0;0;30;1;0;10;0.00;0.00;0;1.39;29.721;36.208;1959706580;32;3.6247;1.0070
1695302936.300;1;7687007232;0;0;30;1;0;10;0.00;0.00;0;1.39;29.721;36.208;1959706580;33;3.6262;1.0010
1695302937.000;1;7687007232;0;0;30;1;0;10;0.00;0.00;0;1.39;29.721;36.208;1959706580;34;3.6278;0.9980
1695302939.000;1;7687007232;0;0;30;1;0;10;0.00;0.00;0;1.39;29.721;36.208;1959706580;35;3.6317;1.0020
1695302946.000;1;7687007232;0;0;30;1;0;10;0.00;0.00;0;1.39;29.721;36.208;1959706580;36;3.6383;1.0020
1695302966.000;1;7687007232;0;0;30;1;0;10;0.00;0.00;0;1.39;29.721;36.208;1959706580;37;3.6487;1.0050
1695302996.000;1;7687007232;0;0;30;1;0;10;0.00;0.00;0;1.39;29.721;36.208;1959706580;38;3.6598;0.9910
1695302996.001;1;7687007232;0;0;30;1;0;10;0.00;0.00;0;1.39;29.721;36.208;1959706580;39;3.6332;-0.3090
1695302996.003;1;7687007232;0;0;30;1;0;10;0.00;0.00;0;1.39;29.721;36.208;1959706580;40;3.6133;-0.9190
1695302996.010;1;7687007232;0;0;30;1;0;10;0.00;0.00;0;1.39;29.721;36.208;1959706580;41;3.6013;-0.9900
1695302996.030;1;7687007232;0;0;30;1;0;10;0.00;0.00;0;1.39;29.721;36.208;1959706580;42;3.5934;-1.0040
1695302996.100;1;7687007232;0;0;30;1;0;10;0.00;0.00;0;1.39;29.721;36.208;1959706580;43;3.5874;-0.9970
1695302996.300;1;7687007232;0;0;30;1;0;10;0.00;0.00;0;1.39;29.721;36.208;1959706580;44;3.5855;-1.0050
1695302997.000;1;7687007232;0;0;30;1;0;10;0.00;0.00;0;1.39;29.721;36.208;1959706580;45;3.5816;-1.0030
1695302999.000;1;7687007232;0;0;30;1;0;10;0.00;0.00;0;1.39;29.721;36.208;1959706580;46;3.5763;-0.9930
1695303006.000;1;7687007232;0;0;30;1;0;10;0.00;0.00;0;1.39;29.721;36.208;1959706580;47;3.5653;-0.9990
1695303026.000;1;7687007232;0;0;30;1;0;10;0.00;0.00;0;1.39;29.721;36.208;1959706580;48;3.5482;-0.9940
1695303056.000;1;7687007232;0;0;30;1;0;10;0.00;0.00;0;1.39;29.721;36.208;1959706580;49;3.5335;-0.9980
1695303056.001;1;7687007232;0;0;30;1;0;10;0.00;0.00;0;1.39;29.721;36.208;1959706580;50;3.5469;-0.3480
1695303056.003;1;7687007232;0;0;30;1;0;10;0.00;0.00;0;1.39;29.721;36.208;1959706580;51;3.5564;-0.0440
1695303056.010;1;7687007232;0;0;30;1;0;10;0.00;0.00;0;1.39;29.721;36.208;1959706580;52;3.5631;0.0010
1695303056.030;1;7687007232;0;0;30;1;0;10;0.00;0.00;0;1.39;29.721;36.208;1959706580;53;3.5666;-0.0040
1695303056.100;1;7687007232;0;0;30;1;0;10;0.00;0.00;0;1.39;29.721;36.208;1959706580;54;3.5701;0.0010
1695303056.300;1;7687007232;0;0;30;1;0;10;0.00;0.00;0;1.39;29.721;36.208;1959706580;55;3.5710;-0.0020
1695303057.000;1;7687007232;0;0;30;1;0;10;0.00;0.00;0;1.39;29.721;36.208;1959706580;56;3.5723;0.0040
1695303059.000;1;7687007232;0;0;30;1;0;10;0.00;0.00;0;1.39;29.721;36.208;1959706580;57;3.5749;-0.0020
1695303066.000;1;7687007232;0;0;30;1;0;10;0.00;0.00;0;1.39;29.721;36.208;1959706580;58;3.5785;0.0000
1695303086.000;1;7687007232;0;0;30;1;0;10;0.00;0.00;0;1.39;29.721;36.208;1959706580;59;3.5833;0.0010
1695303116.000;1;7687007232;0;0;30;1;0;10;0.00;0.00;0;1.39;29.721;36.208;1959706580;60;3.5860;-0.0020
1695307388.000;1;7688161792;0;0;10;1;0;10;0.00;0.00;0;1.53;31.854;45.789;1960134187;0;3.2924;0.0000
1695307388.001;1;7688161792;0;0;10;1;0;10;0.00;0.00;0;1.53;31.854;45.789;1960134187;1;3.3091;0.7810
1695307388.003;1;7688161792;0;0;10;1;0;10;0.00;0.00;0;1.53;31.854;45.789;1960134187;2;3.3180;0.9810
1695307388.010;1;7688161792;0;0;10;1;0;10;0.00;0.00;0;1.53;31.854;45.789;1960134187;3;3.3242;0.9980
1695307388.030;1;7688161792;0;0;10;1;0;10;0.00;0.00;0;1.53;31.854;45.789;1960134187;4;3.3291;1.0010
1695307388.100;1;7688161792;0;0;10;1;0;10;0.00;0.00;0;1.53;31.854;45.789;1960134187;5;3.3381;0.9990
1695307388.300;1;7688161792;0;0;10;1;0;10;0.00;0.00;0;1.53;31.854;45.789;1960134187;6;3.3478;1.0000
1695307389.000;1;7688161792;0;0;10;1;0;10;0.00;0.00;0;1.53;31.854;45.789;1960134187;7;3.3552;0.9980
1695307391.000;1;7688161792;0;0;10;1;0;10;0.00;0.00;0;1.53;31.854;45.789;1960134187;8;3.3601;0.9940
1695307398.000;1;7688161792;0;0;10;1;0;10;0.00;0.00;0;1.53;31.854;45.789;1960134187;9;3.3730;0.9990
1695307398.001;1;7688161792;0;0;10;1;0;10;0.00;0.00;0;1.53;31.854;45.789;1960134187;10;3.3471;-0.2940
1695307398.003;1;7688161792;0;0;10;1;0;10;0.00;0.00;0;1.53;31.854;45.789;1960134187;11;3.3253;-0.9090
1695307398.010;1;7688161792;0;0;10;1;0;10;0.00;0.00;0;1.53;31.854;45.789;1960134187;12;3.3110;-0.9930
1695307398.030;1;7688161792;0;0;10;1;0;10;0.00;0.00;0;1.53;31.854;45.789;1960134187;13;3.3003;-0.9950
1695307398.100;1;7688161792;0;0;10;1;0;10;0.00;0.00;0;1.53;31.854;45.789;1960134187;14;3.2840;-0.9920
1695307398.300;1;7688161792;0;0;10;1;0;10;0.00;0.00;0;1.53;31.854;45.789;1960134187;15;3.2647;-0.9940
1695307399.000;1;7688161792;0;0;10;1;0;10;0.00;0.00;0;1.53;31.854;45.789;1960134187;16;3.2485;-1.0020
1695307401.000;1;7688161792;0;0;10;1;0;10;0.00;0.00;0;1.53;31.854;45.789;1960134187;17;3.2356;-1.0040
1695307408.000;1;7688161792;0;0;10;1;0;10;0.00;0.00;0;1.53;31.854;45.789;1960134187;18;3.2141;-0.9970
1695307408.001;1;7688161792;0;0;10;1;0;10;0.00;0.00;0;1.53;31.854;45.789;1960134187;19;3.2276;-0.3410
1695307408.003;1;7688161792;0;0;10;1;0;10;0.00;0.00;0;1.53;31.854;45.789;1960134187;20;3.2382;-0.0500
1695307408.010;1;7688161792;0;0;10;1;0;10;0.00;0.00;0;1.53;31.854;45.789;1960134187;21;3.2453;-0.0020
1695307408.030;1;7688161792;0;0;10;1;0;10;0.00;0.00;0;1.53;31.854;45.789;1960134187;22;3.2511;-0.0030
1695307408.100;1;7688161792;0;0;10;1;0;10;0.00;0.00;0;1.53;31.854;45.789;1960134187;23;3.2606;-0.0010
1695307408.300;1;7688161792;0;0;10;1;0;10;0.00;0.00;0;1.53;31.854;45.789;1960134187;24;3.2737;-0.0040
1695307409.000;1;7688161792;0;0;10;1;0;10;0.00;0.00;0;1.53;31.854;45.789;1960134187;25;3.2837;-0.0010
1695307411.000;1;7688161792;0;0;10;1;0;10;0.00;0.00;0;1.53;31.854;45.789;1960134187;26;3.2881;0.0010
1695307418.000;1;7688161792;0;0;10;1;0;10;0.00;0.00;0;1.53;31.854;45.789;1960134187;27;3.2907;0.0000
1695307418.001;1;7688161792;0;0;10;1;0;10;0.00;0.00;0;1.53;31.854;45.789;1960134187;28;3.3046;0.6540
1695307418.003;1;7688161792;0;0;10;1;0;10;0.00;0.00;0;1.53;31.854;45.789;1960134187;29;3.3151;0.9710
1695307418.010;1;7688161792;0;0;10;1;0;10;0.00;0.00;0;1.53;31.854;45.789;1960134187;30;3.3217;0.9970
1695307418.030;1;7688161792;0;0;10;1;0;10;0.00;0.00;0;1.53;31.854;45.789;1960134187;31;3.3271;0.9960
1695307418.100;1;7688161792;0;0;10;1;0;10;0.00;0.00;0;1.53;31.854;45.789;1960134187;32;3.3361;1.0000
1695307418.300;1;7688161792;0;0;10;1;0;10;0.00;0.00;0;1.53;31.854;45.789;1960134187;33;3.3461;0.9970
1695307419.000;1;7688161792;0;0;10;1;0;10;0.00;0.00;0;1.53;31.854;45.789;1960134187;34;3.3538;1.0040
1695307421.000;1;7688161792;0;0;10;1;0;10;0.00;0.00;0;1.53;31.854;45.789;1960134187;35;3.3597;0.9980
1695307428.000;1;7688161792;0;0;10;1;0;10;0.00;0.00;0;1.53;31.854;45.789;1960134187;36;3.3719;1.0030
1695307448.000;1;7688161792;0;0;10;1;0;10;0.00;0.00;0;1.53;31.854;45.789;1960134187;37;3.3969;0.9970
1695307478.000;1;7688161792;0;0;10;1;0;10;0.00;0.00;0;1.53;31.854;45.789;1960134187;38;3.4250;1.0020
1695307478.001;1;7688161792;0;0;10;1;0;10;0.00;0.00;0;1.53;31.854;45.789;1960134187;39;3.3981;-0.2940
1695307478.003;1;7688161792;0;0;10;1;0;10;0.00;0.00;0;1.53;31.854;45.789;1960134187;40;3.3769;-0.9100
1695307478.010;1;7688161792;0;0;10;1;0;10;0.00;0.00;0;1.53;31.854;45.789;1960134187;41;3.3628;-0.9960
1695307478.030;1;7688161792;0;0;10;1;0;10;0.00;0.00;0;1.53;31.854;45.789;1960134187;42;3.3523;-0.9960
1695307478.100;1;7688161792;0;0;10;1;0;10;0.00;0.00;0;1.53;31.854;45.789;1960134187;43;3.3373;-0.9940
1695307478.300;1;7688161792;0;0;10;1;0;10;0.00;0.00;0;1.53;31.854;45.789;1960134187;44;3.3215;-0.9980
1695307479.000;1;7688161792;0;0;10;1;0;10;0.00;0.00;0;1.53;31.854;45.789;1960134187;45;3.3095;-1.0010
1695307481.000;1;7688161792;0;0;10;1;0;10;0.00;0.00;0;1.53;31.854;45.789;1960134187;46;3.2974;-1.0040
1695307488.000;1;7688161792;0;0;10;1;0;10;0.00;0.00;0;1.53;31.854;45.789;1960134187;47;3.2765;-1.0010
1695307508.000;1;7688161792;0;0;10;1;0;10;0.00;0.00;0;1.53;31.854;45.789;1960134187;48;3.2366;-0.9960
1695307538.000;1;7688161792;0;0;10;1;0;10;0.00;0.00;0;1.53;31.854;45.789;1960134187;49;3.1911;-1.0010
1695307538.001;1;7688161792;0;0;10;1;0;10;0.00;0.00;0;1.53;31.854;45.789;1960134187;50;3.2044;-0.3450
1695307538.003;1;7688161792;0;0;10;1;0;10;0.00;0.00;0;1.53;31.854;45.789;1960134187;51;3.2147;-0.0500
1695307538.010;1;7688161792;0;0;10;1;0;10;0.00;0.00;0;1.53;31.854;45.789;1960134187;52;3.2222;0.0000
1695307538.030;1;7688161792;0;0;10;1;0;10;0.00;0.00;0;1.53;31.854;45.789;1960134187;53;3.2276;-0.0020
1695307538.100;1;7688161792;0;0;10;1;0;10;0.00;0.00;0;1.53;31.854;45.789;1960134187;54;3.2371;-0.0010
1695307538.300;1;7688161792;0;0;10;1;0;10;0.00;0.00;0;1.53;31.854;45.789;1960134187;55;3.2507;0.0000
1695307539.000;1;7688161792;0;0;10;1;0;10;0.00;0.00;0;1.53;31.854;45.789;1960134187;56;3.2645;0.0000
1695307541.000;1;7688161792;0;0;10;1;0;10;0.00;0.00;0;1.53;31.854;45.789;1960134187;57;3.2701;0.0000
1695307548.000;1;7688161792;0;0;10;1;0;10;0.00;0.00;0;1.53;31.854;45.789;1960134187;58;3.2768;-0.0010
1695307568.000;1;7688161792;0;0;10;1;0;10;0.00;0.00;0;1.53;31.854;45.789;1960134187;59;3.2844;0.0000
1695307598.000;1;7688161792;0;0;10;1;0;10;0.00;0.00;0;1.53;31.854;45.789;1960134187;60;3.2888;0.0030
1697058721.000;1;8136863232;1;1;10;1;0;10;0.00;0.00;0;24.96;18.569;21.926;2127159771;0;3.3909;0.0000
1697058721.001;1;8136863232;1;1;10;1;0;10;0.00;0.00;0;24.96;18.569;21.926;2127159771;1;3.4034;0.8010
1697058721.003;1;8136863232;1;1;10;1;0;10;0.00;0.00;0;24.96;18.569;21.926;2127159771;2;3.4082;0.9890
1697058721.010;1;8136863232;1;1;10;1;0;10;0.00;0.00;0;24.96;18.569;21.926;2127159771;3;3.4095;0.9990
1697058721.030;1;8136863232;1;1;10;1;0;10;0.00;0.00;0;24.96;18.569;21.926;2127159771;4;3.4111;0.9970
1697058721.100;1;8136863232;1;1;10;1;0;10;0.00;0.00;0;24.96;18.569;21.926;2127159771;5;3.4130;1.0060
1697058721.300;1;8136863232;1;1;10;1;0;10;0.00;0.00;0;24.96;18.569;21.926;2127159771;6;3.4137;1.0010
1697058722.000;1;8136863232;1;1;10;1;0;10;0.00;0.00;0;24.96;18.569;21.926;2127159771;7;3.4158;1.0020
1697058724.000;1;8136863232;1;1;10;1;0;10;0.00;0.00;0;24.96;18.569;21.926;2127159771;8;3.4188;1.0000
1697058731.000;1;8136863232;1;1;10;1;0;10;0.00;0.00;0;24.96;18.569;21.926;2127159771;9;3.4259;1.0000
1697058731.001;1;8136863232;1;1;10;1;0;10;0.00;0.00;0;24.96;18.569;21.926;2127159771;10;3.4055;-0.3090
1697058731.003;1;8136863232;1;1;10;1;0;10;0.00;0.00;0;24.96;18.569;21.926;2127159771;11;3.3929;-0.9280
1697058731.010;1;8136863232;1;1;10;1;0;10;0.00;0.00;0;24.96;18.569;21.926;2127159771;12;3.3870;-1.0070
1697058731.030;1;8136863232;1;1;10;1;0;10;0.00;0.00;0;24.96;18.569;21.926;2127159771;13;3.3842;-1.0010
1697058731.100;1;8136863232;1;1;10;1;0;10;0.00;0.00;0;24.96;18.569;21.926;2127159771;14;3.3815;-0.9990
1697058731.300;1;8136863232;1;1;10;1;0;10;0.00;0.00;0;24.96;18.569;21.926;2127159771;15;3.3795;-1.0050
1697058732.000;1;8136863232;1;1;10;1;0;10;0.00;0.00;0;24.96;18.569;21.926;2127159771;16;3.3773;-1.0010
1697058734.000;1;8136863232;1;1;10;1;0;10;0.00;0.00;0;24.96;18.569;21.926;2127159771;17;3.3726;-1.0020
1697058741.000;1;8136863232;1;1;10;1;0;10;0.00;0.00;0;24.96;18.569;21.926;2127159771;18;3.3629;-0.9980
1697058741.001;1;8136863232;1;1;10;1;0;10;0.00;0.00;0;24.96;18.569;21.926;2127159771;19;3.3735;-0.3380
1697058741.003;1;8136863232;1;1;10;1;0;10;0.00;0.00;0;24.96;18.569;21.926;2127159771;20;3.3795;-0.0400
1697058741.010;1;8136863232;1;1;10;1;0;10;0.00;0.00;0;24.96;18.569;21.926;2127159771;21;3.3820;0.0000
1697058741.030;1;8136863232;1;1;10;1;0;10;0.00;0.00;0;24.96;18.569;21.926;2127159771;22;3.3839;0.0010
1697058741.100;1;8136863232;1;1;10;1;0;10;0.00;0.00;0;24.96;18.569;21.926;2127159771;23;3.3848;-0.0010
1697058741.300;1;8136863232;1;1;10;1;0;10;0.00;0.00;0;24.96;18.569;21.926;2127159771;24;3.3861;0.0020
1697058742.000;1;8136863232;1;1;10;1;0;10;0.00;0.00;0;24.96;18.569;21.926;2127159771;25;3.3867;-0.0020
1697058744.000;1;8136863232;1;1;10;1;0;10;0.00;0.00;0;24.96;18.569;21.926;2127159771;26;3.3878;-0.0030
1697058751.000;1;8136863232;1;1;10;1;0;10;0.00;0.00;0;24.96;18.569;21.926;2127159771;27;3.3888;0.0000
1697058751.001;1;8136863232;1;1;10;1;0;10;0.00;0.00;0;24.96;18.569;21.926;2127159771;28;3.3996;0.6690
1697058751.003;1;8136863232;1;1;10;1;0;10;0.00;0.00;0;24.96;18.569;21.926;2127159771;29;3.4063;0.9810
1697058751.010;1;8136863232;1;1;10;1;0;10;0.00;0.00;0;24.96;18.569;21.926;2127159771;30;3.4084;0.9970
1697058751.030;1;8136863232;1;1;10;1;0;10;0.00;0.00;0;24.96;18.569;21.926;2127159771;31;3.4097;0.9990
1697058751.100;1;8136863232;1;1;10;1;0;10;0.00;0.00;0;24.96;18.569;21.926;2127159771;32;3.4113;0.9970
1697058751.300;1;8136863232;1;1;10;1;0;10;0.00;0.00;0;24.96;18.569;21.926;2127159771;33;3.4126;0.9940
1697058752.000;1;8136863232;1;1;10;1;0;10;0.00;0.00;0;24.96;18.569;21.926;2127159771;34;3.4142;1.0030
1697058754.000;1;8136863232;1;1;10;1;0;10;0.00;0.00;0;24.96;18.569;21.926;2127159771;35;3.4178;1.0010
1697058761.000;1;8136863232;1;1;10;1;0;10;0.00;0.00;0;24.96;18.569;21.926;2127159771;36;3.4257;1.0000
1697058781.000;1;8136863232;1;1;10;1;0;10;0.00;0.00;0;24.96;18.569;21.926;2127159771;37;3.4407;1.0010
1697058811.000;1;8136863232;1;1;10;1;0;10;0.00;0.00;0;24.96;18.569;21.926;2127159771;38;3.4557;0.9980
1697058811.001;1;8136863232;1;1;10;1;0;10;0.00;0.00;0;24.96;18.569;21.926;2127159771;39;3.4349;-0.3090
1697058811.003;1;8136863232;1;1;10;1;0;10;0.00;0.00;0;24.96;18.569;21.926;2127159771;40;3.4226;-0.9320
1697058811.010;1;8136863232;1;1;10;1;0;10;0.00;0.00;0;24.96;18.569;21.926;2127159771;41;3.4178;-1.0020
1697058811.030;1;8136863232;1;1;10;1;0;10;0.00;0.00;0;24.96;18.569;21.926;2127159771;42;3.4143;-0.9940
1697058811.100;1;8136863232;1;1;10;1;0;10;0.00;0.00;0;24.96;18.569;21.926;2127159771;43;3.4124;-1.0020
1697058811.300;1;8136863232;1;1;10;1;0;10;0.00;0.00;0;24.96;18.569;21.926;2127159771;44;3.4109;-1.0010
1697058812.000;1;8136863232;1;1;10;1;0;10;0.00;0.00;0;24.96;18.569;21.926;2127159771;45;3.4084;-0.9950
1697058814.000;1;8136863232;1;1;10;1;0;10;0.00;0.00;0;24.96;18.569;21.926;2127159771;46;3.4035;-1.0000
1697058821.000;1;8136863232;1;1;10;1;0;10;0.00;0.00;0;24.96;18.569;21.926;2127159771;47;3.3920;-1.0010
1697058841.000;1;8136863232;1;1;10;1;0;10;0.00;0.00;0;24.96;18.569;21.926;2127159771;48;3.3727;-1.0010
1697058871.000;1;8136863232;1;1;10;1;0;10;0.00;0.00;0;24.96;18.569;21.926;2127159771;49;3.3519;-0.9970
1697058871.001;1;8136863232;1;1;10;1;0;10;0.00;0.00;0;24.96;18.569;21.926;2127159771;50;3.3622;-0.3380
1697058871.003;1;8136863232;1;1;10;1;0;10;0.00;0.00;0;24.96;18.569;21.926;2127159771;51;3.3685;-0.0420
1697058871.010;1;8136863232;1;1;10;1;0;10;0.00;0.00;0;24.96;18.569;21.926;2127159771;52;3.3704;0.0000
1697058871.030;1;8136863232;1;1;10;1;0;10;0.00;0.00;0;24.96;18.569;21.926;2127159771;53;3.3727;0.0070
1697058871.100;1;8136863232;1;1;10;1;0;10;0.00;0.00;0;24.96;18.569;21.926;2127159771;54;3.3744;0.0030
1697058871.300;1;8136863232;1;1;10;1;0;10;0.00;0.00;0;24.96;18.569;21.926;2127159771;55;3.3756;0.0030
1697058872.000;1;8136863232;1;1;10;1;0;10;0.00;0.00;0;24.96;18.569;21.926;2127159771;56;3.3763;0.0000
1697058874.000;1;8136863232;1;1;10;1;0;10;0.00;0.00;0;24.96;18.569;21.926;2127159771;57;3.3784;-0.0010
1697058881.000;1;8136863232;1;1;10;1;0;10;0.00;0.00;0;24.96;18.569;21.926;2127159771;58;3.3821;0.0010
1697058901.000;1;8136863232;1;1;10;1;0;10;0.00;0.00;0;24.96;18.569;21.926;2127159771;59;3.3863;-0.0010
1697058931.000;1;8136863232;1;1;10;1;0;10;0.00;0.00;0;24.96;18.569;21.926;2127159771;60;3.3878;0.0010
1697063053.000;1;8137976320;1;1;30;1;0;10;0.00;0.00;0;24.96;17.892;18.874;2127572962;0;3.5992;0.0010
1697063053.001;1;8137976320;1;1;30;1;0;10;0.00;0.00;0;24.96;17.892;18.874;2127572962;1;3.6120;0.8050
1697063053.003;1;8137976320;1;1;30;1;0;10;0.00;0.00;0;24.96;17.892;18.874;2127572962;2;3.6164;0.9880
1697063053.010;1;8137976320;1;1;30;1;0;10;0.00;0.00;0;24.96;17.892;18.874;2127572962;3;3.6169;0.9910
1697063053.030;1;8137976320;1;1;30;1;0;10;0.00;0.00;0;24.96;17.892;18.874;2127572962;4;3.6177;1.0010
1697063053.100;1;8137976320;1;1;30;1;0;10;0.00;0.00;0;24.96;17.892;18.874;2127572962;5;3.6181;1.0010
1697063053.300;1;8137976320;1;1;30;1;0;10;0.00;0.00;0;24.96;17.892;18.874;2127572962;6;3.6186;0.9960
1697063054.000;1;8137976320;1;1;30;1;0;10;0.00;0.00;0;24.96;17.892;18.874;2127572962;7;3.6202;1.0020
1697063056.000;1;8137976320;1;1;30;1;0;10;0.00;0.00;0;24.96;17.892;18.874;2127572962;8;3.6214;0.9980
1697063063.000;1;8137976320;1;1;30;1;0;10;0.00;0.00;0;24.96;17.892;18.874;2127572962;9;3.6261;1.0020
1697063063.001;1;8137976320;1;1;30;1;0;10;0.00;0.00;0;24.96;17.892;18.874;2127572962;10;3.6055;-0.3210
1697063063.003;1;8137976320;1;1;30;1;0;10;0.00;0.00;0;24.96;17.892;18.874;2127572962;11;3.5936;-0.9220
1697063063.010;1;8137976320;1;1;30;1;0;10;0.00;0.00;0;24.96;17.892;18.874;2127572962;12;3.5899;-1.0010
1697063063.030;1;8137976320;1;1;30;1;0;10;0.00;0.00;0;24.96;17.892;18.874;2127572962;13;3.5892;-0.9980
1697063063.100;1;8137976320;1;1;30;1;0;10;0.00;0.00;0;24.96;17.892;18.874;2127572962;14;3.5885;-1.0030
1697063063.300;1;8137976320;1;1;30;1;0;10;0.00;0.00;0;24.96;17.892;18.874;2127572962;15;3.5870;-1.0000
1697063064.000;1;8137976320;1;1;30;1;0;10;0.00;0.00;0;24.96;17.892;18.874;2127572962;16;3.5850;-1.0010
1697063066.000;1;8137976320;1;1;30;1;0;10;0.00;0.00;0;24.96;17.892;18.874;2127572962;17;3.5818;-1.0000
1697063073.000;1;8137976320;1;1;30;1;0;10;0.00;0.00;0;24.96;17.892;18.874;2127572962;18;3.5768;-0.9970
1697063073.001;1;8137976320;1;1;30;1;0;10;0.00;0.00;0;24.96;17.892;18.874;2127572962;19;3.5872;-0.3470
1697063073.003;1;8137976320;1;1;30;1;0;10;0.00;0.00;0;24.96;17.892;18.874;2127572962;20;3.5931;-0.0360
1697063073.010;1;8137976320;1;1;30;1;0;10;0.00;0.00;0;24.96;17.892;18.874;2127572962;21;3.5952;0.0000
1697063073.030;1;8137976320;1;1;30;1;0;10;0.00;0.00;0;24.96;17.892;18.874;2127572962;22;3.5951;0.0000
1697063073.100;1;8137976320;1;1;30;1;0;10;0.00;0.00;0;24.96;17.892;18.874;2127572962;23;3.5954;-0.0010
1697063073.300;1;8137976320;1;1;30;1;0;10;0.00;0.00;0;24.96;17.892;18.874;2127572962;24;3.5961;0.0020
1697063074.000;1;8137976320;1;1;30;1;0;10;0.00;0.00;0;24.96;17.892;18.874;2127572962;25;3.5965;0.0010
1697063076.000;1;8137976320;1;1;30;1;0;10;0.00;0.00;0;24.96;17.892;18.874;2127572962;26;3.5972;0.0010
1697063083.000;1;8137976320;1;1;30;1;0;10;0.00;0.00;0;24.96;17.892;18.874;2127572962;27;3.5983;-0.0030
1697063083.001;1;8137976320;1;1;30;1;0;10;0.00;0.00;0;24.96;17.892;18.874;2127572962;28;3.6089;0.6730
1697063083.003;1;8137976320;1;1;30;1;0;10;0.00;0.00;0;24.96;17.892;18.874;2127572962;29;3.6153;0.9770
1697063083.010;1;8137976320;1;1;30;1;0;10;0.00;0.00;0;24.96;17.892;18.874;2127572962;30;3.6163;0.9940
1697063083.030;1;8137976320;1;1;30;1;0;10;0.00;0.00;0;24.96;17.892;18.874;2127572962;31;3.6169;1.0030
1697063083.100;1;8137976320;1;1;30;1;0;10;0.00;0.00;0;24.96;17.892;18.874;2127572962;32;3.6175;1.0000
1697063083.300;1;8137976320;1;1;30;1;0;10;0.00;0.00;0;24.96;17.892;18.874;2127572962;33;3.6187;1.0110
1697063084.000;1;8137976320;1;1;30;1;0;10;0.00;0.00;0;24.96;17.892;18.874;2127572962;34;3.6187;0.9980
1697063086.000;1;8137976320;1;1;30;1;0;10;0.00;0.00;0;24.96;17.892;18.874;2127572962;35;3.6214;1.0010
1697063093.000;1;8137976320;1;1;30;1;0;10;0.00;0.00;0;24.96;17.892;18.874;2127572962;36;3.6257;0.9990
1697063113.000;1;8137976320;1;1;30;1;0;10;0.00;0.00;0;24.96;17.892;18.874;2127572962;37;3.6330;1.0040
1697063143.000;1;8137976320;1;1;30;1;0;10;0.00;0.00;0;24.96;17.892;18.874;2127572962;38;3.6383;0.9990
1697063143.001;1;8137976320;1;1;30;1;0;10;0.00;0.00;0;24.96;17.892;18.874;2127572962;39;3.6177;-0.3200
1697063143.003;1;8137976320;1;1;30;1;0;10;0.00;0.00;0;24.96;17.892;18.874;2127572962;40;3.6058;-0.9260
1697063143.010;1;8137976320;1;1;30;1;0;10;0.00;0.00;0;24.96;17.892;18.874;2127572962;41;3.6026;-1.0000
1697063143.030;1;8137976320;1;1;30;1;0;10;0.00;0.00;0;24.96;17.892;18.874;2127572962;42;3.6015;-1.0010
1697063143.100;1;8137976320;1;1;30;1;0;10;0.00;0.00;0;24.96;17.892;18.874;2127572962;43;3.6010;-0.9970
1697063143.300;1;8137976320;1;1;30;1;0;10;0.00;0.00;0;24.96;17.892;18.874;2127572962;44;3.6002;-1.0010
1697063144.000;1;8137976320;1;1;30;1;0;10;0.00;0.00;0;24.96;17.892;18.874;2127572962;45;3.5974;-0.9980
1697063146.000;1;8137976320;1;1;30;1;0;10;0.00;0.00;0;24.96;17.892;18.874;2127572962;46;3.5942;-0.9980
1697063153.000;1;8137976320;1;1;30;1;0;10;0.00;0.00;0;24.96;17.892;18.874;2127572962;47;3.5866;-1.0020
1697063173.000;1;8137976320;1;1;30;1;0;10;0.00;0.00;0;24.96;17.892;18.874;2127572962;48;3.5757;-1.0020
1697063203.000;1;8137976320;1;1;30;1;0;10;0.00;0.00;0;24.96;17.892;18.874;2127572962;49;3.5667;-1.0070
1697063203.001;1;8137976320;1;1;30;1;0;10;0.00;0.00;0;24.96;17.892;18.874;2127572962;50;3.5773;-0.3440
1697063203.003;1;8137976320;1;1;30;1;0;10;0.00;0.00;0;24.96;17.892;18.874;2127572962;51;3.5829;-0.0420
1697063203.010;1;8137976320;1;1;30;1;0;10;0.00;0.00;0;24.96;17.892;18.874;2127572962;52;3.5850;-0.0030
1697063203.030;1;8137976320;1;1;30;1;0;10;0.00;0.00;0;24.96;17.892;18.874;2127572962;53;3.5855;0.0020
1697063203.100;1;8137976320;1;1;30;1;0;10;0.00;0.00;0;24.96;17.892;18.874;2127572962;54;3.5859;0.0000
1697063203.300;1;8137976320;1;1;30;1;0;10;0.00;0.00;0;24.96;17.892;18.874;2127572962;55;3.5862;0.0040
1697063204.000;1;8137976320;1;1;30;1;0;10;0.00;0.00;0;24.96;17.892;18.874;2127572962;56;3.5866;-0.0030
1697063206.000;1;8137976320;1;1;30;1;0;10;0.00;0.00;0;24.96;17.892;18.874;2127572962;57;3.5886;-0.0040
1697063213.000;1;8137976320;1;1;30;1;0;10;0.00;0.00;0;24.96;17.892;18.874;2127572962;58;3.5912;0.0030
1697063233.000;1;8137976320;1;1;30;1;0;10;0.00;0.00;0;24.96;17.892;18.874;2127572962;59;3.5945;0.0010
1697063263.000;1;8137976320;1;1;30;1;0;10;0.00;0.00;0;24.96;17.892;18.874;2127572962;60;3.5955;0.0020
1697067664.000;1;8139162112;1;1;50;1;0;10;0.00;0.00;0;24.93;17.937;19.097;2128012773;0;3.7333;0.0000
1697067664.001;1;8139162112;1;1;50;1;0;10;0.00;0.00;0;24.93;17.937;19.097;2128012773;1;3.7465;0.8070
1697067664.003;1;8139162112;1;1;50;1;0;10;0.00;0.00;0;24.93;17.937;19.097;2128012773;2;3.7505;0.9910
1697067664.010;1;8139162112;1;1;50;1;0;10;0.00;0.00;0;24.93;17.937;19.097;2128012773;3;3.7511;0.9950
1697067664.030;1;8139162112;1;1;50;1;0;10;0.00;0.00;0;24.93;17.937;19.097;2128012773;4;3.7518;1.0030
1697067664.100;1;8139162112;1;1;50;1;0;10;0.00;0.00;0;24.93;17.937;19.097;2128012773;5;3.7524;1.0030
1697067664.300;1;8139162112;1;1;50;1;0;10;0.00;0.00;0;24.93;17.937;19.097;2128012773;6;3.7529;0.9970
1697067665.000;1;8139162112;1;1;50;1;0;10;0.00;0.00;0;24.93;17.937;19.097;2128012773;7;3.7543;1.0030
1697067667.000;1;8139162112;1;1;50;1;0;10;0.00;0.00;0;24.93;17.937;19.097;2128012773;8;3.7571;0.9980
1697067674.000;1;8139162112;1;1;50;1;0;10;0.00;0.00;0;24.93;17.937;19.097;2128012773;9;3.7624;0.9980
1697067674.001;1;8139162112;1;1;50;1;0;10;0.00;0.00;0;24.93;17.937;19.097;2128012773;10;3.7419;-0.3200
1697067674.003;1;8139162112;1;1;50;1;0;10;0.00;0.00;0;24.93;17.937;19.097;2128012773;11;3.7301;-0.9280
1697067674.010;1;8139162112;1;1;50;1;0;10;0.00;0.00;0;24.93;17.937;19.097;2128012773;12;3.7268;-1.0030
1697067674.030;1;8139162112;1;1;50;1;0;10;0.00;0.00;0;24.93;17.937;19.097;2128012773;13;3.7259;-1.0030
1697067674.100;1;8139162112;1;1;50;1;0;10;0.00;0.00;0;24.93;17.937;19.097;2128012773;14;3.7254;-0.9980
1697067674.300;1;8139162112;1;1;50;1;0;10;0.00;0.00;0;24.93;17.937;19.097;2128012773;15;3.7242;-0.9960
1697067675.000;1;8139162112;1;1;50;1;0;10;0.00;0.00;0;24.93;17.937;19.097;2128012773;16;3.7212;-0.9980
1697067677.000;1;8139162112;1;1;50;1;0;10;0.00;0.00;0;24.93;17.937;19.097;2128012773;17;3.7176;-1.0000
1697067684.000;1;8139162112;1;1;50;1;0;10;0.00;0.00;0;24.93;17.937;19.097;2128012773;18;3.7102;-1.0010
1697067684.001;1;8139162112;1;1;50;1;0;10;0.00;0.00;0;24.93;17.937;19.097;2128012773;19;3.7209;-0.3420
1697067684.003;1;8139162112;1;1;50;1;0;10;0.00;0.00;0;24.93;17.937;19.097;2128012773;20;3.7270;-0.0330
1697067684.010;1;8139162112;1;1;50;1;0;10;0.00;0.00;0;24.93;17.937;19.097;2128012773;21;3.7284;0.0000
1697067684.030;1;8139162112;1;1;50;1;0;10;0.00;0.00;0;24.93;17.937;19.097;2128012773;22;3.7287;-0.0020
1697067684.100;1;8139162112;1;1;50;1;0;10;0.00;0.00;0;24.93;17.937;19.097;2128012773;23;3.7293;-0.0030
1697067684.300;1;8139162112;1;1;50;1;0;10;0.00;0.00;0;24.93;17.937;19.097;2128012773;24;3.7292;0.0000
1697067685.000;1;8139162112;1;1;50;1;0;10;0.00;0.00;0;24.93;17.937;19.097;2128012773;25;3.7305;0.0000
1697067687.000;1;8139162112;1;1;50;1;0;10;0.00;0.00;0;24.93;17.937;19.097;2128012773;26;3.7311;0.0010
1697067694.000;1;8139162112;1;1;50;1;0;10;0.00;0.00;0;24.93;17.937;19.097;2128012773;27;3.7329;0.0000
1697067694.001;1;8139162112;1;1;50;1;0;10;0.00;0.00;0;24.93;17.937;19.097;2128012773;28;3.7426;0.6690
1697067694.003;1;8139162112;1;1;50;1;0;10;0.00;0.00;0;24.93;17.937;19.097;2128012773;29;3.7495;0.9770
1697067694.010;1;8139162112;1;1;50;1;0;10;0.00;0.00;0;24.93;17.937;19.097;2128012773;30;3.7508;1.0020
1697067694.030;1;8139162112;1;1;50;1;0;10;0.00;0.00;0;24.93;17.937;19.097;2128012773;31;3.7508;0.9960
1697067694.100;1;8139162112;1;1;50;1;0;10;0.00;0.00;0;24.93;17.937;19.097;2128012773;32;3.7510;0.9940
1697067694.300;1;8139162112;1;1;50;1;0;10;0.00;0.00;0;24.93;17.937;19.097;2128012773;33;3.7519;1.0040
1697067695.000;1;8139162112;1;1;50;1;0;10;0.00;0.00;0;24.93;17.937;19.097;2128012773;34;3.7541;1.0070
1697067697.000;1;8139162112;1;1;50;1;0;10;0.00;0.00;0;24.93;17.937;19.097;2128012773;35;3.7559;1.0030
1697067704.000;1;8139162112;1;1;50;1;0;10;0.00;0.00;0;24.93;17.937;19.097;2128012773;36;3.7614;0.9940
1697067724.000;1;8139162112;1;1;50;1;0;10;0.00;0.00;0;24.93;17.937;19.097;2128012773;37;3.7728;1.0010
1697067754.000;1;8139162112;1;1;50;1;0;10;0.00;0.00;0;24.93;17.937;19.097;2128012773;38;3.7829;1.0020
1697067754.001;1;8139162112;1;1;50;1;0;10;0.00;0.00;0;24.93;17.937;19.097;2128012773;39;3.7619;-0.3240
1697067754.003;1;8139162112;1;1;50;1;0;10;0.00;0.00;0;24.93;17.937;19.097;2128012773;40;3.7502;-0.9230
1697067754.010;1;8139162112;1;1;50;1;0;10;0.00;0.00;0;24.93;17.937;19.097;2128012773;41;3.7470;-1.0050
1697067754.030;1;8139162112;1;1;50;1;0;10;0.00;0.00;0;24.93;17.937;19.097;2128012773;42;3.7464;-0.9950
1697067754.100;1;8139162112;1;1;50;1;0;10;0.00;0.00;0;24.93;17.937;19.097;2128012773;43;3.7456;-1.0060
1697067754.300;1;8139162112;1;1;50;1;0;10;0.00;0.00;0;24.93;17.937;19.097;2128012773;44;3.7437;-1.0040
1697067755.000;1;8139162112;1;1;50;1;0;10;0.00;0.00;0;24.93;17.937;19.097;2128012773;45;3.7411;-1.0010
1697067757.000;1;8139162112;1;1;50;1;0;10;0.00;0.00;0;24.93;17.937;19.097;2128012773;46;3.7364;-1.0020
1697067764.000;1;8139162112;1;1;50;1;0;10;0.00;0.00;0;24.93;17.937;19.097;2128012773;47;3.7264;-0.9990
1697067784.000;1;8139162112;1;1;50;1;0;10;0.00;0.00;0;24.93;17.937;19.097;2128012773;48;3.7115;-1.0000
1697067814.000;1;8139162112;1;1;50;1;0;10;0.00;0.00;0;24.93;17.937;19.097;2128012773;49;3.7006;-1.0040
1697067814.001;1;8139162112;1;1;50;1;0;10;0.00;0.00;0;24.93;17.937;19.097;2128012773;50;3.7116;-0.3470
1697067814.003;1;8139162112;1;1;50;1;0;10;0.00;0.00;0;24.93;17.937;19.097;2128012773;51;3.7176;-0.0390
1697067814.010;1;8139162112;1;1;50;1;0;10;0.00;0.00;0;24.93;17.937;19.097;2128012773;52;3.7186;-0.0080
1697067814.030;1;8139162112;1;1;50;1;0;10;0.00;0.00;0;24.93;17.937;19.097;2128012773;53;3.7191;-0.0030
1697067814.100;1;8139162112;1;1;50;1;0;10;0.00;0.00;0;24.93;17.937;19.097;2128012773;54;3.7199;-0.0010
1697067814.300;1;8139162112;1;1;50;1;0;10;0.00;0.00;0;24.93;17.937;19.097;2128012773;55;3.7206;0.0000
1697067815.000;1;8139162112;1;1;50;1;0;10;0.00;0.00;0;24.93;17.937;19.097;2128012773;56;3.7214;-0.0010
1697067817.000;1;8139162112;1;1;50;1;0;10;0.00;0.00;0;24.93;17.937;19.097;2128012773;57;3.7233;0.0040
1697067824.000;1;8139162112;1;1;50;1;0;10;0.00;0.00;0;24.93;17.937;19.097;2128012773;58;3.7263;-0.0020
1697067844.000;1;8139162112;1;1;50;1;0;10;0.00;0.00;0;24.93;17.937;19.097;2128012773;59;3.7292;0.0000
1697067874.000;1;8139162112;1;1;50;1;0;10;0.00;0.00;0;24.93;17.937;19.097;2128012773;60;3.7301;0.0010
1697072187.000;1;8140324864;1;1;70;1;0;10;0.00;0.00;0;24.92;18.313;18.552;2128443994;0;3.9314;0.0010
1697072187.001;1;8140324864;1;1;70;1;0;10;0.00;0.00;0;24.92;18.313;18.552;2128443994;1;3.9440;0.8050
1697072187.003;1;8140324864;1;1;70;1;0;10;0.00;0.00;0;24.92;18.313;18.552;2128443994;2;3.9483;0.9860
1697072187.010;1;8140324864;1;1;70;1;0;10;0.00;0.00;0;24.92;18.313;18.552;2128443994;3;3.9497;0.9980
1697072187.030;1;8140324864;1;1;70;1;0;10;0.00;0.00;0;24.92;18.313;18.552;2128443994;4;3.9497;0.9980
1697072187.100;1;8140324864;1;1;70;1;0;10;0.00;0.00;0;24.92;18.313;18.552;2128443994;5;3.9499;0.9960
1697072187.300;1;8140324864;1;1;70;1;0;10;0.00;0.00;0;24.92;18.313;18.552;2128443994;6;3.9510;1.0000
1697072188.000;1;8140324864;1;1;70;1;0;10;0.00;0.00;0;24.92;18.313;18.552;2128443994;7;3.9516;1.0000
1697072190.000;1;8140324864;1;1;70;1;0;10;0.00;0.00;0;24.92;18.313;18.552;2128443994;8;3.9540;1.0030
1697072197.000;1;8140324864;1;1;70;1;0;10;0.00;0.00;0;24.92;18.313;18.552;2128443994;9;3.9577;0.9970
1697072197.001;1;8140324864;1;1;70;1;0;10;0.00;0.00;0;24.92;18.313;18.552;2128443994;10;3.9371;-0.3270
1697072197.003;1;8140324864;1;1;70;1;0;10;0.00;0.00;0;24.92;18.313;18.552;2128443994;11;3.9251;-0.9130
1697072197.010;1;8140324864;1;1;70;1;0;10;0.00;0.00;0;24.92;18.313;18.552;2128443994;12;3.9226;-0.9980
1697072197.030;1;8140324864;1;1;70;1;0;10;0.00;0.00;0;24.92;18.313;18.552;2128443994;13;3.9214;-1.0030
1697072197.100;1;8140324864;1;1;70;1;0;10;0.00;0.00;0;24.92;18.313;18.552;2128443994;14;3.9205;-0.9990
1697072197.300;1;8140324864;1;1;70;1;0;10;0.00;0.00;0;24.92;18.313;18.552;2128443994;15;3.9192;-1.0010
1697072198.000;1;8140324864;1;1;70;1;0;10;0.00;0.00;0;24.92;18.313;18.552;2128443994;16;3.9172;-1.0030
1697072200.000;1;8140324864;1;1;70;1;0;10;0.00;0.00;0;24.92;18.313;18.552;2128443994;17;3.9137;-1.0010
1697072207.000;1;8140324864;1;1;70;1;0;10;0.00;0.00;0;24.92;18.313;18.552;2128443994;18;3.9088;-1.0030
1697072207.001;1;8140324864;1;1;70;1;0;10;0.00;0.00;0;24.92;18.313;18.552;2128443994;19;3.9190;-0.3450
1697072207.003;1;8140324864;1;1;70;1;0;10;0.00;0.00;0;24.92;18.313;18.552;2128443994;20;3.9257;-0.0350
1697072207.010;1;8140324864;1;1;70;1;0;10;0.00;0.00;0;24.92;18.313;18.552;2128443994;21;3.9265;0.0000
1697072207.030;1;8140324864;1;1;70;1;0;10;0.00;0.00;0;24.92;18.313;18.552;2128443994;22;3.9275;0.0010
1697072207.100;1;8140324864;1;1;70;1;0;10;0.00;0.00;0;24.92;18.313;18.552;2128443994;23;3.9268;0.0000
1697072207.300;1;8140324864;1;1;70;1;0;10;0.00;0.00;0;24.92;18.313;18.552;2128443994;24;3.9279;-0.0010
1697072208.000;1;8140324864;1;1;70;1;0;10;0.00;0.00;0;24.92;18.313;18.552;2128443994;25;3.9293;0.0020
1697072210.000;1;8140324864;1;1;70;1;0;10;0.00;0.00;0;24.92;18.313;18.552;2128443994;26;3.9295;0.0010
1697072217.000;1;8140324864;1;1;70;1;0;10;0.00;0.00;0;24.92;18.313;18.552;2128443994;27;3.9309;-0.0040
1697072217.001;1;8140324864;1;1;70;1;0;10;0.00;0.00;0;24.92;18.313;18.552;2128443994;28;3.9411;0.6800
1697072217.003;1;8140324864;1;1;70;1;0;10;0.00;0.00;0;24.92;18.313;18.552;2128443994;29;3.9475;0.9790
1697072217.010;1;8140324864;1;1;70;1;0;10;0.00;0.00;0;24.92;18.313;18.552;2128443994;30;3.9486;0.9980
1697072217.030;1;8140324864;1;1;70;1;0;10;0.00;0.00;0;24.92;18.313;18.552;2128443994;31;3.9489;1.0060
1697072217.100;1;8140324864;1;1;70;1;0;10;0.00;0.00;0;24.92;18.313;18.552;2128443994;32;3.9494;1.0000
1697072217.300;1;8140324864;1;1;70;1;0;10;0.00;0.00;0;24.92;18.313;18.552;2128443994;33;3.9508;1.0070
1697072218.000;1;8140324864;1;1;70;1;0;10;0.00;0.00;0;24.92;18.313;18.552;2128443994;34;3.9511;0.9970
1697072220.000;1;8140324864;1;1;70;1;0;10;0.00;0.00;0;24.92;18.313;18.552;2128443994;35;3.9532;0.9970
1697072227.000;1;8140324864;1;1;70;1;0;10;0.00;0.00;0;24.92;18.313;18.552;2128443994;36;3.9569;0.9960
1697072247.000;1;8140324864;1;1;70;1;0;10;0.00;0.00;0;24.92;18.313;18.552;2128443994;37;3.9645;0.9980
1697072277.000;1;8140324864;1;1;70;1;0;10;0.00;0.00;0;24.92;18.313;18.552;2128443994;38;3.9703;1.0050
1697072277.001;1;8140324864;1;1;70;1;0;10;0.00;0.00;0;24.92;18.313;18.552;2128443994;39;3.9497;-0.3290
1697072277.003;1;8140324864;1;1;70;1;0;10;0.00;0.00;0;24.92;18.313;18.552;2128443994;40;3.9383;-0.9130
1697072277.010;1;8140324864;1;1;70;1;0;10;0.00;0.00;0;24.92;18.313;18.552;2128443994;41;3.9350;-0.9960
1697072277.030;1;8140324864;1;1;70;1;0;10;0.00;0.00;0;24.92;18.313;18.552;2128443994;42;3.9337;-1.0060
1697072277.100;1;8140324864;1;1;70;1;0;10;0.00;0.00;0;24.92;18.313;18.552;2128443994;43;3.9332;-1.0010
1697072277.300;1;8140324864;1;1;70;1;0;10;0.00;0.00;0;24.92;18.313;18.552;2128443994;44;3.9316;-1.0010
