Repository: ShafayethJamil/Battery-Diagnostic-Using-LGN

# LGN Battery Diagnostics from Pulse Relaxation (HPPC)

Code and result files for the paper *"Lie Generator Networks Extract
EIS-Grade Battery Diagnostics from Pulse Relaxation Data"* (S. Jamil,
R. Kapadia). Preprint: [https://arxiv.org/abs/2605.15351].

Lie Generator Networks (LGN) extract electrochemical time constants from
~60 seconds of post-pulse voltage relaxation and reconstruct impedance-grade
diagnostics without dedicated EIS hardware. This repository contains the
reference implementation and the result files behind the paper's figures.

File: cell_plsv2_P001_1_S01_C10.csv (part 30 of 45)
timestamp_s;timestamp_origin;sd_block_id;cyc_charged;is_rt;soc_nom;age_type;age_temp;age_soc;age_chg_rate;age_dischg_rate;age_profile;t_avg_degC;r_ref_10ms_mOhm;r_ref_1s_mOhm;uptime_ticks;seq_nr;v_raw_V;i_raw_A
1697072278.000;1;8140324864;1;1;70;1;0;10;0.00;0.00;0;24.92;18.313;18.552;2128443994;45;3.9291;-1.0020
1697072280.000;1;8140324864;1;1;70;1;0;10;0.00;0.00;0;24.92;18.313;18.552;2128443994;46;3.9253;-0.9970
1697072287.000;1;8140324864;1;1;70;1;0;10;0.00;0.00;0;24.92;18.313;18.552;2128443994;47;3.9194;-0.9990
1697072307.000;1;8140324864;1;1;70;1;0;10;0.00;0.00;0;24.92;18.313;18.552;2128443994;48;3.9091;-0.9980
1697072337.000;1;8140324864;1;1;70;1;0;10;0.00;0.00;0;24.92;18.313;18.552;2128443994;49;3.9010;-1.0040
1697072337.001;1;8140324864;1;1;70;1;0;10;0.00;0.00;0;24.92;18.313;18.552;2128443994;50;3.9120;-0.3440
1697072337.003;1;8140324864;1;1;70;1;0;10;0.00;0.00;0;24.92;18.313;18.552;2128443994;51;3.9180;-0.0360
1697072337.010;1;8140324864;1;1;70;1;0;10;0.00;0.00;0;24.92;18.313;18.552;2128443994;52;3.9198;-0.0050
1697072337.030;1;8140324864;1;1;70;1;0;10;0.00;0.00;0;24.92;18.313;18.552;2128443994;53;3.9199;-0.0010
1697072337.100;1;8140324864;1;1;70;1;0;10;0.00;0.00;0;24.92;18.313;18.552;2128443994;54;3.9199;0.0010
1697072337.300;1;8140324864;1;1;70;1;0;10;0.00;0.00;0;24.92;18.313;18.552;2128443994;55;3.9212;0.0010
1697072338.000;1;8140324864;1;1;70;1;0;10;0.00;0.00;0;24.92;18.313;18.552;2128443994;56;3.9221;-0.0030
1697072340.000;1;8140324864;1;1;70;1;0;10;0.00;0.00;0;24.92;18.313;18.552;2128443994;57;3.9229;-0.0030
1697072347.000;1;8140324864;1;1;70;1;0;10;0.00;0.00;0;24.92;18.313;18.552;2128443994;58;3.9263;0.0000
1697072367.000;1;8140324864;1;1;70;1;0;10;0.00;0.00;0;24.92;18.313;18.552;2128443994;59;3.9284;-0.0030
1697072397.000;1;8140324864;1;1;70;1;0;10;0.00;0.00;0;24.92;18.313;18.552;2128443994;60;3.9297;0.0010
1697076855.000;1;8141523456;1;1;90;1;0;10;0.00;0.00;0;24.92;18.045;20.253;2128889306;0;4.0829;0.0000
1697076855.001;1;8141523456;1;1;90;1;0;10;0.00;0.00;0;24.92;18.045;20.253;2128889306;1;4.0949;0.7980
1697076855.003;1;8141523456;1;1;90;1;0;10;0.00;0.00;0;24.92;18.045;20.253;2128889306;2;4.0991;0.9840
1697076855.010;1;8141523456;1;1;90;1;0;10;0.00;0.00;0;24.92;18.045;20.253;2128889306;3;4.1009;1.0010
1697076855.030;1;8141523456;1;1;90;1;0;10;0.00;0.00;0;24.92;18.045;20.253;2128889306;4;4.1017;1.0020
1697076855.100;1;8141523456;1;1;90;1;0;10;0.00;0.00;0;24.92;18.045;20.253;2128889306;5;4.1032;1.0040
1697076855.300;1;8141523456;1;1;90;1;0;10;0.00;0.00;0;24.92;18.045;20.253;2128889306;6;4.1026;0.9980
1697076856.000;1;8141523456;1;1;90;1;0;10;0.00;0.00;0;24.92;18.045;20.253;2128889306;7;4.1038;0.9980
1697076858.000;1;8141523456;1;1;90;1;0;10;0.00;0.00;0;24.92;18.045;20.253;2128889306;8;4.1060;0.9950
1697076865.000;1;8141523456;1;1;90;1;0;10;0.00;0.00;0;24.92;18.045;20.253;2128889306;9;4.1095;0.9990
1697076865.001;1;8141523456;1;1;90;1;0;10;0.00;0.00;0;24.92;18.045;20.253;2128889306;10;4.0883;-0.3310
1697076865.003;1;8141523456;1;1;90;1;0;10;0.00;0.00;0;24.92;18.045;20.253;2128889306;11;4.0772;-0.9050
1697076865.010;1;8141523456;1;1;90;1;0;10;0.00;0.00;0;24.92;18.045;20.253;2128889306;12;4.0726;-1.0020
1697076865.030;1;8141523456;1;1;90;1;0;10;0.00;0.00;0;24.92;18.045;20.253;2128889306;13;4.0706;-1.0070
1697076865.100;1;8141523456;1;1;90;1;0;10;0.00;0.00;0;24.92;18.045;20.253;2128889306;14;4.0702;-0.9970
1697076865.300;1;8141523456;1;1;90;1;0;10;0.00;0.00;0;24.92;18.045;20.253;2128889306;15;4.0687;-1.0010
1697076866.000;1;8141523456;1;1;90;1;0;10;0.00;0.00;0;24.92;18.045;20.253;2128889306;16;4.0667;-1.0040
1697076868.000;1;8141523456;1;1;90;1;0;10;0.00;0.00;0;24.92;18.045;20.253;2128889306;17;4.0639;-0.9970
1697076875.000;1;8141523456;1;1;90;1;0;10;0.00;0.00;0;24.92;18.045;20.253;2128889306;18;4.0589;-0.9980
1697076875.001;1;8141523456;1;1;90;1;0;10;0.00;0.00;0;24.92;18.045;20.253;2128889306;19;4.0694;-0.3500
1697076875.003;1;8141523456;1;1;90;1;0;10;0.00;0.00;0;24.92;18.045;20.253;2128889306;20;4.0750;-0.0320
1697076875.010;1;8141523456;1;1;90;1;0;10;0.00;0.00;0;24.92;18.045;20.253;2128889306;21;4.0774;0.0030
1697076875.030;1;8141523456;1;1;90;1;0;10;0.00;0.00;0;24.92;18.045;20.253;2128889306;22;4.0781;-0.0050
1697076875.100;1;8141523456;1;1;90;1;0;10;0.00;0.00;0;24.92;18.045;20.253;2128889306;23;4.0785;-0.0030
1697076875.300;1;8141523456;1;1;90;1;0;10;0.00;0.00;0;24.92;18.045;20.253;2128889306;24;4.0789;-0.0030
1697076876.000;1;8141523456;1;1;90;1;0;10;0.00;0.00;0;24.92;18.045;20.253;2128889306;25;4.0798;0.0000
1697076878.000;1;8141523456;1;1;90;1;0;10;0.00;0.00;0;24.92;18.045;20.253;2128889306;26;4.0810;0.0010
1697076885.000;1;8141523456;1;1;90;1;0;10;0.00;0.00;0;24.92;18.045;20.253;2128889306;27;4.0816;-0.0020
1697076885.001;1;8141523456;1;1;90;1;0;10;0.00;0.00;0;24.92;18.045;20.253;2128889306;28;4.0923;0.6650
1697076885.003;1;8141523456;1;1;90;1;0;10;0.00;0.00;0;24.92;18.045;20.253;2128889306;29;4.0987;0.9700
1697076885.010;1;8141523456;1;1;90;1;0;10;0.00;0.00;0;24.92;18.045;20.253;2128889306;30;4.1002;1.0030
1697076885.030;1;8141523456;1;1;90;1;0;10;0.00;0.00;0;24.92;18.045;20.253;2128889306;31;4.1005;1.0000
1697076885.100;1;8141523456;1;1;90;1;0;10;0.00;0.00;0;24.92;18.045;20.253;2128889306;32;4.1020;1.0020
1697076885.300;1;8141523456;1;1;90;1;0;10;0.00;0.00;0;24.92;18.045;20.253;2128889306;33;4.1021;1.0030
1697076886.000;1;8141523456;1;1;90;1;0;10;0.00;0.00;0;24.92;18.045;20.253;2128889306;34;4.1029;0.9970
1697076888.000;1;8141523456;1;1;90;1;0;10;0.00;0.00;0;24.92;18.045;20.253;2128889306;35;4.1053;1.0020
1697076895.000;1;8141523456;1;1;90;1;0;10;0.00;0.00;0;24.92;18.045;20.253;2128889306;36;4.1085;1.0000
1697076915.000;1;8141523456;1;1;90;1;0;10;0.00;0.00;0;24.92;18.045;20.253;2128889306;37;4.1150;0.9990
1697076945.000;1;8141523456;1;1;90;1;0;10;0.00;0.00;0;24.92;18.045;20.253;2128889306;38;4.1204;0.9960
1697076945.001;1;8141523456;1;1;90;1;0;10;0.00;0.00;0;24.92;18.045;20.253;2128889306;39;4.0993;-0.3330
1697076945.003;1;8141523456;1;1;90;1;0;10;0.00;0.00;0;24.92;18.045;20.253;2128889306;40;4.0881;-0.9110
1697076945.010;1;8141523456;1;1;90;1;0;10;0.00;0.00;0;24.92;18.045;20.253;2128889306;41;4.0838;-1.0010
1697076945.030;1;8141523456;1;1;90;1;0;10;0.00;0.00;0;24.92;18.045;20.253;2128889306;42;4.0819;-0.9990
1697076945.100;1;8141523456;1;1;90;1;0;10;0.00;0.00;0;24.92;18.045;20.253;2128889306;43;4.0808;-0.9960
1697076945.300;1;8141523456;1;1;90;1;0;10;0.00;0.00;0;24.92;18.045;20.253;2128889306;44;4.0799;-0.9990
1697076946.000;1;8141523456;1;1;90;1;0;10;0.00;0.00;0;24.92;18.045;20.253;2128889306;45;4.0770;-0.9910
1697076948.000;1;8141523456;1;1;90;1;0;10;0.00;0.00;0;24.92;18.045;20.253;2128889306;46;4.0738;-0.9980
1697076955.000;1;8141523456;1;1;90;1;0;10;0.00;0.00;0;24.92;18.045;20.253;2128889306;47;4.0676;-1.0020
1697076975.000;1;8141523456;1;1;90;1;0;10;0.00;0.00;0;24.92;18.045;20.253;2128889306;48;4.0590;-1.0030
1697077005.000;1;8141523456;1;1;90;1;0;10;0.00;0.00;0;24.92;18.045;20.253;2128889306;49;4.0525;-1.0000
1697077005.001;1;8141523456;1;1;90;1;0;10;0.00;0.00;0;24.92;18.045;20.253;2128889306;50;4.0623;-0.3480
1697077005.003;1;8141523456;1;1;90;1;0;10;0.00;0.00;0;24.92;18.045;20.253;2128889306;51;4.0693;-0.0330
1697077005.010;1;8141523456;1;1;90;1;0;10;0.00;0.00;0;24.92;18.045;20.253;2128889306;52;4.0711;0.0030
1697077005.030;1;8141523456;1;1;90;1;0;10;0.00;0.00;0;24.92;18.045;20.253;2128889306;53;4.0719;0.0020
1697077005.100;1;8141523456;1;1;90;1;0;10;0.00;0.00;0;24.92;18.045;20.253;2128889306;54;4.0722;0.0000
1697077005.300;1;8141523456;1;1;90;1;0;10;0.00;0.00;0;24.92;18.045;20.253;2128889306;55;4.0729;0.0030
1697077006.000;1;8141523456;1;1;90;1;0;10;0.00;0.00;0;24.92;18.045;20.253;2128889306;56;4.0734;0.0020
1697077008.000;1;8141523456;1;1;90;1;0;10;0.00;0.00;0;24.92;18.045;20.253;2128889306;57;4.0755;-0.0010
1697077015.000;1;8141523456;1;1;90;1;0;10;0.00;0.00;0;24.92;18.045;20.253;2128889306;58;4.0777;0.0010
1697077035.000;1;8141523456;1;1;90;1;0;10;0.00;0.00;0;24.92;18.045;20.253;2128889306;59;4.0799;-0.0010
1697077065.000;1;8141523456;1;1;90;1;0;10;0.00;0.00;0;24.92;18.045;20.253;2128889306;60;4.0814;-0.0010
1697100221.000;1;8146751488;0;0;90;1;0;10;0.00;0.00;0;1.38;30.875;41.935;2131117614;0;4.0792;-0.0010
1697100221.001;1;8146751488;0;0;90;1;0;10;0.00;0.00;0;1.38;30.875;41.935;2131117614;1;4.0960;0.7910
1697100221.003;1;8146751488;0;0;90;1;0;10;0.00;0.00;0;1.38;30.875;41.935;2131117614;2;4.1046;0.9800
1697100221.010;1;8146751488;0;0;90;1;0;10;0.00;0.00;0;1.38;30.875;41.935;2131117614;3;4.1100;0.9950
1697100221.030;1;8146751488;0;0;90;1;0;10;0.00;0.00;0;1.38;30.875;41.935;2131117614;4;4.1142;1.0040
1697100221.100;1;8146751488;0;0;90;1;0;10;0.00;0.00;0;1.38;30.875;41.935;2131117614;5;4.1212;1.0000
1697100221.300;1;8146751488;0;0;90;1;0;10;0.00;0.00;0;1.38;30.875;41.935;2131117614;6;4.1260;1.0000
1697100222.000;1;8146751488;0;0;90;1;0;10;0.00;0.00;0;1.38;30.875;41.935;2131117614;7;4.1293;0.9990
1697100224.000;1;8146751488;0;0;90;1;0;10;0.00;0.00;0;1.38;30.875;41.935;2131117614;8;4.1324;1.0010
1697100231.000;1;8146751488;0;0;90;1;0;10;0.00;0.00;0;1.38;30.875;41.935;2131117614;9;4.1395;1.0030
1697100231.001;1;8146751488;0;0;90;1;0;10;0.00;0.00;0;1.38;30.875;41.935;2131117614;10;4.1127;-0.3190
1697100231.003;1;8146751488;0;0;90;1;0;10;0.00;0.00;0;1.38;30.875;41.935;2131117614;11;4.0931;-0.8820
1697100231.010;1;8146751488;0;0;90;1;0;10;0.00;0.00;0;1.38;30.875;41.935;2131117614;12;4.0791;-0.9990
1697100231.030;1;8146751488;0;0;90;1;0;10;0.00;0.00;0;1.38;30.875;41.935;2131117614;13;4.0699;-0.9970
1697100231.100;1;8146751488;0;0;90;1;0;10;0.00;0.00;0;1.38;30.875;41.935;2131117614;14;4.0566;-0.9990
1697100231.300;1;8146751488;0;0;90;1;0;10;0.00;0.00;0;1.38;30.875;41.935;2131117614;15;4.0466;-1.0000
1697100232.000;1;8146751488;0;0;90;1;0;10;0.00;0.00;0;1.38;30.875;41.935;2131117614;16;4.0406;-1.0010
1697100234.000;1;8146751488;0;0;90;1;0;10;0.00;0.00;0;1.38;30.875;41.935;2131117614;17;4.0347;-1.0010
1697100241.000;1;8146751488;0;0;90;1;0;10;0.00;0.00;0;1.38;30.875;41.935;2131117614;18;4.0253;-0.9990
1697100241.001;1;8146751488;0;0;90;1;0;10;0.00;0.00;0;1.38;30.875;41.935;2131117614;19;4.0380;-0.3580
1697100241.003;1;8146751488;0;0;90;1;0;10;0.00;0.00;0;1.38;30.875;41.935;2131117614;20;4.0489;-0.0420
1697100241.010;1;8146751488;0;0;90;1;0;10;0.00;0.00;0;1.38;30.875;41.935;2131117614;21;4.0561;0.0000
1697100241.030;1;8146751488;0;0;90;1;0;10;0.00;0.00;0;1.38;30.875;41.935;2131117614;22;4.0605;0.0000
1697100241.100;1;8146751488;0;0;90;1;0;10;0.00;0.00;0;1.38;30.875;41.935;2131117614;23;4.0662;-0.0050
1697100241.300;1;8146751488;0;0;90;1;0;10;0.00;0.00;0;1.38;30.875;41.935;2131117614;24;4.0726;0.0030
1697100242.000;1;8146751488;0;0;90;1;0;10;0.00;0.00;0;1.38;30.875;41.935;2131117614;25;4.0739;-0.0030
1697100244.000;1;8146751488;0;0;90;1;0;10;0.00;0.00;0;1.38;30.875;41.935;2131117614;26;4.0768;-0.0010
1697100251.000;1;8146751488;0;0;90;1;0;10;0.00;0.00;0;1.38;30.875;41.935;2131117614;27;4.0776;0.0000
1697100251.001;1;8146751488;0;0;90;1;0;10;0.00;0.00;0;1.38;30.875;41.935;2131117614;28;4.0916;0.6660
1697100251.003;1;8146751488;0;0;90;1;0;10;0.00;0.00;0;1.38;30.875;41.935;2131117614;29;4.1020;0.9640
1697100251.010;1;8146751488;0;0;90;1;0;10;0.00;0.00;0;1.38;30.875;41.935;2131117614;30;4.1083;1.0010
1697100251.030;1;8146751488;0;0;90;1;0;10;0.00;0.00;0;1.38;30.875;41.935;2131117614;31;4.1131;1.0050
1697100251.100;1;8146751488;0;0;90;1;0;10;0.00;0.00;0;1.38;30.875;41.935;2131117614;32;4.1195;1.0000
1697100251.300;1;8146751488;0;0;90;1;0;10;0.00;0.00;0;1.38;30.875;41.935;2131117614;33;4.1247;0.9950
1697100252.000;1;8146751488;0;0;90;1;0;10;0.00;0.00;0;1.38;30.875;41.935;2131117614;34;4.1278;1.0020
1697100254.000;1;8146751488;0;0;90;1;0;10;0.00;0.00;0;1.38;30.875;41.935;2131117614;35;4.1320;1.0070
1697100261.000;1;8146751488;0;0;90;1;0;10;0.00;0.00;0;1.38;30.875;41.935;2131117614;36;4.1383;1.0000
1697100281.000;1;8146751488;0;0;90;1;0;10;0.00;0.00;0;1.38;30.875;41.935;2131117614;37;4.1490;0.9980
1697100311.000;1;8146751488;0;0;90;1;0;10;0.00;0.00;0;1.38;30.875;41.935;2131117614;38;4.1582;1.0010
1697100311.001;1;8146751488;0;0;90;1;0;10;0.00;0.00;0;1.38;30.875;41.935;2131117614;39;4.1315;-0.3210
1697100311.003;1;8146751488;0;0;90;1;0;10;0.00;0.00;0;1.38;30.875;41.935;2131117614;40;4.1114;-0.8860
1697100311.010;1;8146751488;0;0;90;1;0;10;0.00;0.00;0;1.38;30.875;41.935;2131117614;41;4.0984;-0.9980
1697100311.030;1;8146751488;0;0;90;1;0;10;0.00;0.00;0;1.38;30.875;41.935;2131117614;42;4.0892;-0.9960
1697100311.100;1;8146751488;0;0;90;1;0;10;0.00;0.00;0;1.38;30.875;41.935;2131117614;43;4.0755;-0.9970
1697100311.300;1;8146751488;0;0;90;1;0;10;0.00;0.00;0;1.38;30.875;41.935;2131117614;44;4.0638;-1.0010
1697100312.000;1;8146751488;0;0;90;1;0;10;0.00;0.00;0;1.38;30.875;41.935;2131117614;45;4.0579;-0.9980
1697100314.000;1;8146751488;0;0;90;1;0;10;0.00;0.00;0;1.38;30.875;41.935;2131117614;46;4.0512;-0.9990
1697100321.000;1;8146751488;0;0;90;1;0;10;0.00;0.00;0;1.38;30.875;41.935;2131117614;47;4.0399;-0.9970
1697100341.000;1;8146751488;0;0;90;1;0;10;0.00;0.00;0;1.38;30.875;41.935;2131117614;48;4.0242;-0.9970
1697100371.000;1;8146751488;0;0;90;1;0;10;0.00;0.00;0;1.38;30.875;41.935;2131117614;49;4.0121;-1.0010
1697100371.001;1;8146751488;0;0;90;1;0;10;0.00;0.00;0;1.38;30.875;41.935;2131117614;50;4.0259;-0.3500
1697100371.003;1;8146751488;0;0;90;1;0;10;0.00;0.00;0;1.38;30.875;41.935;2131117614;51;4.0356;-0.0460
1697100371.010;1;8146751488;0;0;90;1;0;10;0.00;0.00;0;1.38;30.875;41.935;2131117614;52;4.0419;-0.0050
1697100371.030;1;8146751488;0;0;90;1;0;10;0.00;0.00;0;1.38;30.875;41.935;2131117614;53;4.0474;0.0020
1697100371.100;1;8146751488;0;0;90;1;0;10;0.00;0.00;0;1.38;30.875;41.935;2131117614;54;4.0538;-0.0010
1697100371.300;1;8146751488;0;0;90;1;0;10;0.00;0.00;0;1.38;30.875;41.935;2131117614;55;4.0588;0.0030
1697100372.000;1;8146751488;0;0;90;1;0;10;0.00;0.00;0;1.38;30.875;41.935;2131117614;56;4.0616;0.0050
1697100374.000;1;8146751488;0;0;90;1;0;10;0.00;0.00;0;1.38;30.875;41.935;2131117614;57;4.0643;0.0000
1697100381.000;1;8146751488;0;0;90;1;0;10;0.00;0.00;0;1.38;30.875;41.935;2131117614;58;4.0690;0.0030
1697100401.000;1;8146751488;0;0;90;1;0;10;0.00;0.00;0;1.38;30.875;41.935;2131117614;59;4.0742;0.0050
1697100431.000;1;8146751488;0;0;90;1;0;10;0.00;0.00;0;1.38;30.875;41.935;2131117614;60;4.0762;0.0000
1697104670.000;1;8147895296;0;0;70;1;0;10;0.00;0.00;0;1.37;29.635;37.316;2131541903;0;3.9459;-0.0010
1697104670.001;1;8147895296;0;0;70;1;0;10;0.00;0.00;0;1.37;29.635;37.316;2131541903;1;3.9623;0.8030
1697104670.003;1;8147895296;0;0;70;1;0;10;0.00;0.00;0;1.37;29.635;37.316;2131541903;2;3.9706;0.9810
1697104670.010;1;8147895296;0;0;70;1;0;10;0.00;0.00;0;1.37;29.635;37.316;2131541903;3;3.9755;0.9950
1697104670.030;1;8147895296;0;0;70;1;0;10;0.00;0.00;0;1.37;29.635;37.316;2131541903;4;3.9789;0.9980
1697104670.100;1;8147895296;0;0;70;1;0;10;0.00;0.00;0;1.37;29.635;37.316;2131541903;5;3.9834;1.0020
1697104670.300;1;8147895296;0;0;70;1;0;10;0.00;0.00;0;1.37;29.635;37.316;2131541903;6;3.9847;0.9970
1697104671.000;1;8147895296;0;0;70;1;0;10;0.00;0.00;0;1.37;29.635;37.316;2131541903;7;3.9871;0.9960
1697104673.000;1;8147895296;0;0;70;1;0;10;0.00;0.00;0;1.37;29.635;37.316;2131541903;8;3.9911;0.9980
1697104680.000;1;8147895296;0;0;70;1;0;10;0.00;0.00;0;1.37;29.635;37.316;2131541903;9;3.9984;1.0000
1697104680.001;1;8147895296;0;0;70;1;0;10;0.00;0.00;0;1.37;29.635;37.316;2131541903;10;3.9723;-0.3190
1697104680.003;1;8147895296;0;0;70;1;0;10;0.00;0.00;0;1.37;29.635;37.316;2131541903;11;3.9525;-0.8950
1697104680.010;1;8147895296;0;0;70;1;0;10;0.00;0.00;0;1.37;29.635;37.316;2131541903;12;3.9402;-0.9980
1697104680.030;1;8147895296;0;0;70;1;0;10;0.00;0.00;0;1.37;29.635;37.316;2131541903;13;3.9326;-0.9990
1697104680.100;1;8147895296;0;0;70;1;0;10;0.00;0.00;0;1.37;29.635;37.316;2131541903;14;3.9262;-0.9970
1697104680.300;1;8147895296;0;0;70;1;0;10;0.00;0.00;0;1.37;29.635;37.316;2131541903;15;3.9222;-0.9960
1697104681.000;1;8147895296;0;0;70;1;0;10;0.00;0.00;0;1.37;29.635;37.316;2131541903;16;3.9179;-1.0020
1697104683.000;1;8147895296;0;0;70;1;0;10;0.00;0.00;0;1.37;29.635;37.316;2131541903;17;3.9113;-1.0010
1697104690.000;1;8147895296;0;0;70;1;0;10;0.00;0.00;0;1.37;29.635;37.316;2131541903;18;3.9000;-1.0020
1697104690.001;1;8147895296;0;0;70;1;0;10;0.00;0.00;0;1.37;29.635;37.316;2131541903;19;3.9135;-0.3550
1697104690.003;1;8147895296;0;0;70;1;0;10;0.00;0.00;0;1.37;29.635;37.316;2131541903;20;3.9236;-0.0410
1697104690.010;1;8147895296;0;0;70;1;0;10;0.00;0.00;0;1.37;29.635;37.316;2131541903;21;3.9298;0.0000
1697104690.030;1;8147895296;0;0;70;1;0;10;0.00;0.00;0;1.37;29.635;37.316;2131541903;22;3.9337;-0.0010
1697104690.100;1;8147895296;0;0;70;1;0;10;0.00;0.00;0;1.37;29.635;37.316;2131541903;23;3.9372;-0.0020
1697104690.300;1;8147895296;0;0;70;1;0;10;0.00;0.00;0;1.37;29.635;37.316;2131541903;24;3.9387;0.0000
1697104691.000;1;8147895296;0;0;70;1;0;10;0.00;0.00;0;1.37;29.635;37.316;2131541903;25;3.9404;-0.0010
1697104693.000;1;8147895296;0;0;70;1;0;10;0.00;0.00;0;1.37;29.635;37.316;2131541903;26;3.9424;0.0000
1697104700.000;1;8147895296;0;0;70;1;0;10;0.00;0.00;0;1.37;29.635;37.316;2131541903;27;3.9445;0.0050
1697104700.001;1;8147895296;0;0;70;1;0;10;0.00;0.00;0;1.37;29.635;37.316;2131541903;28;3.9578;0.6750
1697104700.003;1;8147895296;0;0;70;1;0;10;0.00;0.00;0;1.37;29.635;37.316;2131541903;29;3.9675;0.9670
1697104700.010;1;8147895296;0;0;70;1;0;10;0.00;0.00;0;1.37;29.635;37.316;2131541903;30;3.9740;1.0020
1697104700.030;1;8147895296;0;0;70;1;0;10;0.00;0.00;0;1.37;29.635;37.316;2131541903;31;3.9774;1.0040
1697104700.100;1;8147895296;0;0;70;1;0;10;0.00;0.00;0;1.37;29.635;37.316;2131541903;32;3.9816;0.9990
1697104700.300;1;8147895296;0;0;70;1;0;10;0.00;0.00;0;1.37;29.635;37.316;2131541903;33;3.9828;1.0030
1697104701.000;1;8147895296;0;0;70;1;0;10;0.00;0.00;0;1.37;29.635;37.316;2131541903;34;3.9856;1.0050
1697104703.000;1;8147895296;0;0;70;1;0;10;0.00;0.00;0;1.37;29.635;37.316;2131541903;35;3.9897;0.9970
1697104710.000;1;8147895296;0;0;70;1;0;10;0.00;0.00;0;1.37;29.635;37.316;2131541903;36;3.9979;1.0000
1697104730.000;1;8147895296;0;0;70;1;0;10;0.00;0.00;0;1.37;29.635;37.316;2131541903;37;4.0101;1.0010
1697104760.000;1;8147895296;0;0;70;1;0;10;0.00;0.00;0;1.37;29.635;37.316;2131541903;38;4.0203;1.0000
1697104760.001;1;8147895296;0;0;70;1;0;10;0.00;0.00;0;1.37;29.635;37.316;2131541903;39;3.9938;-0.3180
1697104760.003;1;8147895296;0;0;70;1;0;10;0.00;0.00;0;1.37;29.635;37.316;2131541903;40;3.9746;-0.8920
1697104760.010;1;8147895296;0;0;70;1;0;10;0.00;0.00;0;1.37;29.635;37.316;2131541903;41;3.9618;-0.9920
1697104760.030;1;8147895296;0;0;70;1;0;10;0.00;0.00;0;1.37;29.635;37.316;2131541903;42;3.9541;-0.9930
1697104760.100;1;8147895296;0;0;70;1;0;10;0.00;0.00;0;1.37;29.635;37.316;2131541903;43;3.9468;-1.0000
1697104760.300;1;8147895296;0;0;70;1;0;10;0.00;0.00;0;1.37;29.635;37.316;2131541903;44;3.9433;-1.0040
1697104761.000;1;8147895296;0;0;70;1;0;10;0.00;0.00;0;1.37;29.635;37.316;2131541903;45;3.9387;-0.9980
1697104763.000;1;8147895296;0;0;70;1;0;10;0.00;0.00;0;1.37;29.635;37.316;2131541903;46;3.9326;-1.0050
1697104770.000;1;8147895296;0;0;70;1;0;10;0.00;0.00;0;1.37;29.635;37.316;2131541903;47;3.9207;-0.9990
1697104790.000;1;8147895296;0;0;70;1;0;10;0.00;0.00;0;1.37;29.635;37.316;2131541903;48;3.9015;-1.0000
1697104820.000;1;8147895296;0;0;70;1;0;10;0.00;0.00;0;1.37;29.635;37.316;2131541903;49;3.8835;-1.0030
1697104820.001;1;8147895296;0;0;70;1;0;10;0.00;0.00;0;1.37;29.635;37.316;2131541903;50;3.8965;-0.3540
1697104820.003;1;8147895296;0;0;70;1;0;10;0.00;0.00;0;1.37;29.635;37.316;2131541903;51;3.9073;-0.0450
1697104820.010;1;8147895296;0;0;70;1;0;10;0.00;0.00;0;1.37;29.635;37.316;2131541903;52;3.9129;-0.0010
1697104820.030;1;8147895296;0;0;70;1;0;10;0.00;0.00;0;1.37;29.635;37.316;2131541903;53;3.9170;-0.0020
1697104820.100;1;8147895296;0;0;70;1;0;10;0.00;0.00;0;1.37;29.635;37.316;2131541903;54;3.9194;0.0000
1697104820.300;1;8147895296;0;0;70;1;0;10;0.00;0.00;0;1.37;29.635;37.316;2131541903;55;3.9216;0.0000
1697104821.000;1;8147895296;0;0;70;1;0;10;0.00;0.00;0;1.37;29.635;37.316;2131541903;56;3.9237;-0.0020
1697104823.000;1;8147895296;0;0;70;1;0;10;0.00;0.00;0;1.37;29.635;37.316;2131541903;57;3.9269;-0.0020
1697104830.000;1;8147895296;0;0;70;1;0;10;0.00;0.00;0;1.37;29.635;37.316;2131541903;58;3.9317;-0.0010
1697104850.000;1;8147895296;0;0;70;1;0;10;0.00;0.00;0;1.37;29.635;37.316;2131541903;59;3.9378;0.0000
1697104880.000;1;8147895296;0;0;70;1;0;10;0.00;0.00;0;1.37;29.635;37.316;2131541903;60;3.9416;0.0040
1697109574.000;1;8149154816;0;0;50;1;0;10;0.00;0.00;0;1.37;28.847;35.542;2132009697;0;3.7457;0.0010
1697109574.001;1;8149154816;0;0;50;1;0;10;0.00;0.00;0;1.37;28.847;35.542;2132009697;1;3.7618;0.8050
1697109574.003;1;8149154816;0;0;50;1;0;10;0.00;0.00;0;1.37;28.847;35.542;2132009697;2;3.7693;0.9820
1697109574.010;1;8149154816;0;0;50;1;0;10;0.00;0.00;0;1.37;28.847;35.542;2132009697;3;3.7744;0.9960
1697109574.030;1;8149154816;0;0;50;1;0;10;0.00;0.00;0;1.37;28.847;35.542;2132009697;4;3.7783;1.0030
1697109574.100;1;8149154816;0;0;50;1;0;10;0.00;0.00;0;1.37;28.847;35.542;2132009697;5;3.7810;0.9960
1697109574.300;1;8149154816;0;0;50;1;0;10;0.00;0.00;0;1.37;28.847;35.542;2132009697;6;3.7824;0.9990
1697109575.000;1;8149154816;0;0;50;1;0;10;0.00;0.00;0;1.37;28.847;35.542;2132009697;7;3.7839;0.9970
1697109577.000;1;8149154816;0;0;50;1;0;10;0.00;0.00;0;1.37;28.847;35.542;2132009697;8;3.7879;0.9990
1697109584.000;1;8149154816;0;0;50;1;0;10;0.00;0.00;0;1.37;28.847;35.542;2132009697;9;3.7943;1.0000
1697109584.001;1;8149154816;0;0;50;1;0;10;0.00;0.00;0;1.37;28.847;35.542;2132009697;10;3.7683;-0.3170
1697109584.003;1;8149154816;0;0;50;1;0;10;0.00;0.00;0;1.37;28.847;35.542;2132009697;11;3.7487;-0.9040
1697109584.010;1;8149154816;0;0;50;1;0;10;0.00;0.00;0;1.37;28.847;35.542;2132009697;12;3.7365;-0.9990
1697109584.030;1;8149154816;0;0;50;1;0;10;0.00;0.00;0;1.37;28.847;35.542;2132009697;13;3.7291;-0.9980
1697109584.100;1;8149154816;0;0;50;1;0;10;0.00;0.00;0;1.37;28.847;35.542;2132009697;14;3.7236;-0.9980
1697109584.300;1;8149154816;0;0;50;1;0;10;0.00;0.00;0;1.37;28.847;35.542;2132009697;15;3.7205;-1.0060
1697109585.000;1;8149154816;0;0;50;1;0;10;0.00;0.00;0;1.37;28.847;35.542;2132009697;16;3.7172;-0.9980
1697109587.000;1;8149154816;0;0;50;1;0;10;0.00;0.00;0;1.37;28.847;35.542;2132009697;17;3.7117;-1.0040
1697109594.000;1;8149154816;0;0;50;1;0;10;0.00;0.00;0;1.37;28.847;35.542;2132009697;18;3.7025;-0.9980
1697109594.001;1;8149154816;0;0;50;1;0;10;0.00;0.00;0;1.37;28.847;35.542;2132009697;19;3.7149;-0.3500
1697109594.003;1;8149154816;0;0;50;1;0;10;0.00;0.00;0;1.37;28.847;35.542;2132009697;20;3.7253;-0.0470
1697109594.010;1;8149154816;0;0;50;1;0;10;0.00;0.00;0;1.37;28.847;35.542;2132009697;21;3.7313;-0.0020
1697109594.030;1;8149154816;0;0;50;1;0;10;0.00;0.00;0;1.37;28.847;35.542;2132009697;22;3.7347;-0.0010
1697109594.100;1;8149154816;0;0;50;1;0;10;0.00;0.00;0;1.37;28.847;35.542;2132009697;23;3.7380;0.0000
1697109594.300;1;8149154816;0;0;50;1;0;10;0.00;0.00;0;1.37;28.847;35.542;2132009697;24;3.7389;-0.0030
1697109595.000;1;8149154816;0;0;50;1;0;10;0.00;0.00;0;1.37;28.847;35.542;2132009697;25;3.7404;0.0020
1697109597.000;1;8149154816;0;0;50;1;0;10;0.00;0.00;0;1.37;28.847;35.542;2132009697;26;3.7420;-0.0010
1697109604.000;1;8149154816;0;0;50;1;0;10;0.00;0.00;0;1.37;28.847;35.542;2132009697;27;3.7437;0.0020
1697109604.001;1;8149154816;0;0;50;1;0;10;0.00;0.00;0;1.37;28.847;35.542;2132009697;28;3.7575;0.6650
1697109604.003;1;8149154816;0;0;50;1;0;10;0.00;0.00;0;1.37;28.847;35.542;2132009697;29;3.7668;0.9730
1697109604.010;1;8149154816;0;0;50;1;0;10;0.00;0.00;0;1.37;28.847;35.542;2132009697;30;3.7731;0.9960
1697109604.030;1;8149154816;0;0;50;1;0;10;0.00;0.00;0;1.37;28.847;35.542;2132009697;31;3.7760;0.9990
1697109604.100;1;8149154816;0;0;50;1;0;10;0.00;0.00;0;1.37;28.847;35.542;2132009697;32;3.7792;1.0040
1697109604.300;1;8149154816;0;0;50;1;0;10;0.00;0.00;0;1.37;28.847;35.542;2132009697;33;3.7802;0.9970
1697109605.000;1;8149154816;0;0;50;1;0;10;0.00;0.00;0;1.37;28.847;35.542;2132009697;34;3.7822;0.9970
1697109607.000;1;8149154816;0;0;50;1;0;10;0.00;0.00;0;1.37;28.847;35.542;2132009697;35;3.7865;1.0020
1697109614.000;1;8149154816;0;0;50;1;0;10;0.00;0.00;0;1.37;28.847;35.542;2132009697;36;3.7935;1.0000
1697109634.000;1;8149154816;0;0;50;1;0;10;0.00;0.00;0;1.37;28.847;35.542;2132009697;37;3.8050;1.0000
1697109664.000;1;8149154816;0;0;50;1;0;10;0.00;0.00;0;1.37;28.847;35.542;2132009697;38;3.8149;0.9980
1697109664.001;1;8149154816;0;0;50;1;0;10;0.00;0.00;0;1.37;28.847;35.542;2132009697;39;3.7893;-0.3150
1697109664.003;1;8149154816;0;0;50;1;0;10;0.00;0.00;0;1.37;28.847;35.542;2132009697;40;3.7695;-0.9090
1697109664.010;1;8149154816;0;0;50;1;0;10;0.00;0.00;0;1.37;28.847;35.542;2132009697;41;3.7568;-0.9940
1697109664.030;1;8149154816;0;0;50;1;0;10;0.00;0.00;0;1.37;28.847;35.542;2132009697;42;3.7498;-1.0000
1697109664.100;1;8149154816;0;0;50;1;0;10;0.00;0.00;0;1.37;28.847;35.542;2132009697;43;3.7447;-0.9980
1697109664.300;1;8149154816;0;0;50;1;0;10;0.00;0.00;0;1.37;28.847;35.542;2132009697;44;3.7411;-1.0030
1697109665.000;1;8149154816;0;0;50;1;0;10;0.00;0.00;0;1.37;28.847;35.542;2132009697;45;3.7370;-1.0000
1697109667.000;1;8149154816;0;0;50;1;0;10;0.00;0.00;0;1.37;28.847;35.542;2132009697;46;3.7312;-0.9940
1697109674.000;1;8149154816;0;0;50;1;0;10;0.00;0.00;0;1.37;28.847;35.542;2132009697;47;3.7196;-1.0020
1697109694.000;1;8149154816;0;0;50;1;0;10;0.00;0.00;0;1.37;28.847;35.542;2132009697;48;3.7022;-0.9940
1697109724.000;1;8149154816;0;0;50;1;0;10;0.00;0.00;0;1.37;28.847;35.542;2132009697;49;3.6875;-1.0030
1697109724.001;1;8149154816;0;0;50;1;0;10;0.00;0.00;0;1.37;28.847;35.542;2132009697;50;3.6999;-0.3470
1697109724.003;1;8149154816;0;0;50;1;0;10;0.00;0.00;0;1.37;28.847;35.542;2132009697;51;3.7110;-0.0420
1697109724.010;1;8149154816;0;0;50;1;0;10;0.00;0.00;0;1.37;28.847;35.542;2132009697;52;3.7165;-0.0040
1697109724.030;1;8149154816;0;0;50;1;0;10;0.00;0.00;0;1.37;28.847;35.542;2132009697;53;3.7196;0.0000
1697109724.100;1;8149154816;0;0;50;1;0;10;0.00;0.00;0;1.37;28.847;35.542;2132009697;54;3.7224;0.0010
1697109724.300;1;8149154816;0;0;50;1;0;10;0.00;0.00;0;1.37;28.847;35.542;2132009697;55;3.7245;0.0010
1697109725.000;1;8149154816;0;0;50;1;0;10;0.00;0.00;0;1.37;28.847;35.542;2132009697;56;3.7257;0.0000
1697109727.000;1;8149154816;0;0;50;1;0;10;0.00;0.00;0;1.37;28.847;35.542;2132009697;57;3.7283;0.0010
1697109734.000;1;8149154816;0;0;50;1;0;10;0.00;0.00;0;1.37;28.847;35.542;2132009697;58;3.7326;-0.0020
1697109754.000;1;8149154816;0;0;50;1;0;10;0.00;0.00;0;1.37;28.847;35.542;2132009697;59;3.7376;0.0040
1697109784.000;1;8149154816;0;0;50;1;0;10;0.00;0.00;0;1.37;28.847;35.542;2132009697;60;3.7406;0.0000
1697115539.000;1;8150686720;0;0;30;1;0;10;0.00;0.00;0;1.46;29.428;35.700;2132578595;0;3.5901;-0.0010
1697115539.001;1;8150686720;0;0;30;1;0;10;0.00;0.00;0;1.46;29.428;35.700;2132578595;1;3.6065;0.7950
1697115539.003;1;8150686720;0;0;30;1;0;10;0.00;0.00;0;1.46;29.428;35.700;2132578595;2;3.6142;0.9830
1697115539.010;1;8150686720;0;0;30;1;0;10;0.00;0.00;0;1.46;29.428;35.700;2132578595;3;3.6194;0.9950
1697115539.030;1;8150686720;0;0;30;1;0;10;0.00;0.00;0;1.46;29.428;35.700;2132578595;4;3.6232;1.0000
1697115539.100;1;8150686720;0;0;30;1;0;10;0.00;0.00;0;1.46;29.428;35.700;2132578595;5;3.6257;0.9950
1697115539.300;1;8150686720;0;0;30;1;0;10;0.00;0.00;0;1.46;29.428;35.700;2132578595;6;3.6273;1.0030
1697115540.000;1;8150686720;0;0;30;1;0;10;0.00;0.00;0;1.46;29.428;35.700;2132578595;7;3.6293;1.0020
1697115542.000;1;8150686720;0;0;30;1;0;10;0.00;0.00;0;1.46;29.428;35.700;2132578595;8;3.6325;1.0000
1697115549.000;1;8150686720;0;0;30;1;0;10;0.00;0.00;0;1.46;29.428;35.700;2132578595;9;3.6387;1.0000
1697115549.001;1;8150686720;0;0;30;1;0;10;0.00;0.00;0;1.46;29.428;35.700;2132578595;10;3.6126;-0.3090
1697115549.003;1;8150686720;0;0;30;1;0;10;0.00;0.00;0;1.46;29.428;35.700;2132578595;11;3.5925;-0.9110
1697115549.010;1;8150686720;0;0;30;1;0;10;0.00;0.00;0;1.46;29.428;35.700;2132578595;12;3.5800;-0.9990
1697115549.030;1;8150686720;0;0;30;1;0;10;0.00;0.00;0;1.46;29.428;35.700;2132578595;13;3.5723;-1.0040
1697115549.100;1;8150686720;0;0;30;1;0;10;0.00;0.00;0;1.46;29.428;35.700;2132578595;14;3.5668;-0.9990
1697115549.300;1;8150686720;0;0;30;1;0;10;0.00;0.00;0;1.46;29.428;35.700;2132578595;15;3.5638;-1.0040
1697115550.000;1;8150686720;0;0;30;1;0;10;0.00;0.00;0;1.46;29.428;35.700;2132578595;16;3.5609;-1.0020
1697115552.000;1;8150686720;0;0;30;1;0;10;0.00;0.00;0;1.46;29.428;35.700;2132578595;17;3.5556;-0.9990
1697115559.000;1;8150686720;0;0;30;1;0;10;0.00;0.00;0;1.46;29.428;35.700;2132578595;18;3.5466;-1.0000
1697115559.001;1;8150686720;0;0;30;1;0;10;0.00;0.00;0;1.46;29.428;35.700;2132578595;19;3.5597;-0.3520
1697115559.003;1;8150686720;0;0;30;1;0;10;0.00;0.00;0;1.46;29.428;35.700;2132578595;20;3.5708;-0.0440
1697115559.010;1;8150686720;0;0;30;1;0;10;0.00;0.00;0;1.46;29.428;35.700;2132578595;21;3.5762;0.0010
1697115559.030;1;8150686720;0;0;30;1;0;10;0.00;0.00;0;1.46;29.428;35.700;2132578595;22;3.5796;-0.0050
1697115559.100;1;8150686720;0;0;30;1;0;10;0.00;0.00;0;1.46;29.428;35.700;2132578595;23;3.5832;-0.0010
1697115559.300;1;8150686720;0;0;30;1;0;10;0.00;0.00;0;1.46;29.428;35.700;2132578595;24;3.5844;-0.0010
1697115560.000;1;8150686720;0;0;30;1;0;10;0.00;0.00;0;1.46;29.428;35.700;2132578595;25;3.5853;-0.0020
1697115562.000;1;8150686720;0;0;30;1;0;10;0.00;0.00;0;1.46;29.428;35.700;2132578595;26;3.5867;0.0010
1697115569.000;1;8150686720;0;0;30;1;0;10;0.00;0.00;0;1.46;29.428;35.700;2132578595;27;3.5883;0.0010
1697115569.001;1;8150686720;0;0;30;1;0;10;0.00;0.00;0;1.46;29.428;35.700;2132578595;28;3.6018;0.6670
1697115569.003;1;8150686720;0;0;30;1;0;10;0.00;0.00;0;1.46;29.428;35.700;2132578595;29;3.6122;0.9710
1697115569.010;1;8150686720;0;0;30;1;0;10;0.00;0.00;0;1.46;29.428;35.700;2132578595;30;3.6175;0.9940
1697115569.030;1;8150686720;0;0;30;1;0;10;0.00;0.00;0;1.46;29.428;35.700;2132578595;31;3.6221;1.0000
1697115569.100;1;8150686720;0;0;30;1;0;10;0.00;0.00;0;1.46;29.428;35.700;2132578595;32;3.6245;0.9980
1697115569.300;1;8150686720;0;0;30;1;0;10;0.00;0.00;0;1.46;29.428;35.700;2132578595;33;3.6262;0.9980
1697115570.000;1;8150686720;0;0;30;1;0;10;0.00;0.00;0;1.46;29.428;35.700;2132578595;34;3.6283;1.0000
1697115572.000;1;8150686720;0;0;30;1;0;10;0.00;0.00;0;1.46;29.428;35.700;2132578595;35;3.6312;1.0010
1697115579.000;1;8150686720;0;0;30;1;0;10;0.00;0.00;0;1.46;29.428;35.700;2132578595;36;3.6381;0.9970
1697115599.000;1;8150686720;0;0;30;1;0;10;0.00;0.00;0;1.46;29.428;35.700;2132578595;37;3.6487;1.0000
1697115629.000;1;8150686720;0;0;30;1;0;10;0.00;0.00;0;1.46;29.428;35.700;2132578595;38;3.6596;0.9930
1697115629.001;1;8150686720;0;0;30;1;0;10;0.00;0.00;0;1.46;29.428;35.700;2132578595;39;3.6336;-0.3050
1697115629.003;1;8150686720;0;0;30;1;0;10;0.00;0.00;0;1.46;29.428;35.700;2132578595;40;3.6138;-0.9130
1697115629.010;1;8150686720;0;0;30;1;0;10;0.00;0.00;0;1.46;29.428;35.700;2132578595;41;3.6011;-1.0040
1697115629.030;1;8150686720;0;0;30;1;0;10;0.00;0.00;0;1.46;29.428;35.700;2132578595;42;3.5936;-0.9950
1697115629.100;1;8150686720;0;0;30;1;0;10;0.00;0.00;0;1.46;29.428;35.700;2132578595;43;3.5879;-1.0070
1697115629.300;1;8150686720;0;0;30;1;0;10;0.00;0.00;0;1.46;29.428;35.700;2132578595;44;3.5850;-1.0010
1697115630.000;1;8150686720;0;0;30;1;0;10;0.00;0.00;0;1.46;29.428;35.700;2132578595;45;3.5814;-1.0000
1697115632.000;1;8150686720;0;0;30;1;0;10;0.00;0.00;0;1.46;29.428;35.700;2132578595;46;3.5759;-1.0080
1697115639.000;1;8150686720;0;0;30;1;0;10;0.00;0.00;0;1.46;29.428;35.700;2132578595;47;3.5653;-0.9990
1697115659.000;1;8150686720;0;0;30;1;0;10;0.00;0.00;0;1.46;29.428;35.700;2132578595;48;3.5485;-0.9990
1697115689.000;1;8150686720;0;0;30;1;0;10;0.00;0.00;0;1.46;29.428;35.700;2132578595;49;3.5335;-0.9950
1697115689.001;1;8150686720;0;0;30;1;0;10;0.00;0.00;0;1.46;29.428;35.700;2132578595;50;3.5470;-0.3480
1697115689.003;1;8150686720;0;0;30;1;0;10;0.00;0.00;0;1.46;29.428;35.700;2132578595;51;3.5563;-0.0440
1697115689.010;1;8150686720;0;0;30;1;0;10;0.00;0.00;0;1.46;29.428;35.700;2132578595;52;3.5631;0.0020
1697115689.030;1;8150686720;0;0;30;1;0;10;0.00;0.00;0;1.46;29.428;35.700;2132578595;53;3.5661;0.0010
1697115689.100;1;8150686720;0;0;30;1;0;10;0.00;0.00;0;1.46;29.428;35.700;2132578595;54;3.5699;0.0020
1697115689.300;1;8150686720;0;0;30;1;0;10;0.00;0.00;0;1.46;29.428;35.700;2132578595;55;3.5708;0.0030
1697115690.000;1;8150686720;0;0;30;1;0;10;0.00;0.00;0;1.46;29.428;35.700;2132578595;56;3.5722;-0.0020
1697115692.000;1;8150686720;0;0;30;1;0;10;0.00;0.00;0;1.46;29.428;35.700;2132578595;57;3.5749;0.0000
1697115699.000;1;8150686720;0;0;30;1;0;10;0.00;0.00;0;1.46;29.428;35.700;2132578595;58;3.5789;0.0020
1697115719.000;1;8150686720;0;0;30;1;0;10;0.00;0.00;0;1.46;29.428;35.700;2132578595;59;3.5831;-0.0020
1697115749.000;1;8150686720;0;0;30;1;0;10;0.00;0.00;0;1.46;29.428;35.700;2132578595;60;3.5866;0.0050
1697119987.000;1;8151830528;0;0;10;1;0;10;0.00;0.00;0;1.53;31.964;46.101;2133002798;0;3.2918;0.0000
1697119987.001;1;8151830528;0;0;10;1;0;10;0.00;0.00;0;1.53;31.964;46.101;2133002798;1;3.3087;0.7940
1697119987.003;1;8151830528;0;0;10;1;0;10;0.00;0.00;0;1.53;31.964;46.101;2133002798;2;3.3168;0.9790
1697119987.010;1;8151830528;0;0;10;1;0;10;0.00;0.00;0;1.53;31.964;46.101;2133002798;3;3.3236;0.9950
1697119987.030;1;8151830528;0;0;10;1;0;10;0.00;0.00;0;1.53;31.964;46.101;2133002798;4;3.3283;0.9990
1697119987.100;1;8151830528;0;0;10;1;0;10;0.00;0.00;0;1.53;31.964;46.101;2133002798;5;3.3379;1.0000
1697119987.300;1;8151830528;0;0;10;1;0;10;0.00;0.00;0;1.53;31.964;46.101;2133002798;6;3.3480;1.0030
1697119988.000;1;8151830528;0;0;10;1;0;10;0.00;0.00;0;1.53;31.964;46.101;2133002798;7;3.3543;1.0020
1697119990.000;1;8151830528;0;0;10;1;0;10;0.00;0.00;0;1.53;31.964;46.101;2133002798;8;3.3605;1.0020
1697119997.000;1;8151830528;0;0;10;1;0;10;0.00;0.00;0;1.53;31.964;46.101;2133002798;9;3.3729;1.0020
1697119997.001;1;8151830528;0;0;10;1;0;10;0.00;0.00;0;1.53;31.964;46.101;2133002798;10;3.3460;-0.2930
1697119997.003;1;8151830528;0;0;10;1;0;10;0.00;0.00;0;1.53;31.964;46.101;2133002798;11;3.3252;-0.9120
1697119997.010;1;8151830528;0;0;10;1;0;10;0.00;0.00;0;1.53;31.964;46.101;2133002798;12;3.3108;-0.9920
1697119997.030;1;8151830528;0;0;10;1;0;10;0.00;0.00;0;1.53;31.964;46.101;2133002798;13;3.3000;-0.9950
1697119997.100;1;8151830528;0;0;10;1;0;10;0.00;0.00;0;1.53;31.964;46.101;2133002798;14;3.2833;-0.9990
1697119997.300;1;8151830528;0;0;10;1;0;10;0.00;0.00;0;1.53;31.964;46.101;2133002798;15;3.2647;-1.0020
1697119998.000;1;8151830528;0;0;10;1;0;10;0.00;0.00;0;1.53;31.964;46.101;2133002798;16;3.2485;-1.0030
1697120000.000;1;8151830528;0;0;10;1;0;10;0.00;0.00;0;1.53;31.964;46.101;2133002798;17;3.2355;-1.0050
1697120007.000;1;8151830528;0;0;10;1;0;10;0.00;0.00;0;1.53;31.964;46.101;2133002798;18;3.2143;-0.9990
1697120007.001;1;8151830528;0;0;10;1;0;10;0.00;0.00;0;1.53;31.964;46.101;2133002798;19;3.2279;-0.3410
1697120007.003;1;8151830528;0;0;10;1;0;10;0.00;0.00;0;1.53;31.964;46.101;2133002798;20;3.2378;-0.0550
1697120007.010;1;8151830528;0;0;10;1;0;10;0.00;0.00;0;1.53;31.964;46.101;2133002798;21;3.2452;-0.0010
1697120007.030;1;8151830528;0;0;10;1;0;10;0.00;0.00;0;1.53;31.964;46.101;2133002798;22;3.2511;0.0030
1697120007.100;1;8151830528;0;0;10;1;0;10;0.00;0.00;0;1.53;31.964;46.101;2133002798;23;3.2601;0.0000
1697120007.300;1;8151830528;0;0;10;1;0;10;0.00;0.00;0;1.53;31.964;46.101;2133002798;24;3.2732;0.0010
1697120008.000;1;8151830528;0;0;10;1;0;10;0.00;0.00;0;1.53;31.964;46.101;2133002798;25;3.2835;-0.0010
1697120010.000;1;8151830528;0;0;10;1;0;10;0.00;0.00;0;1.53;31.964;46.101;2133002798;26;3.2877;0.0010
1697120017.000;1;8151830528;0;0;10;1;0;10;0.00;0.00;0;1.53;31.964;46.101;2133002798;27;3.2901;0.0040
1697120017.001;1;8151830528;0;0;10;1;0;10;0.00;0.00;0;1.53;31.964;46.101;2133002798;28;3.3035;0.6500
1697120017.003;1;8151830528;0;0;10;1;0;10;0.00;0.00;0;1.53;31.964;46.101;2133002798;29;3.3144;0.9710
1697120017.010;1;8151830528;0;0;10;1;0;10;0.00;0.00;0;1.53;31.964;46.101;2133002798;30;3.3214;1.0030
1697120017.030;1;8151830528;0;0;10;1;0;10;0.00;0.00;0;1.53;31.964;46.101;2133002798;31;3.3268;1.0010
1697120017.100;1;8151830528;0;0;10;1;0;10;0.00;0.00;0;1.53;31.964;46.101;2133002798;32;3.3357;0.9970
1697120017.300;1;8151830528;0;0;10;1;0;10;0.00;0.00;0;1.53;31.964;46.101;2133002798;33;3.3459;0.9920
1697120018.000;1;8151830528;0;0;10;1;0;10;0.00;0.00;0;1.53;31.964;46.101;2133002798;34;3.3530;0.9990
1697120020.000;1;8151830528;0;0;10;1;0;10;0.00;0.00;0;1.53;31.964;46.101;2133002798;35;3.3591;1.0050
1697120027.000;1;8151830528;0;0;10;1;0;10;0.00;0.00;0;1.53;31.964;46.101;2133002798;36;3.3719;0.9970
1697120047.000;1;8151830528;0;0;10;1;0;10;0.00;0.00;0;1.53;31.964;46.101;2133002798;37;3.3964;1.0030
1697120077.000;1;8151830528;0;0;10;1;0;10;0.00;0.00;0;1.53;31.964;46.101;2133002798;38;3.4245;0.9980
1697120077.001;1;8151830528;0;0;10;1;0;10;0.00;0.00;0;1.53;31.964;46.101;2133002798;39;3.3988;-0.3010
1697120077.003;1;8151830528;0;0;10;1;0;10;0.00;0.00;0;1.53;31.964;46.101;2133002798;40;3.3771;-0.9190
1697120077.010;1;8151830528;0;0;10;1;0;10;0.00;0.00;0;1.53;31.964;46.101;2133002798;41;3.3627;-0.9870
1697120077.030;1;8151830528;0;0;10;1;0;10;0.00;0.00;0;1.53;31.964;46.101;2133002798;42;3.3521;-0.9930
1697120077.100;1;8151830528;0;0;10;1;0;10;0.00;0.00;0;1.53;31.964;46.101;2133002798;43;3.3368;-1.0030
1697120077.300;1;8151830528;0;0;10;1;0;10;0.00;0.00;0;1.53;31.964;46.101;2133002798;44;3.3210;-0.9970
1697120078.000;1;8151830528;0;0;10;1;0;10;0.00;0.00;0;1.53;31.964;46.101;2133002798;45;3.3089;-0.9930
1697120080.000;1;8151830528;0;0;10;1;0;10;0.00;0.00;0;1.53;31.964;46.101;2133002798;46;3.2972;-1.0030
1697120087.000;1;8151830528;0;0;10;1;0;10;0.00;0.00;0;1.53;31.964;46.101;2133002798;47;3.2764;-1.0050
1697120107.000;1;8151830528;0;0;10;1;0;10;0.00;0.00;0;1.53;31.964;46.101;2133002798;48;3.2363;-1.0010
1697120137.000;1;8151830528;0;0;10;1;0;10;0.00;0.00;0;1.53;31.964;46.101;2133002798;49;3.1910;-0.9950
1697120137.001;1;8151830528;0;0;10;1;0;10;0.00;0.00;0;1.53;31.964;46.101;2133002798;50;3.2045;-0.3430
1697120137.003;1;8151830528;0;0;10;1;0;10;0.00;0.00;0;1.53;31.964;46.101;2133002798;51;3.2151;-0.0490
1697120137.010;1;8151830528;0;0;10;1;0;10;0.00;0.00;0;1.53;31.964;46.101;2133002798;52;3.2217;-0.0040
1697120137.030;1;8151830528;0;0;10;1;0;10;0.00;0.00;0;1.53;31.964;46.101;2133002798;53;3.2270;-0.0010
1697120137.100;1;8151830528;0;0;10;1;0;10;0.00;0.00;0;1.53;31.964;46.101;2133002798;54;3.2367;0.0030
1697120137.300;1;8151830528;0;0;10;1;0;10;0.00;0.00;0;1.53;31.964;46.101;2133002798;55;3.2515;0.0030
1697120138.000;1;8151830528;0;0;10;1;0;10;0.00;0.00;0;1.53;31.964;46.101;2133002798;56;3.2639;-0.0010
1697120140.000;1;8151830528;0;0;10;1;0;10;0.00;0.00;0;1.53;31.964;46.101;2133002798;57;3.2699;0.0010
1697120147.000;1;8151830528;0;0;10;1;0;10;0.00;0.00;0;1.53;31.964;46.101;2133002798;58;3.2764;-0.0020
1697120167.000;1;8151830528;0;0;10;1;0;10;0.00;0.00;0;1.53;31.964;46.101;2133002798;59;3.2839;-0.0040
1697120197.000;1;8151830528;0;0;10;1;0;10;0.00;0.00;0;1.53;31.964;46.101;2133002798;60;3.2887;-0.0040
1698872990.000;1;8600880128;1;1;10;1;0;10;0.00;0.00;0;25.01;19.567;22.635;2300187682;0;3.3902;-0.0010
1698872990.001;1;8600880128;1;1;10;1;0;10;0.00;0.00;0;25.01;19.567;22.635;2300187682;1;3.4038;0.8010
1698872990.003;1;8600880128;1;1;10;1;0;10;0.00;0.00;0;25.01;19.567;22.635;2300187682;2;3.4086;0.9910
1698872990.010;1;8600880128;1;1;10;1;0;10;0.00;0.00;0;25.01;19.567;22.635;2300187682;3;3.4098;0.9990
1698872990.030;1;8600880128;1;1;10;1;0;10;0.00;0.00;0;25.01;19.567;22.635;2300187682;4;3.4117;1.0000
1698872990.100;1;8600880128;1;1;10;1;0;10;0.00;0.00;0;25.01;19.567;22.635;2300187682;5;3.4128;0.9970
1698872990.300;1;8600880128;1;1;10;1;0;10;0.00;0.00;0;25.01;19.567;22.635;2300187682;6;3.4141;1.0020
1698872991.000;1;8600880128;1;1;10;1;0;10;0.00;0.00;0;25.01;19.567;22.635;2300187682;7;3.4154;1.0010
1698872993.000;1;8600880128;1;1;10;1;0;10;0.00;0.00;0;25.01;19.567;22.635;2300187682;8;3.4186;1.0020
1698873000.000;1;8600880128;1;1;10;1;0;10;0.00;0.00;0;25.01;19.567;22.635;2300187682;9;3.4263;1.0010
1698873000.001;1;8600880128;1;1;10;1;0;10;0.00;0.00;0;25.01;19.567;22.635;2300187682;10;3.4056;-0.3100
