Repository: ShafayethJamil/Battery-Diagnostic-Using-LGN

# LGN Battery Diagnostics from Pulse Relaxation (HPPC)

Code and result files for the paper *"Lie Generator Networks Extract
EIS-Grade Battery Diagnostics from Pulse Relaxation Data"* (S. Jamil,
R. Kapadia). Preprint: [https://arxiv.org/abs/2605.15351].

Lie Generator Networks (LGN) extract electrochemical time constants from
~60 seconds of post-pulse voltage relaxation and reconstruct impedance-grade
diagnostics without dedicated EIS hardware. This repository contains the
reference implementation and the result files behind the paper's figures.

File: cell_plsv2_P001_1_S01_C10.csv (part 31 of 45)
timestamp_s;timestamp_origin;sd_block_id;cyc_charged;is_rt;soc_nom;age_type;age_temp;age_soc;age_chg_rate;age_dischg_rate;age_profile;t_avg_degC;r_ref_10ms_mOhm;r_ref_1s_mOhm;uptime_ticks;seq_nr;v_raw_V;i_raw_A
1698873000.003;1;8600880128;1;1;10;1;0;10;0.00;0.00;0;25.01;19.567;22.635;2300187682;11;3.3929;-0.9250
1698873000.010;1;8600880128;1;1;10;1;0;10;0.00;0.00;0;25.01;19.567;22.635;2300187682;12;3.3882;-1.0020
1698873000.030;1;8600880128;1;1;10;1;0;10;0.00;0.00;0;25.01;19.567;22.635;2300187682;13;3.3849;-1.0000
1698873000.100;1;8600880128;1;1;10;1;0;10;0.00;0.00;0;25.01;19.567;22.635;2300187682;14;3.3823;-0.9970
1698873000.300;1;8600880128;1;1;10;1;0;10;0.00;0.00;0;25.01;19.567;22.635;2300187682;15;3.3799;-1.0020
1698873001.000;1;8600880128;1;1;10;1;0;10;0.00;0.00;0;25.01;19.567;22.635;2300187682;16;3.3771;-1.0010
1698873003.000;1;8600880128;1;1;10;1;0;10;0.00;0.00;0;25.01;19.567;22.635;2300187682;17;3.3732;-1.0040
1698873010.000;1;8600880128;1;1;10;1;0;10;0.00;0.00;0;25.01;19.567;22.635;2300187682;18;3.3630;-1.0010
1698873010.001;1;8600880128;1;1;10;1;0;10;0.00;0.00;0;25.01;19.567;22.635;2300187682;19;3.3734;-0.3400
1698873010.003;1;8600880128;1;1;10;1;0;10;0.00;0.00;0;25.01;19.567;22.635;2300187682;20;3.3795;-0.0430
1698873010.010;1;8600880128;1;1;10;1;0;10;0.00;0.00;0;25.01;19.567;22.635;2300187682;21;3.3820;-0.0050
1698873010.030;1;8600880128;1;1;10;1;0;10;0.00;0.00;0;25.01;19.567;22.635;2300187682;22;3.3838;-0.0010
1698873010.100;1;8600880128;1;1;10;1;0;10;0.00;0.00;0;25.01;19.567;22.635;2300187682;23;3.3855;0.0000
1698873010.300;1;8600880128;1;1;10;1;0;10;0.00;0.00;0;25.01;19.567;22.635;2300187682;24;3.3863;-0.0020
1698873011.000;1;8600880128;1;1;10;1;0;10;0.00;0.00;0;25.01;19.567;22.635;2300187682;25;3.3869;0.0000
1698873013.000;1;8600880128;1;1;10;1;0;10;0.00;0.00;0;25.01;19.567;22.635;2300187682;26;3.3876;0.0070
1698873020.000;1;8600880128;1;1;10;1;0;10;0.00;0.00;0;25.01;19.567;22.635;2300187682;27;3.3891;0.0000
1698873020.001;1;8600880128;1;1;10;1;0;10;0.00;0.00;0;25.01;19.567;22.635;2300187682;28;3.3998;0.6670
1698873020.003;1;8600880128;1;1;10;1;0;10;0.00;0.00;0;25.01;19.567;22.635;2300187682;29;3.4062;0.9780
1698873020.010;1;8600880128;1;1;10;1;0;10;0.00;0.00;0;25.01;19.567;22.635;2300187682;30;3.4086;1.0000
1698873020.030;1;8600880128;1;1;10;1;0;10;0.00;0.00;0;25.01;19.567;22.635;2300187682;31;3.4107;1.0010
1698873020.100;1;8600880128;1;1;10;1;0;10;0.00;0.00;0;25.01;19.567;22.635;2300187682;32;3.4112;0.9970
1698873020.300;1;8600880128;1;1;10;1;0;10;0.00;0.00;0;25.01;19.567;22.635;2300187682;33;3.4126;1.0030
1698873021.000;1;8600880128;1;1;10;1;0;10;0.00;0.00;0;25.01;19.567;22.635;2300187682;34;3.4144;1.0020
1698873023.000;1;8600880128;1;1;10;1;0;10;0.00;0.00;0;25.01;19.567;22.635;2300187682;35;3.4181;1.0000
1698873030.000;1;8600880128;1;1;10;1;0;10;0.00;0.00;0;25.01;19.567;22.635;2300187682;36;3.4257;1.0030
1698873050.000;1;8600880128;1;1;10;1;0;10;0.00;0.00;0;25.01;19.567;22.635;2300187682;37;3.4406;1.0020
1698873080.000;1;8600880128;1;1;10;1;0;10;0.00;0.00;0;25.01;19.567;22.635;2300187682;38;3.4557;0.9990
1698873080.001;1;8600880128;1;1;10;1;0;10;0.00;0.00;0;25.01;19.567;22.635;2300187682;39;3.4349;-0.3100
1698873080.003;1;8600880128;1;1;10;1;0;10;0.00;0.00;0;25.01;19.567;22.635;2300187682;40;3.4225;-0.9290
1698873080.010;1;8600880128;1;1;10;1;0;10;0.00;0.00;0;25.01;19.567;22.635;2300187682;41;3.4176;-0.9990
1698873080.030;1;8600880128;1;1;10;1;0;10;0.00;0.00;0;25.01;19.567;22.635;2300187682;42;3.4149;-0.9980
1698873080.100;1;8600880128;1;1;10;1;0;10;0.00;0.00;0;25.01;19.567;22.635;2300187682;43;3.4128;-1.0020
1698873080.300;1;8600880128;1;1;10;1;0;10;0.00;0.00;0;25.01;19.567;22.635;2300187682;44;3.4108;-1.0050
1698873081.000;1;8600880128;1;1;10;1;0;10;0.00;0.00;0;25.01;19.567;22.635;2300187682;45;3.4078;-1.0020
1698873083.000;1;8600880128;1;1;10;1;0;10;0.00;0.00;0;25.01;19.567;22.635;2300187682;46;3.4038;-0.9930
1698873090.000;1;8600880128;1;1;10;1;0;10;0.00;0.00;0;25.01;19.567;22.635;2300187682;47;3.3925;-0.9970
1698873110.000;1;8600880128;1;1;10;1;0;10;0.00;0.00;0;25.01;19.567;22.635;2300187682;48;3.3725;-1.0010
1698873140.000;1;8600880128;1;1;10;1;0;10;0.00;0.00;0;25.01;19.567;22.635;2300187682;49;3.3515;-0.9990
1698873140.001;1;8600880128;1;1;10;1;0;10;0.00;0.00;0;25.01;19.567;22.635;2300187682;50;3.3625;-0.3400
1698873140.003;1;8600880128;1;1;10;1;0;10;0.00;0.00;0;25.01;19.567;22.635;2300187682;51;3.3682;-0.0440
1698873140.010;1;8600880128;1;1;10;1;0;10;0.00;0.00;0;25.01;19.567;22.635;2300187682;52;3.3712;-0.0020
1698873140.030;1;8600880128;1;1;10;1;0;10;0.00;0.00;0;25.01;19.567;22.635;2300187682;53;3.3730;0.0030
1698873140.100;1;8600880128;1;1;10;1;0;10;0.00;0.00;0;25.01;19.567;22.635;2300187682;54;3.3740;0.0000
1698873140.300;1;8600880128;1;1;10;1;0;10;0.00;0.00;0;25.01;19.567;22.635;2300187682;55;3.3751;0.0000
1698873141.000;1;8600880128;1;1;10;1;0;10;0.00;0.00;0;25.01;19.567;22.635;2300187682;56;3.3764;-0.0020
1698873143.000;1;8600880128;1;1;10;1;0;10;0.00;0.00;0;25.01;19.567;22.635;2300187682;57;3.3780;-0.0030
1698873150.000;1;8600880128;1;1;10;1;0;10;0.00;0.00;0;25.01;19.567;22.635;2300187682;58;3.3821;-0.0030
1698873170.000;1;8600880128;1;1;10;1;0;10;0.00;0.00;0;25.01;19.567;22.635;2300187682;59;3.3861;-0.0030
1698873200.000;1;8600880128;1;1;10;1;0;10;0.00;0.00;0;25.01;19.567;22.635;2300187682;60;3.3877;-0.0050
1698877372.000;1;8602006016;1;1;30;1;0;10;0.00;0.00;0;24.96;17.703;18.219;2300605707;0;3.5997;0.0010
1698877372.001;1;8602006016;1;1;30;1;0;10;0.00;0.00;0;24.96;17.703;18.219;2300605707;1;3.6121;0.8010
1698877372.003;1;8602006016;1;1;30;1;0;10;0.00;0.00;0;24.96;17.703;18.219;2300605707;2;3.6159;0.9860
1698877372.010;1;8602006016;1;1;30;1;0;10;0.00;0.00;0;24.96;17.703;18.219;2300605707;3;3.6175;1.0060
1698877372.030;1;8602006016;1;1;30;1;0;10;0.00;0.00;0;24.96;17.703;18.219;2300605707;4;3.6179;1.0030
1698877372.100;1;8602006016;1;1;30;1;0;10;0.00;0.00;0;24.96;17.703;18.219;2300605707;5;3.6179;1.0000
1698877372.300;1;8602006016;1;1;30;1;0;10;0.00;0.00;0;24.96;17.703;18.219;2300605707;6;3.6183;1.0010
1698877373.000;1;8602006016;1;1;30;1;0;10;0.00;0.00;0;24.96;17.703;18.219;2300605707;7;3.6201;0.9970
1698877375.000;1;8602006016;1;1;30;1;0;10;0.00;0.00;0;24.96;17.703;18.219;2300605707;8;3.6220;1.0060
1698877382.000;1;8602006016;1;1;30;1;0;10;0.00;0.00;0;24.96;17.703;18.219;2300605707;9;3.6260;0.9980
1698877382.001;1;8602006016;1;1;30;1;0;10;0.00;0.00;0;24.96;17.703;18.219;2300605707;10;3.6051;-0.3170
1698877382.003;1;8602006016;1;1;30;1;0;10;0.00;0.00;0;24.96;17.703;18.219;2300605707;11;3.5931;-0.9290
1698877382.010;1;8602006016;1;1;30;1;0;10;0.00;0.00;0;24.96;17.703;18.219;2300605707;12;3.5897;-0.9980
1698877382.030;1;8602006016;1;1;30;1;0;10;0.00;0.00;0;24.96;17.703;18.219;2300605707;13;3.5886;-1.0040
1698877382.100;1;8602006016;1;1;30;1;0;10;0.00;0.00;0;24.96;17.703;18.219;2300605707;14;3.5885;-1.0010
1698877382.300;1;8602006016;1;1;30;1;0;10;0.00;0.00;0;24.96;17.703;18.219;2300605707;15;3.5871;-0.9980
1698877383.000;1;8602006016;1;1;30;1;0;10;0.00;0.00;0;24.96;17.703;18.219;2300605707;16;3.5853;-0.9960
1698877385.000;1;8602006016;1;1;30;1;0;10;0.00;0.00;0;24.96;17.703;18.219;2300605707;17;3.5821;-0.9990
1698877392.000;1;8602006016;1;1;30;1;0;10;0.00;0.00;0;24.96;17.703;18.219;2300605707;18;3.5762;-0.9980
1698877392.001;1;8602006016;1;1;30;1;0;10;0.00;0.00;0;24.96;17.703;18.219;2300605707;19;3.5867;-0.3410
1698877392.003;1;8602006016;1;1;30;1;0;10;0.00;0.00;0;24.96;17.703;18.219;2300605707;20;3.5930;-0.0340
1698877392.010;1;8602006016;1;1;30;1;0;10;0.00;0.00;0;24.96;17.703;18.219;2300605707;21;3.5949;0.0010
1698877392.030;1;8602006016;1;1;30;1;0;10;0.00;0.00;0;24.96;17.703;18.219;2300605707;22;3.5951;0.0000
1698877392.100;1;8602006016;1;1;30;1;0;10;0.00;0.00;0;24.96;17.703;18.219;2300605707;23;3.5951;0.0000
1698877392.300;1;8602006016;1;1;30;1;0;10;0.00;0.00;0;24.96;17.703;18.219;2300605707;24;3.5960;0.0000
1698877393.000;1;8602006016;1;1;30;1;0;10;0.00;0.00;0;24.96;17.703;18.219;2300605707;25;3.5969;-0.0020
1698877395.000;1;8602006016;1;1;30;1;0;10;0.00;0.00;0;24.96;17.703;18.219;2300605707;26;3.5971;0.0000
1698877402.000;1;8602006016;1;1;30;1;0;10;0.00;0.00;0;24.96;17.703;18.219;2300605707;27;3.5977;0.0000
1698877402.001;1;8602006016;1;1;30;1;0;10;0.00;0.00;0;24.96;17.703;18.219;2300605707;28;3.6089;0.6730
1698877402.003;1;8602006016;1;1;30;1;0;10;0.00;0.00;0;24.96;17.703;18.219;2300605707;29;3.6153;0.9790
1698877402.010;1;8602006016;1;1;30;1;0;10;0.00;0.00;0;24.96;17.703;18.219;2300605707;30;3.6163;1.0000
1698877402.030;1;8602006016;1;1;30;1;0;10;0.00;0.00;0;24.96;17.703;18.219;2300605707;31;3.6172;0.9980
1698877402.100;1;8602006016;1;1;30;1;0;10;0.00;0.00;0;24.96;17.703;18.219;2300605707;32;3.6166;0.9990
1698877402.300;1;8602006016;1;1;30;1;0;10;0.00;0.00;0;24.96;17.703;18.219;2300605707;33;3.6176;1.0010
1698877403.000;1;8602006016;1;1;30;1;0;10;0.00;0.00;0;24.96;17.703;18.219;2300605707;34;3.6187;1.0020
1698877405.000;1;8602006016;1;1;30;1;0;10;0.00;0.00;0;24.96;17.703;18.219;2300605707;35;3.6214;0.9980
1698877412.000;1;8602006016;1;1;30;1;0;10;0.00;0.00;0;24.96;17.703;18.219;2300605707;36;3.6256;0.9980
1698877432.000;1;8602006016;1;1;30;1;0;10;0.00;0.00;0;24.96;17.703;18.219;2300605707;37;3.6330;1.0000
1698877462.000;1;8602006016;1;1;30;1;0;10;0.00;0.00;0;24.96;17.703;18.219;2300605707;38;3.6385;0.9960
1698877462.001;1;8602006016;1;1;30;1;0;10;0.00;0.00;0;24.96;17.703;18.219;2300605707;39;3.6177;-0.3130
1698877462.003;1;8602006016;1;1;30;1;0;10;0.00;0.00;0;24.96;17.703;18.219;2300605707;40;3.6061;-0.9260
1698877462.010;1;8602006016;1;1;30;1;0;10;0.00;0.00;0;24.96;17.703;18.219;2300605707;41;3.6026;-0.9980
1698877462.030;1;8602006016;1;1;30;1;0;10;0.00;0.00;0;24.96;17.703;18.219;2300605707;42;3.6013;-1.0020
1698877462.100;1;8602006016;1;1;30;1;0;10;0.00;0.00;0;24.96;17.703;18.219;2300605707;43;3.6005;-1.0050
1698877462.300;1;8602006016;1;1;30;1;0;10;0.00;0.00;0;24.96;17.703;18.219;2300605707;44;3.5995;-1.0040
1698877463.000;1;8602006016;1;1;30;1;0;10;0.00;0.00;0;24.96;17.703;18.219;2300605707;45;3.5975;-0.9950
1698877465.000;1;8602006016;1;1;30;1;0;10;0.00;0.00;0;24.96;17.703;18.219;2300605707;46;3.5938;-0.9980
1698877472.000;1;8602006016;1;1;30;1;0;10;0.00;0.00;0;24.96;17.703;18.219;2300605707;47;3.5870;-1.0020
1698877492.000;1;8602006016;1;1;30;1;0;10;0.00;0.00;0;24.96;17.703;18.219;2300605707;48;3.5761;-0.9990
1698877522.000;1;8602006016;1;1;30;1;0;10;0.00;0.00;0;24.96;17.703;18.219;2300605707;49;3.5668;-0.9940
1698877522.001;1;8602006016;1;1;30;1;0;10;0.00;0.00;0;24.96;17.703;18.219;2300605707;50;3.5773;-0.3430
1698877522.003;1;8602006016;1;1;30;1;0;10;0.00;0.00;0;24.96;17.703;18.219;2300605707;51;3.5827;-0.0420
1698877522.010;1;8602006016;1;1;30;1;0;10;0.00;0.00;0;24.96;17.703;18.219;2300605707;52;3.5847;0.0010
1698877522.030;1;8602006016;1;1;30;1;0;10;0.00;0.00;0;24.96;17.703;18.219;2300605707;53;3.5852;-0.0050
1698877522.100;1;8602006016;1;1;30;1;0;10;0.00;0.00;0;24.96;17.703;18.219;2300605707;54;3.5856;0.0000
1698877522.300;1;8602006016;1;1;30;1;0;10;0.00;0.00;0;24.96;17.703;18.219;2300605707;55;3.5865;0.0030
1698877523.000;1;8602006016;1;1;30;1;0;10;0.00;0.00;0;24.96;17.703;18.219;2300605707;56;3.5874;0.0010
1698877525.000;1;8602006016;1;1;30;1;0;10;0.00;0.00;0;24.96;17.703;18.219;2300605707;57;3.5881;-0.0030
1698877532.000;1;8602006016;1;1;30;1;0;10;0.00;0.00;0;24.96;17.703;18.219;2300605707;58;3.5916;0.0010
1698877552.000;1;8602006016;1;1;30;1;0;10;0.00;0.00;0;24.96;17.703;18.219;2300605707;59;3.5951;0.0040
1698877582.000;1;8602006016;1;1;30;1;0;10;0.00;0.00;0;24.96;17.703;18.219;2300605707;60;3.5956;-0.0010
1698882019.000;1;8603201024;1;1;50;1;0;10;0.00;0.00;0;24.94;17.547;18.344;2301048856;0;3.7340;0.0000
1698882019.001;1;8603201024;1;1;50;1;0;10;0.00;0.00;0;24.94;17.547;18.344;2301048856;1;3.7464;0.8120
1698882019.003;1;8603201024;1;1;50;1;0;10;0.00;0.00;0;24.94;17.547;18.344;2301048856;2;3.7498;0.9860
1698882019.010;1;8603201024;1;1;50;1;0;10;0.00;0.00;0;24.94;17.547;18.344;2301048856;3;3.7514;0.9940
1698882019.030;1;8603201024;1;1;50;1;0;10;0.00;0.00;0;24.94;17.547;18.344;2301048856;4;3.7518;1.0030
1698882019.100;1;8603201024;1;1;50;1;0;10;0.00;0.00;0;24.94;17.547;18.344;2301048856;5;3.7524;1.0040
1698882019.300;1;8603201024;1;1;50;1;0;10;0.00;0.00;0;24.94;17.547;18.344;2301048856;6;3.7533;1.0020
1698882020.000;1;8603201024;1;1;50;1;0;10;0.00;0.00;0;24.94;17.547;18.344;2301048856;7;3.7542;0.9980
1698882022.000;1;8603201024;1;1;50;1;0;10;0.00;0.00;0;24.94;17.547;18.344;2301048856;8;3.7574;1.0030
1698882029.000;1;8603201024;1;1;50;1;0;10;0.00;0.00;0;24.94;17.547;18.344;2301048856;9;3.7628;0.9940
1698882029.001;1;8603201024;1;1;50;1;0;10;0.00;0.00;0;24.94;17.547;18.344;2301048856;10;3.7422;-0.3220
1698882029.003;1;8603201024;1;1;50;1;0;10;0.00;0.00;0;24.94;17.547;18.344;2301048856;11;3.7302;-0.9220
1698882029.010;1;8603201024;1;1;50;1;0;10;0.00;0.00;0;24.94;17.547;18.344;2301048856;12;3.7271;-1.0040
1698882029.030;1;8603201024;1;1;50;1;0;10;0.00;0.00;0;24.94;17.547;18.344;2301048856;13;3.7263;-1.0010
1698882029.100;1;8603201024;1;1;50;1;0;10;0.00;0.00;0;24.94;17.547;18.344;2301048856;14;3.7253;-1.0000
1698882029.300;1;8603201024;1;1;50;1;0;10;0.00;0.00;0;24.94;17.547;18.344;2301048856;15;3.7244;-0.9990
1698882030.000;1;8603201024;1;1;50;1;0;10;0.00;0.00;0;24.94;17.547;18.344;2301048856;16;3.7212;-0.9980
1698882032.000;1;8603201024;1;1;50;1;0;10;0.00;0.00;0;24.94;17.547;18.344;2301048856;17;3.7174;-0.9990
1698882039.000;1;8603201024;1;1;50;1;0;10;0.00;0.00;0;24.94;17.547;18.344;2301048856;18;3.7097;-1.0030
1698882039.001;1;8603201024;1;1;50;1;0;10;0.00;0.00;0;24.94;17.547;18.344;2301048856;19;3.7210;-0.3470
1698882039.003;1;8603201024;1;1;50;1;0;10;0.00;0.00;0;24.94;17.547;18.344;2301048856;20;3.7268;-0.0390
1698882039.010;1;8603201024;1;1;50;1;0;10;0.00;0.00;0;24.94;17.547;18.344;2301048856;21;3.7283;-0.0010
1698882039.030;1;8603201024;1;1;50;1;0;10;0.00;0.00;0;24.94;17.547;18.344;2301048856;22;3.7288;0.0040
1698882039.100;1;8603201024;1;1;50;1;0;10;0.00;0.00;0;24.94;17.547;18.344;2301048856;23;3.7288;-0.0020
1698882039.300;1;8603201024;1;1;50;1;0;10;0.00;0.00;0;24.94;17.547;18.344;2301048856;24;3.7299;-0.0030
1698882040.000;1;8603201024;1;1;50;1;0;10;0.00;0.00;0;24.94;17.547;18.344;2301048856;25;3.7303;-0.0010
1698882042.000;1;8603201024;1;1;50;1;0;10;0.00;0.00;0;24.94;17.547;18.344;2301048856;26;3.7318;-0.0010
1698882049.000;1;8603201024;1;1;50;1;0;10;0.00;0.00;0;24.94;17.547;18.344;2301048856;27;3.7323;-0.0050
1698882049.001;1;8603201024;1;1;50;1;0;10;0.00;0.00;0;24.94;17.547;18.344;2301048856;28;3.7435;0.6720
1698882049.003;1;8603201024;1;1;50;1;0;10;0.00;0.00;0;24.94;17.547;18.344;2301048856;29;3.7491;0.9740
1698882049.010;1;8603201024;1;1;50;1;0;10;0.00;0.00;0;24.94;17.547;18.344;2301048856;30;3.7503;0.9970
1698882049.030;1;8603201024;1;1;50;1;0;10;0.00;0.00;0;24.94;17.547;18.344;2301048856;31;3.7511;0.9980
1698882049.100;1;8603201024;1;1;50;1;0;10;0.00;0.00;0;24.94;17.547;18.344;2301048856;32;3.7515;1.0040
1698882049.300;1;8603201024;1;1;50;1;0;10;0.00;0.00;0;24.94;17.547;18.344;2301048856;33;3.7518;1.0030
1698882050.000;1;8603201024;1;1;50;1;0;10;0.00;0.00;0;24.94;17.547;18.344;2301048856;34;3.7538;1.0020
1698882052.000;1;8603201024;1;1;50;1;0;10;0.00;0.00;0;24.94;17.547;18.344;2301048856;35;3.7566;1.0010
1698882059.000;1;8603201024;1;1;50;1;0;10;0.00;0.00;0;24.94;17.547;18.344;2301048856;36;3.7619;1.0050
1698882079.000;1;8603201024;1;1;50;1;0;10;0.00;0.00;0;24.94;17.547;18.344;2301048856;37;3.7733;0.9980
1698882109.000;1;8603201024;1;1;50;1;0;10;0.00;0.00;0;24.94;17.547;18.344;2301048856;38;3.7827;0.9990
1698882109.001;1;8603201024;1;1;50;1;0;10;0.00;0.00;0;24.94;17.547;18.344;2301048856;39;3.7617;-0.3260
1698882109.003;1;8603201024;1;1;50;1;0;10;0.00;0.00;0;24.94;17.547;18.344;2301048856;40;3.7503;-0.9220
1698882109.010;1;8603201024;1;1;50;1;0;10;0.00;0.00;0;24.94;17.547;18.344;2301048856;41;3.7474;-1.0040
1698882109.030;1;8603201024;1;1;50;1;0;10;0.00;0.00;0;24.94;17.547;18.344;2301048856;42;3.7465;-0.9970
1698882109.100;1;8603201024;1;1;50;1;0;10;0.00;0.00;0;24.94;17.547;18.344;2301048856;43;3.7453;-0.9960
1698882109.300;1;8603201024;1;1;50;1;0;10;0.00;0.00;0;24.94;17.547;18.344;2301048856;44;3.7443;-1.0000
1698882110.000;1;8603201024;1;1;50;1;0;10;0.00;0.00;0;24.94;17.547;18.344;2301048856;45;3.7415;-0.9990
1698882112.000;1;8603201024;1;1;50;1;0;10;0.00;0.00;0;24.94;17.547;18.344;2301048856;46;3.7364;-1.0030
1698882119.000;1;8603201024;1;1;50;1;0;10;0.00;0.00;0;24.94;17.547;18.344;2301048856;47;3.7262;-1.0030
1698882139.000;1;8603201024;1;1;50;1;0;10;0.00;0.00;0;24.94;17.547;18.344;2301048856;48;3.7116;-0.9960
1698882169.000;1;8603201024;1;1;50;1;0;10;0.00;0.00;0;24.94;17.547;18.344;2301048856;49;3.7010;-1.0000
1698882169.001;1;8603201024;1;1;50;1;0;10;0.00;0.00;0;24.94;17.547;18.344;2301048856;50;3.7110;-0.3440
1698882169.003;1;8603201024;1;1;50;1;0;10;0.00;0.00;0;24.94;17.547;18.344;2301048856;51;3.7172;-0.0380
1698882169.010;1;8603201024;1;1;50;1;0;10;0.00;0.00;0;24.94;17.547;18.344;2301048856;52;3.7192;0.0010
1698882169.030;1;8603201024;1;1;50;1;0;10;0.00;0.00;0;24.94;17.547;18.344;2301048856;53;3.7191;0.0000
1698882169.100;1;8603201024;1;1;50;1;0;10;0.00;0.00;0;24.94;17.547;18.344;2301048856;54;3.7197;-0.0010
1698882169.300;1;8603201024;1;1;50;1;0;10;0.00;0.00;0;24.94;17.547;18.344;2301048856;55;3.7207;0.0000
1698882170.000;1;8603201024;1;1;50;1;0;10;0.00;0.00;0;24.94;17.547;18.344;2301048856;56;3.7212;-0.0030
1698882172.000;1;8603201024;1;1;50;1;0;10;0.00;0.00;0;24.94;17.547;18.344;2301048856;57;3.7230;0.0010
1698882179.000;1;8603201024;1;1;50;1;0;10;0.00;0.00;0;24.94;17.547;18.344;2301048856;58;3.7257;-0.0020
1698882199.000;1;8603201024;1;1;50;1;0;10;0.00;0.00;0;24.94;17.547;18.344;2301048856;59;3.7289;-0.0020
1698882229.000;1;8603201024;1;1;50;1;0;10;0.00;0.00;0;24.94;17.547;18.344;2301048856;60;3.7306;0.0030
1698886632.000;1;8604386816;1;1;70;1;0;10;0.00;0.00;0;24.95;17.403;18.250;2301488810;0;3.9315;-0.0010
1698886632.001;1;8604386816;1;1;70;1;0;10;0.00;0.00;0;24.95;17.403;18.250;2301488810;1;3.9441;0.8060
1698886632.003;1;8604386816;1;1;70;1;0;10;0.00;0.00;0;24.95;17.403;18.250;2301488810;2;3.9480;0.9860
1698886632.010;1;8604386816;1;1;70;1;0;10;0.00;0.00;0;24.95;17.403;18.250;2301488810;3;3.9489;1.0010
1698886632.030;1;8604386816;1;1;70;1;0;10;0.00;0.00;0;24.95;17.403;18.250;2301488810;4;3.9494;0.9970
1698886632.100;1;8604386816;1;1;70;1;0;10;0.00;0.00;0;24.95;17.403;18.250;2301488810;5;3.9498;1.0040
1698886632.300;1;8604386816;1;1;70;1;0;10;0.00;0.00;0;24.95;17.403;18.250;2301488810;6;3.9503;1.0020
1698886633.000;1;8604386816;1;1;70;1;0;10;0.00;0.00;0;24.95;17.403;18.250;2301488810;7;3.9521;1.0000
1698886635.000;1;8604386816;1;1;70;1;0;10;0.00;0.00;0;24.95;17.403;18.250;2301488810;8;3.9537;1.0030
1698886642.000;1;8604386816;1;1;70;1;0;10;0.00;0.00;0;24.95;17.403;18.250;2301488810;9;3.9579;1.0010
1698886642.001;1;8604386816;1;1;70;1;0;10;0.00;0.00;0;24.95;17.403;18.250;2301488810;10;3.9366;-0.3290
1698886642.003;1;8604386816;1;1;70;1;0;10;0.00;0.00;0;24.95;17.403;18.250;2301488810;11;3.9251;-0.9130
1698886642.010;1;8604386816;1;1;70;1;0;10;0.00;0.00;0;24.95;17.403;18.250;2301488810;12;3.9218;-0.9970
1698886642.030;1;8604386816;1;1;70;1;0;10;0.00;0.00;0;24.95;17.403;18.250;2301488810;13;3.9209;-0.9980
1698886642.100;1;8604386816;1;1;70;1;0;10;0.00;0.00;0;24.95;17.403;18.250;2301488810;14;3.9203;-1.0030
1698886642.300;1;8604386816;1;1;70;1;0;10;0.00;0.00;0;24.95;17.403;18.250;2301488810;15;3.9188;-1.0040
1698886643.000;1;8604386816;1;1;70;1;0;10;0.00;0.00;0;24.95;17.403;18.250;2301488810;16;3.9167;-1.0010
1698886645.000;1;8604386816;1;1;70;1;0;10;0.00;0.00;0;24.95;17.403;18.250;2301488810;17;3.9136;-1.0040
1698886652.000;1;8604386816;1;1;70;1;0;10;0.00;0.00;0;24.95;17.403;18.250;2301488810;18;3.9086;-0.9970
1698886652.001;1;8604386816;1;1;70;1;0;10;0.00;0.00;0;24.95;17.403;18.250;2301488810;19;3.9186;-0.3510
1698886652.003;1;8604386816;1;1;70;1;0;10;0.00;0.00;0;24.95;17.403;18.250;2301488810;20;3.9252;-0.0370
1698886652.010;1;8604386816;1;1;70;1;0;10;0.00;0.00;0;24.95;17.403;18.250;2301488810;21;3.9264;0.0010
1698886652.030;1;8604386816;1;1;70;1;0;10;0.00;0.00;0;24.95;17.403;18.250;2301488810;22;3.9265;0.0000
1698886652.100;1;8604386816;1;1;70;1;0;10;0.00;0.00;0;24.95;17.403;18.250;2301488810;23;3.9273;-0.0010
1698886652.300;1;8604386816;1;1;70;1;0;10;0.00;0.00;0;24.95;17.403;18.250;2301488810;24;3.9280;-0.0020
1698886653.000;1;8604386816;1;1;70;1;0;10;0.00;0.00;0;24.95;17.403;18.250;2301488810;25;3.9288;0.0000
1698886655.000;1;8604386816;1;1;70;1;0;10;0.00;0.00;0;24.95;17.403;18.250;2301488810;26;3.9292;-0.0030
1698886662.000;1;8604386816;1;1;70;1;0;10;0.00;0.00;0;24.95;17.403;18.250;2301488810;27;3.9302;0.0040
1698886662.001;1;8604386816;1;1;70;1;0;10;0.00;0.00;0;24.95;17.403;18.250;2301488810;28;3.9408;0.6790
1698886662.003;1;8604386816;1;1;70;1;0;10;0.00;0.00;0;24.95;17.403;18.250;2301488810;29;3.9467;0.9740
1698886662.010;1;8604386816;1;1;70;1;0;10;0.00;0.00;0;24.95;17.403;18.250;2301488810;30;3.9484;0.9990
1698886662.030;1;8604386816;1;1;70;1;0;10;0.00;0.00;0;24.95;17.403;18.250;2301488810;31;3.9484;1.0020
1698886662.100;1;8604386816;1;1;70;1;0;10;0.00;0.00;0;24.95;17.403;18.250;2301488810;32;3.9494;1.0020
1698886662.300;1;8604386816;1;1;70;1;0;10;0.00;0.00;0;24.95;17.403;18.250;2301488810;33;3.9497;1.0010
1698886663.000;1;8604386816;1;1;70;1;0;10;0.00;0.00;0;24.95;17.403;18.250;2301488810;34;3.9509;1.0000
1698886665.000;1;8604386816;1;1;70;1;0;10;0.00;0.00;0;24.95;17.403;18.250;2301488810;35;3.9534;1.0000
1698886672.000;1;8604386816;1;1;70;1;0;10;0.00;0.00;0;24.95;17.403;18.250;2301488810;36;3.9572;1.0040
1698886692.000;1;8604386816;1;1;70;1;0;10;0.00;0.00;0;24.95;17.403;18.250;2301488810;37;3.9641;1.0010
1698886722.000;1;8604386816;1;1;70;1;0;10;0.00;0.00;0;24.95;17.403;18.250;2301488810;38;3.9707;1.0000
1698886722.001;1;8604386816;1;1;70;1;0;10;0.00;0.00;0;24.95;17.403;18.250;2301488810;39;3.9494;-0.3280
1698886722.003;1;8604386816;1;1;70;1;0;10;0.00;0.00;0;24.95;17.403;18.250;2301488810;40;3.9379;-0.9150
1698886722.010;1;8604386816;1;1;70;1;0;10;0.00;0.00;0;24.95;17.403;18.250;2301488810;41;3.9341;-1.0020
1698886722.030;1;8604386816;1;1;70;1;0;10;0.00;0.00;0;24.95;17.403;18.250;2301488810;42;3.9334;-1.0070
1698886722.100;1;8604386816;1;1;70;1;0;10;0.00;0.00;0;24.95;17.403;18.250;2301488810;43;3.9324;-1.0050
1698886722.300;1;8604386816;1;1;70;1;0;10;0.00;0.00;0;24.95;17.403;18.250;2301488810;44;3.9313;-0.9980
1698886723.000;1;8604386816;1;1;70;1;0;10;0.00;0.00;0;24.95;17.403;18.250;2301488810;45;3.9291;-1.0000
1698886725.000;1;8604386816;1;1;70;1;0;10;0.00;0.00;0;24.95;17.403;18.250;2301488810;46;3.9259;-0.9980
1698886732.000;1;8604386816;1;1;70;1;0;10;0.00;0.00;0;24.95;17.403;18.250;2301488810;47;3.9187;-0.9980
1698886752.000;1;8604386816;1;1;70;1;0;10;0.00;0.00;0;24.95;17.403;18.250;2301488810;48;3.9096;-1.0040
1698886782.000;1;8604386816;1;1;70;1;0;10;0.00;0.00;0;24.95;17.403;18.250;2301488810;49;3.9014;-0.9970
1698886782.001;1;8604386816;1;1;70;1;0;10;0.00;0.00;0;24.95;17.403;18.250;2301488810;50;3.9120;-0.3480
1698886782.003;1;8604386816;1;1;70;1;0;10;0.00;0.00;0;24.95;17.403;18.250;2301488810;51;3.9181;-0.0340
1698886782.010;1;8604386816;1;1;70;1;0;10;0.00;0.00;0;24.95;17.403;18.250;2301488810;52;3.9193;0.0020
1698886782.030;1;8604386816;1;1;70;1;0;10;0.00;0.00;0;24.95;17.403;18.250;2301488810;53;3.9196;0.0020
1698886782.100;1;8604386816;1;1;70;1;0;10;0.00;0.00;0;24.95;17.403;18.250;2301488810;54;3.9207;-0.0020
1698886782.300;1;8604386816;1;1;70;1;0;10;0.00;0.00;0;24.95;17.403;18.250;2301488810;55;3.9206;-0.0040
1698886783.000;1;8604386816;1;1;70;1;0;10;0.00;0.00;0;24.95;17.403;18.250;2301488810;56;3.9221;0.0000
1698886785.000;1;8604386816;1;1;70;1;0;10;0.00;0.00;0;24.95;17.403;18.250;2301488810;57;3.9236;0.0010
1698886792.000;1;8604386816;1;1;70;1;0;10;0.00;0.00;0;24.95;17.403;18.250;2301488810;58;3.9257;0.0000
1698886812.000;1;8604386816;1;1;70;1;0;10;0.00;0.00;0;24.95;17.403;18.250;2301488810;59;3.9284;0.0070
1698886842.000;1;8604386816;1;1;70;1;0;10;0.00;0.00;0;24.95;17.403;18.250;2301488810;60;3.9300;0.0050
1698891402.000;1;8605611520;1;1;90;1;0;10;0.00;0.00;0;24.94;18.337;19.686;2301943790;0;4.0824;-0.0010
1698891402.001;1;8605611520;1;1;90;1;0;10;0.00;0.00;0;24.94;18.337;19.686;2301943790;1;4.0948;0.7990
1698891402.003;1;8605611520;1;1;90;1;0;10;0.00;0.00;0;24.94;18.337;19.686;2301943790;2;4.0993;0.9900
1698891402.010;1;8605611520;1;1;90;1;0;10;0.00;0.00;0;24.94;18.337;19.686;2301943790;3;4.1008;1.0030
1698891402.030;1;8605611520;1;1;90;1;0;10;0.00;0.00;0;24.94;18.337;19.686;2301943790;4;4.1012;0.9990
1698891402.100;1;8605611520;1;1;90;1;0;10;0.00;0.00;0;24.94;18.337;19.686;2301943790;5;4.1022;1.0040
1698891402.300;1;8605611520;1;1;90;1;0;10;0.00;0.00;0;24.94;18.337;19.686;2301943790;6;4.1026;0.9940
1698891403.000;1;8605611520;1;1;90;1;0;10;0.00;0.00;0;24.94;18.337;19.686;2301943790;7;4.1041;1.0010
1698891405.000;1;8605611520;1;1;90;1;0;10;0.00;0.00;0;24.94;18.337;19.686;2301943790;8;4.1061;1.0020
1698891412.000;1;8605611520;1;1;90;1;0;10;0.00;0.00;0;24.94;18.337;19.686;2301943790;9;4.1092;1.0000
1698891412.001;1;8605611520;1;1;90;1;0;10;0.00;0.00;0;24.94;18.337;19.686;2301943790;10;4.0886;-0.3370
1698891412.003;1;8605611520;1;1;90;1;0;10;0.00;0.00;0;24.94;18.337;19.686;2301943790;11;4.0766;-0.9140
1698891412.010;1;8605611520;1;1;90;1;0;10;0.00;0.00;0;24.94;18.337;19.686;2301943790;12;4.0731;-0.9940
1698891412.030;1;8605611520;1;1;90;1;0;10;0.00;0.00;0;24.94;18.337;19.686;2301943790;13;4.0712;-0.9940
1698891412.100;1;8605611520;1;1;90;1;0;10;0.00;0.00;0;24.94;18.337;19.686;2301943790;14;4.0693;-1.0000
1698891412.300;1;8605611520;1;1;90;1;0;10;0.00;0.00;0;24.94;18.337;19.686;2301943790;15;4.0684;-1.0040
1698891413.000;1;8605611520;1;1;90;1;0;10;0.00;0.00;0;24.94;18.337;19.686;2301943790;16;4.0665;-1.0040
1698891415.000;1;8605611520;1;1;90;1;0;10;0.00;0.00;0;24.94;18.337;19.686;2301943790;17;4.0639;-0.9950
1698891422.000;1;8605611520;1;1;90;1;0;10;0.00;0.00;0;24.94;18.337;19.686;2301943790;18;4.0592;-0.9990
1698891422.001;1;8605611520;1;1;90;1;0;10;0.00;0.00;0;24.94;18.337;19.686;2301943790;19;4.0693;-0.3500
1698891422.003;1;8605611520;1;1;90;1;0;10;0.00;0.00;0;24.94;18.337;19.686;2301943790;20;4.0752;-0.0330
1698891422.010;1;8605611520;1;1;90;1;0;10;0.00;0.00;0;24.94;18.337;19.686;2301943790;21;4.0776;0.0000
1698891422.030;1;8605611520;1;1;90;1;0;10;0.00;0.00;0;24.94;18.337;19.686;2301943790;22;4.0780;0.0020
1698891422.100;1;8605611520;1;1;90;1;0;10;0.00;0.00;0;24.94;18.337;19.686;2301943790;23;4.0781;0.0000
1698891422.300;1;8605611520;1;1;90;1;0;10;0.00;0.00;0;24.94;18.337;19.686;2301943790;24;4.0792;0.0030
1698891423.000;1;8605611520;1;1;90;1;0;10;0.00;0.00;0;24.94;18.337;19.686;2301943790;25;4.0796;0.0010
1698891425.000;1;8605611520;1;1;90;1;0;10;0.00;0.00;0;24.94;18.337;19.686;2301943790;26;4.0807;0.0020
1698891432.000;1;8605611520;1;1;90;1;0;10;0.00;0.00;0;24.94;18.337;19.686;2301943790;27;4.0805;-0.0070
1698891432.001;1;8605611520;1;1;90;1;0;10;0.00;0.00;0;24.94;18.337;19.686;2301943790;28;4.0922;0.6650
1698891432.003;1;8605611520;1;1;90;1;0;10;0.00;0.00;0;24.94;18.337;19.686;2301943790;29;4.0979;0.9710
1698891432.010;1;8605611520;1;1;90;1;0;10;0.00;0.00;0;24.94;18.337;19.686;2301943790;30;4.0996;1.0000
1698891432.030;1;8605611520;1;1;90;1;0;10;0.00;0.00;0;24.94;18.337;19.686;2301943790;31;4.1002;0.9990
1698891432.100;1;8605611520;1;1;90;1;0;10;0.00;0.00;0;24.94;18.337;19.686;2301943790;32;4.1010;0.9980
1698891432.300;1;8605611520;1;1;90;1;0;10;0.00;0.00;0;24.94;18.337;19.686;2301943790;33;4.1020;0.9990
1698891433.000;1;8605611520;1;1;90;1;0;10;0.00;0.00;0;24.94;18.337;19.686;2301943790;34;4.1033;1.0040
1698891435.000;1;8605611520;1;1;90;1;0;10;0.00;0.00;0;24.94;18.337;19.686;2301943790;35;4.1053;1.0000
1698891442.000;1;8605611520;1;1;90;1;0;10;0.00;0.00;0;24.94;18.337;19.686;2301943790;36;4.1087;0.9990
1698891462.000;1;8605611520;1;1;90;1;0;10;0.00;0.00;0;24.94;18.337;19.686;2301943790;37;4.1149;1.0000
1698891492.000;1;8605611520;1;1;90;1;0;10;0.00;0.00;0;24.94;18.337;19.686;2301943790;38;4.1200;1.0010
1698891492.001;1;8605611520;1;1;90;1;0;10;0.00;0.00;0;24.94;18.337;19.686;2301943790;39;4.0989;-0.3360
1698891492.003;1;8605611520;1;1;90;1;0;10;0.00;0.00;0;24.94;18.337;19.686;2301943790;40;4.0879;-0.9130
1698891492.010;1;8605611520;1;1;90;1;0;10;0.00;0.00;0;24.94;18.337;19.686;2301943790;41;4.0840;-1.0020
1698891492.030;1;8605611520;1;1;90;1;0;10;0.00;0.00;0;24.94;18.337;19.686;2301943790;42;4.0821;-1.0010
1698891492.100;1;8605611520;1;1;90;1;0;10;0.00;0.00;0;24.94;18.337;19.686;2301943790;43;4.0807;-0.9980
1698891492.300;1;8605611520;1;1;90;1;0;10;0.00;0.00;0;24.94;18.337;19.686;2301943790;44;4.0794;-0.9980
1698891493.000;1;8605611520;1;1;90;1;0;10;0.00;0.00;0;24.94;18.337;19.686;2301943790;45;4.0774;-0.9950
1698891495.000;1;8605611520;1;1;90;1;0;10;0.00;0.00;0;24.94;18.337;19.686;2301943790;46;4.0733;-1.0090
1698891502.000;1;8605611520;1;1;90;1;0;10;0.00;0.00;0;24.94;18.337;19.686;2301943790;47;4.0673;-0.9990
1698891522.000;1;8605611520;1;1;90;1;0;10;0.00;0.00;0;24.94;18.337;19.686;2301943790;48;4.0581;-1.0020
1698891552.000;1;8605611520;1;1;90;1;0;10;0.00;0.00;0;24.94;18.337;19.686;2301943790;49;4.0524;-0.9990
1698891552.001;1;8605611520;1;1;90;1;0;10;0.00;0.00;0;24.94;18.337;19.686;2301943790;50;4.0632;-0.3420
1698891552.003;1;8605611520;1;1;90;1;0;10;0.00;0.00;0;24.94;18.337;19.686;2301943790;51;4.0689;-0.0330
1698891552.010;1;8605611520;1;1;90;1;0;10;0.00;0.00;0;24.94;18.337;19.686;2301943790;52;4.0708;-0.0010
1698891552.030;1;8605611520;1;1;90;1;0;10;0.00;0.00;0;24.94;18.337;19.686;2301943790;53;4.0717;0.0040
1698891552.100;1;8605611520;1;1;90;1;0;10;0.00;0.00;0;24.94;18.337;19.686;2301943790;54;4.0719;0.0040
1698891552.300;1;8605611520;1;1;90;1;0;10;0.00;0.00;0;24.94;18.337;19.686;2301943790;55;4.0726;0.0020
1698891553.000;1;8605611520;1;1;90;1;0;10;0.00;0.00;0;24.94;18.337;19.686;2301943790;56;4.0734;0.0010
1698891555.000;1;8605611520;1;1;90;1;0;10;0.00;0.00;0;24.94;18.337;19.686;2301943790;57;4.0747;-0.0030
1698891562.000;1;8605611520;1;1;90;1;0;10;0.00;0.00;0;24.94;18.337;19.686;2301943790;58;4.0772;-0.0070
1698891582.000;1;8605611520;1;1;90;1;0;10;0.00;0.00;0;24.94;18.337;19.686;2301943790;59;4.0800;0.0030
1698891612.000;1;8605611520;1;1;90;1;0;10;0.00;0.00;0;24.94;18.337;19.686;2301943790;60;4.0818;0.0010
1698911841.000;1;8610851328;0;0;90;1;0;10;0.00;0.00;0;1.48;29.901;40.780;2303892883;0;4.0799;0.0000
1698911841.001;1;8610851328;0;0;90;1;0;10;0.00;0.00;0;1.48;29.901;40.780;2303892883;1;4.0961;0.7880
1698911841.003;1;8610851328;0;0;90;1;0;10;0.00;0.00;0;1.48;29.901;40.780;2303892883;2;4.1043;0.9780
1698911841.010;1;8610851328;0;0;90;1;0;10;0.00;0.00;0;1.48;29.901;40.780;2303892883;3;4.1099;1.0040
1698911841.030;1;8610851328;0;0;90;1;0;10;0.00;0.00;0;1.48;29.901;40.780;2303892883;4;4.1143;1.0000
1698911841.100;1;8610851328;0;0;90;1;0;10;0.00;0.00;0;1.48;29.901;40.780;2303892883;5;4.1208;1.0040
1698911841.300;1;8610851328;0;0;90;1;0;10;0.00;0.00;0;1.48;29.901;40.780;2303892883;6;4.1257;1.0020
1698911842.000;1;8610851328;0;0;90;1;0;10;0.00;0.00;0;1.48;29.901;40.780;2303892883;7;4.1290;0.9950
1698911844.000;1;8610851328;0;0;90;1;0;10;0.00;0.00;0;1.48;29.901;40.780;2303892883;8;4.1328;1.0040
1698911851.000;1;8610851328;0;0;90;1;0;10;0.00;0.00;0;1.48;29.901;40.780;2303892883;9;4.1398;1.0050
1698911851.001;1;8610851328;0;0;90;1;0;10;0.00;0.00;0;1.48;29.901;40.780;2303892883;10;4.1121;-0.3210
1698911851.003;1;8610851328;0;0;90;1;0;10;0.00;0.00;0;1.48;29.901;40.780;2303892883;11;4.0928;-0.8910
1698911851.010;1;8610851328;0;0;90;1;0;10;0.00;0.00;0;1.48;29.901;40.780;2303892883;12;4.0794;-0.9950
1698911851.030;1;8610851328;0;0;90;1;0;10;0.00;0.00;0;1.48;29.901;40.780;2303892883;13;4.0702;-0.9980
1698911851.100;1;8610851328;0;0;90;1;0;10;0.00;0.00;0;1.48;29.901;40.780;2303892883;14;4.0570;-0.9980
1698911851.300;1;8610851328;0;0;90;1;0;10;0.00;0.00;0;1.48;29.901;40.780;2303892883;15;4.0465;-1.0000
1698911852.000;1;8610851328;0;0;90;1;0;10;0.00;0.00;0;1.48;29.901;40.780;2303892883;16;4.0410;-1.0010
1698911854.000;1;8610851328;0;0;90;1;0;10;0.00;0.00;0;1.48;29.901;40.780;2303892883;17;4.0348;-0.9960
1698911861.000;1;8610851328;0;0;90;1;0;10;0.00;0.00;0;1.48;29.901;40.780;2303892883;18;4.0261;-1.0020
1698911861.001;1;8610851328;0;0;90;1;0;10;0.00;0.00;0;1.48;29.901;40.780;2303892883;19;4.0394;-0.3550
1698911861.003;1;8610851328;0;0;90;1;0;10;0.00;0.00;0;1.48;29.901;40.780;2303892883;20;4.0497;-0.0450
1698911861.010;1;8610851328;0;0;90;1;0;10;0.00;0.00;0;1.48;29.901;40.780;2303892883;21;4.0559;-0.0020
1698911861.030;1;8610851328;0;0;90;1;0;10;0.00;0.00;0;1.48;29.901;40.780;2303892883;22;4.0603;-0.0010
1698911861.100;1;8610851328;0;0;90;1;0;10;0.00;0.00;0;1.48;29.901;40.780;2303892883;23;4.0671;-0.0020
1698911861.300;1;8610851328;0;0;90;1;0;10;0.00;0.00;0;1.48;29.901;40.780;2303892883;24;4.0720;-0.0030
1698911862.000;1;8610851328;0;0;90;1;0;10;0.00;0.00;0;1.48;29.901;40.780;2303892883;25;4.0746;-0.0040
1698911864.000;1;8610851328;0;0;90;1;0;10;0.00;0.00;0;1.48;29.901;40.780;2303892883;26;4.0762;0.0000
1698911871.000;1;8610851328;0;0;90;1;0;10;0.00;0.00;0;1.48;29.901;40.780;2303892883;27;4.0786;0.0050
1698911871.001;1;8610851328;0;0;90;1;0;10;0.00;0.00;0;1.48;29.901;40.780;2303892883;28;4.0921;0.6690
1698911871.003;1;8610851328;0;0;90;1;0;10;0.00;0.00;0;1.48;29.901;40.780;2303892883;29;4.1022;0.9650
1698911871.010;1;8610851328;0;0;90;1;0;10;0.00;0.00;0;1.48;29.901;40.780;2303892883;30;4.1077;0.9940
1698911871.030;1;8610851328;0;0;90;1;0;10;0.00;0.00;0;1.48;29.901;40.780;2303892883;31;4.1132;1.0000
1698911871.100;1;8610851328;0;0;90;1;0;10;0.00;0.00;0;1.48;29.901;40.780;2303892883;32;4.1188;0.9970
1698911871.300;1;8610851328;0;0;90;1;0;10;0.00;0.00;0;1.48;29.901;40.780;2303892883;33;4.1241;1.0020
1698911872.000;1;8610851328;0;0;90;1;0;10;0.00;0.00;0;1.48;29.901;40.780;2303892883;34;4.1275;1.0000
1698911874.000;1;8610851328;0;0;90;1;0;10;0.00;0.00;0;1.48;29.901;40.780;2303892883;35;4.1320;1.0040
1698911881.000;1;8610851328;0;0;90;1;0;10;0.00;0.00;0;1.48;29.901;40.780;2303892883;36;4.1383;1.0000
1698911901.000;1;8610851328;0;0;90;1;0;10;0.00;0.00;0;1.48;29.901;40.780;2303892883;37;4.1490;1.0000
1698911931.000;1;8610851328;0;0;90;1;0;10;0.00;0.00;0;1.48;29.901;40.780;2303892883;38;4.1578;1.0000
1698911931.001;1;8610851328;0;0;90;1;0;10;0.00;0.00;0;1.48;29.901;40.780;2303892883;39;4.1307;-0.3200
1698911931.003;1;8610851328;0;0;90;1;0;10;0.00;0.00;0;1.48;29.901;40.780;2303892883;40;4.1114;-0.8920
1698911931.010;1;8610851328;0;0;90;1;0;10;0.00;0.00;0;1.48;29.901;40.780;2303892883;41;4.0978;-0.9940
1698911931.030;1;8610851328;0;0;90;1;0;10;0.00;0.00;0;1.48;29.901;40.780;2303892883;42;4.0890;-0.9950
1698911931.100;1;8610851328;0;0;90;1;0;10;0.00;0.00;0;1.48;29.901;40.780;2303892883;43;4.0752;-1.0020
1698911931.300;1;8610851328;0;0;90;1;0;10;0.00;0.00;0;1.48;29.901;40.780;2303892883;44;4.0648;-0.9930
1698911932.000;1;8610851328;0;0;90;1;0;10;0.00;0.00;0;1.48;29.901;40.780;2303892883;45;4.0583;-0.9930
1698911934.000;1;8610851328;0;0;90;1;0;10;0.00;0.00;0;1.48;29.901;40.780;2303892883;46;4.0513;-1.0010
1698911941.000;1;8610851328;0;0;90;1;0;10;0.00;0.00;0;1.48;29.901;40.780;2303892883;47;4.0407;-0.9930
1698911961.000;1;8610851328;0;0;90;1;0;10;0.00;0.00;0;1.48;29.901;40.780;2303892883;48;4.0255;-0.9970
1698911991.000;1;8610851328;0;0;90;1;0;10;0.00;0.00;0;1.48;29.901;40.780;2303892883;49;4.0131;-0.9990
1698911991.001;1;8610851328;0;0;90;1;0;10;0.00;0.00;0;1.48;29.901;40.780;2303892883;50;4.0261;-0.3550
1698911991.003;1;8610851328;0;0;90;1;0;10;0.00;0.00;0;1.48;29.901;40.780;2303892883;51;4.0372;-0.0430
1698911991.010;1;8610851328;0;0;90;1;0;10;0.00;0.00;0;1.48;29.901;40.780;2303892883;52;4.0430;0.0020
1698911991.030;1;8610851328;0;0;90;1;0;10;0.00;0.00;0;1.48;29.901;40.780;2303892883;53;4.0481;0.0030
1698911991.100;1;8610851328;0;0;90;1;0;10;0.00;0.00;0;1.48;29.901;40.780;2303892883;54;4.0542;-0.0030
1698911991.300;1;8610851328;0;0;90;1;0;10;0.00;0.00;0;1.48;29.901;40.780;2303892883;55;4.0590;-0.0020
1698911992.000;1;8610851328;0;0;90;1;0;10;0.00;0.00;0;1.48;29.901;40.780;2303892883;56;4.0622;0.0000
1698911994.000;1;8610851328;0;0;90;1;0;10;0.00;0.00;0;1.48;29.901;40.780;2303892883;57;4.0651;0.0010
1698912001.000;1;8610851328;0;0;90;1;0;10;0.00;0.00;0;1.48;29.901;40.780;2303892883;58;4.0689;0.0000
1698912021.000;1;8610851328;0;0;90;1;0;10;0.00;0.00;0;1.48;29.901;40.780;2303892883;59;4.0741;-0.0020
1698912051.000;1;8610851328;0;0;90;1;0;10;0.00;0.00;0;1.48;29.901;40.780;2303892883;60;4.0765;-0.0010
1698916433.000;1;8612032000;0;0;70;1;0;10;0.00;0.00;0;1.33;29.367;36.196;2304331016;0;3.9461;0.0000
1698916433.001;1;8612032000;0;0;70;1;0;10;0.00;0.00;0;1.33;29.367;36.196;2304331016;1;3.9626;0.8030
1698916433.003;1;8612032000;0;0;70;1;0;10;0.00;0.00;0;1.33;29.367;36.196;2304331016;2;3.9702;0.9820
1698916433.010;1;8612032000;0;0;70;1;0;10;0.00;0.00;0;1.33;29.367;36.196;2304331016;3;3.9754;0.9990
1698916433.030;1;8612032000;0;0;70;1;0;10;0.00;0.00;0;1.33;29.367;36.196;2304331016;4;3.9796;1.0020
1698916433.100;1;8612032000;0;0;70;1;0;10;0.00;0.00;0;1.33;29.367;36.196;2304331016;5;3.9824;1.0040
1698916433.300;1;8612032000;0;0;70;1;0;10;0.00;0.00;0;1.33;29.367;36.196;2304331016;6;3.9841;0.9960
1698916434.000;1;8612032000;0;0;70;1;0;10;0.00;0.00;0;1.33;29.367;36.196;2304331016;7;3.9871;1.0000
1698916436.000;1;8612032000;0;0;70;1;0;10;0.00;0.00;0;1.33;29.367;36.196;2304331016;8;3.9910;0.9980
1698916443.000;1;8612032000;0;0;70;1;0;10;0.00;0.00;0;1.33;29.367;36.196;2304331016;9;3.9985;1.0030
1698916443.001;1;8612032000;0;0;70;1;0;10;0.00;0.00;0;1.33;29.367;36.196;2304331016;10;3.9724;-0.3200
1698916443.003;1;8612032000;0;0;70;1;0;10;0.00;0.00;0;1.33;29.367;36.196;2304331016;11;3.9527;-0.9000
1698916443.010;1;8612032000;0;0;70;1;0;10;0.00;0.00;0;1.33;29.367;36.196;2304331016;12;3.9405;-0.9950
1698916443.030;1;8612032000;0;0;70;1;0;10;0.00;0.00;0;1.33;29.367;36.196;2304331016;13;3.9324;-1.0000
1698916443.100;1;8612032000;0;0;70;1;0;10;0.00;0.00;0;1.33;29.367;36.196;2304331016;14;3.9253;-1.0020
1698916443.300;1;8612032000;0;0;70;1;0;10;0.00;0.00;0;1.33;29.367;36.196;2304331016;15;3.9221;-0.9950
1698916444.000;1;8612032000;0;0;70;1;0;10;0.00;0.00;0;1.33;29.367;36.196;2304331016;16;3.9175;-0.9980
1698916446.000;1;8612032000;0;0;70;1;0;10;0.00;0.00;0;1.33;29.367;36.196;2304331016;17;3.9108;-1.0040
1698916453.000;1;8612032000;0;0;70;1;0;10;0.00;0.00;0;1.33;29.367;36.196;2304331016;18;3.9007;-0.9970
1698916453.001;1;8612032000;0;0;70;1;0;10;0.00;0.00;0;1.33;29.367;36.196;2304331016;19;3.9131;-0.3580
1698916453.003;1;8612032000;0;0;70;1;0;10;0.00;0.00;0;1.33;29.367;36.196;2304331016;20;3.9240;-0.0410
1698916453.010;1;8612032000;0;0;70;1;0;10;0.00;0.00;0;1.33;29.367;36.196;2304331016;21;3.9292;0.0020
1698916453.030;1;8612032000;0;0;70;1;0;10;0.00;0.00;0;1.33;29.367;36.196;2304331016;22;3.9332;0.0000
1698916453.100;1;8612032000;0;0;70;1;0;10;0.00;0.00;0;1.33;29.367;36.196;2304331016;23;3.9372;0.0050
1698916453.300;1;8612032000;0;0;70;1;0;10;0.00;0.00;0;1.33;29.367;36.196;2304331016;24;3.9380;0.0010
1698916454.000;1;8612032000;0;0;70;1;0;10;0.00;0.00;0;1.33;29.367;36.196;2304331016;25;3.9401;-0.0020
1698916456.000;1;8612032000;0;0;70;1;0;10;0.00;0.00;0;1.33;29.367;36.196;2304331016;26;3.9422;-0.0020
1698916463.000;1;8612032000;0;0;70;1;0;10;0.00;0.00;0;1.33;29.367;36.196;2304331016;27;3.9444;0.0000
1698916463.001;1;8612032000;0;0;70;1;0;10;0.00;0.00;0;1.33;29.367;36.196;2304331016;28;3.9576;0.6760
1698916463.003;1;8612032000;0;0;70;1;0;10;0.00;0.00;0;1.33;29.367;36.196;2304331016;29;3.9674;0.9690
1698916463.010;1;8612032000;0;0;70;1;0;10;0.00;0.00;0;1.33;29.367;36.196;2304331016;30;3.9733;0.9970
1698916463.030;1;8612032000;0;0;70;1;0;10;0.00;0.00;0;1.33;29.367;36.196;2304331016;31;3.9766;1.0010
1698916463.100;1;8612032000;0;0;70;1;0;10;0.00;0.00;0;1.33;29.367;36.196;2304331016;32;3.9804;1.0000
1698916463.300;1;8612032000;0;0;70;1;0;10;0.00;0.00;0;1.33;29.367;36.196;2304331016;33;3.9819;1.0000
1698916464.000;1;8612032000;0;0;70;1;0;10;0.00;0.00;0;1.33;29.367;36.196;2304331016;34;3.9854;1.0030
1698916466.000;1;8612032000;0;0;70;1;0;10;0.00;0.00;0;1.33;29.367;36.196;2304331016;35;3.9891;1.0030
