Repository: ShafayethJamil/Battery-Diagnostic-Using-LGN

# LGN Battery Diagnostics from Pulse Relaxation (HPPC)

Code and result files for the paper *"Lie Generator Networks Extract
EIS-Grade Battery Diagnostics from Pulse Relaxation Data"* (S. Jamil,
R. Kapadia). Preprint: [https://arxiv.org/abs/2605.15351].

Lie Generator Networks (LGN) extract electrochemical time constants from
~60 seconds of post-pulse voltage relaxation and reconstruct impedance-grade
diagnostics without dedicated EIS hardware. This repository contains the
reference implementation and the result files behind the paper's figures.

File: cell_plsv2_P001_1_S01_C10.csv (part 32 of 45)
timestamp_s;timestamp_origin;sd_block_id;cyc_charged;is_rt;soc_nom;age_type;age_temp;age_soc;age_chg_rate;age_dischg_rate;age_profile;t_avg_degC;r_ref_10ms_mOhm;r_ref_1s_mOhm;uptime_ticks;seq_nr;v_raw_V;i_raw_A
1698916473.000;1;8612032000;0;0;70;1;0;10;0.00;0.00;0;1.33;29.367;36.196;2304331016;36;3.9977;0.9980
1698916493.000;1;8612032000;0;0;70;1;0;10;0.00;0.00;0;1.33;29.367;36.196;2304331016;37;4.0095;1.0010
1698916523.000;1;8612032000;0;0;70;1;0;10;0.00;0.00;0;1.33;29.367;36.196;2304331016;38;4.0198;0.9970
1698916523.001;1;8612032000;0;0;70;1;0;10;0.00;0.00;0;1.33;29.367;36.196;2304331016;39;3.9934;-0.3240
1698916523.003;1;8612032000;0;0;70;1;0;10;0.00;0.00;0;1.33;29.367;36.196;2304331016;40;3.9738;-0.8920
1698916523.010;1;8612032000;0;0;70;1;0;10;0.00;0.00;0;1.33;29.367;36.196;2304331016;41;3.9617;-0.9870
1698916523.030;1;8612032000;0;0;70;1;0;10;0.00;0.00;0;1.33;29.367;36.196;2304331016;42;3.9536;-0.9950
1698916523.100;1;8612032000;0;0;70;1;0;10;0.00;0.00;0;1.33;29.367;36.196;2304331016;43;3.9467;-0.9960
1698916523.300;1;8612032000;0;0;70;1;0;10;0.00;0.00;0;1.33;29.367;36.196;2304331016;44;3.9433;-0.9960
1698916524.000;1;8612032000;0;0;70;1;0;10;0.00;0.00;0;1.33;29.367;36.196;2304331016;45;3.9385;-0.9990
1698916526.000;1;8612032000;0;0;70;1;0;10;0.00;0.00;0;1.33;29.367;36.196;2304331016;46;3.9315;-1.0040
1698916533.000;1;8612032000;0;0;70;1;0;10;0.00;0.00;0;1.33;29.367;36.196;2304331016;47;3.9203;-1.0010
1698916553.000;1;8612032000;0;0;70;1;0;10;0.00;0.00;0;1.33;29.367;36.196;2304331016;48;3.9018;-1.0010
1698916583.000;1;8612032000;0;0;70;1;0;10;0.00;0.00;0;1.33;29.367;36.196;2304331016;49;3.8838;-0.9980
1698916583.001;1;8612032000;0;0;70;1;0;10;0.00;0.00;0;1.33;29.367;36.196;2304331016;50;3.8968;-0.3550
1698916583.003;1;8612032000;0;0;70;1;0;10;0.00;0.00;0;1.33;29.367;36.196;2304331016;51;3.9067;-0.0360
1698916583.010;1;8612032000;0;0;70;1;0;10;0.00;0.00;0;1.33;29.367;36.196;2304331016;52;3.9122;-0.0020
1698916583.030;1;8612032000;0;0;70;1;0;10;0.00;0.00;0;1.33;29.367;36.196;2304331016;53;3.9168;0.0000
1698916583.100;1;8612032000;0;0;70;1;0;10;0.00;0.00;0;1.33;29.367;36.196;2304331016;54;3.9201;0.0000
1698916583.300;1;8612032000;0;0;70;1;0;10;0.00;0.00;0;1.33;29.367;36.196;2304331016;55;3.9217;0.0020
1698916584.000;1;8612032000;0;0;70;1;0;10;0.00;0.00;0;1.33;29.367;36.196;2304331016;56;3.9242;0.0040
1698916586.000;1;8612032000;0;0;70;1;0;10;0.00;0.00;0;1.33;29.367;36.196;2304331016;57;3.9272;0.0030
1698916593.000;1;8612032000;0;0;70;1;0;10;0.00;0.00;0;1.33;29.367;36.196;2304331016;58;3.9316;0.0010
1698916613.000;1;8612032000;0;0;70;1;0;10;0.00;0.00;0;1.33;29.367;36.196;2304331016;59;3.9374;-0.0010
1698916643.000;1;8612032000;0;0;70;1;0;10;0.00;0.00;0;1.33;29.367;36.196;2304331016;60;3.9411;-0.0040
1698921320.000;1;8613287936;0;0;50;1;0;10;0.00;0.00;0;1.56;28.904;35.379;2304797019;0;3.7443;-0.0020
1698921320.001;1;8613287936;0;0;50;1;0;10;0.00;0.00;0;1.56;28.904;35.379;2304797019;1;3.7614;0.8060
1698921320.003;1;8613287936;0;0;50;1;0;10;0.00;0.00;0;1.56;28.904;35.379;2304797019;2;3.7686;0.9840
1698921320.010;1;8613287936;0;0;50;1;0;10;0.00;0.00;0;1.56;28.904;35.379;2304797019;3;3.7733;1.0010
1698921320.030;1;8613287936;0;0;50;1;0;10;0.00;0.00;0;1.56;28.904;35.379;2304797019;4;3.7772;1.0000
1698921320.100;1;8613287936;0;0;50;1;0;10;0.00;0.00;0;1.56;28.904;35.379;2304797019;5;3.7797;1.0000
1698921320.300;1;8613287936;0;0;50;1;0;10;0.00;0.00;0;1.56;28.904;35.379;2304797019;6;3.7813;0.9960
1698921321.000;1;8613287936;0;0;50;1;0;10;0.00;0.00;0;1.56;28.904;35.379;2304797019;7;3.7834;1.0010
1698921323.000;1;8613287936;0;0;50;1;0;10;0.00;0.00;0;1.56;28.904;35.379;2304797019;8;3.7864;1.0000
1698921330.000;1;8613287936;0;0;50;1;0;10;0.00;0.00;0;1.56;28.904;35.379;2304797019;9;3.7932;1.0000
1698921330.001;1;8613287936;0;0;50;1;0;10;0.00;0.00;0;1.56;28.904;35.379;2304797019;10;3.7674;-0.3130
1698921330.003;1;8613287936;0;0;50;1;0;10;0.00;0.00;0;1.56;28.904;35.379;2304797019;11;3.7475;-0.8990
1698921330.010;1;8613287936;0;0;50;1;0;10;0.00;0.00;0;1.56;28.904;35.379;2304797019;12;3.7356;-1.0000
1698921330.030;1;8613287936;0;0;50;1;0;10;0.00;0.00;0;1.56;28.904;35.379;2304797019;13;3.7286;-1.0050
1698921330.100;1;8613287936;0;0;50;1;0;10;0.00;0.00;0;1.56;28.904;35.379;2304797019;14;3.7230;-1.0030
1698921330.300;1;8613287936;0;0;50;1;0;10;0.00;0.00;0;1.56;28.904;35.379;2304797019;15;3.7202;-1.0010
1698921331.000;1;8613287936;0;0;50;1;0;10;0.00;0.00;0;1.56;28.904;35.379;2304797019;16;3.7165;-0.9990
1698921333.000;1;8613287936;0;0;50;1;0;10;0.00;0.00;0;1.56;28.904;35.379;2304797019;17;3.7116;-0.9980
1698921340.000;1;8613287936;0;0;50;1;0;10;0.00;0.00;0;1.56;28.904;35.379;2304797019;18;3.7019;-1.0010
1698921340.001;1;8613287936;0;0;50;1;0;10;0.00;0.00;0;1.56;28.904;35.379;2304797019;19;3.7150;-0.3500
1698921340.003;1;8613287936;0;0;50;1;0;10;0.00;0.00;0;1.56;28.904;35.379;2304797019;20;3.7251;-0.0460
1698921340.010;1;8613287936;0;0;50;1;0;10;0.00;0.00;0;1.56;28.904;35.379;2304797019;21;3.7314;-0.0020
1698921340.030;1;8613287936;0;0;50;1;0;10;0.00;0.00;0;1.56;28.904;35.379;2304797019;22;3.7342;0.0040
1698921340.100;1;8613287936;0;0;50;1;0;10;0.00;0.00;0;1.56;28.904;35.379;2304797019;23;3.7373;0.0000
1698921340.300;1;8613287936;0;0;50;1;0;10;0.00;0.00;0;1.56;28.904;35.379;2304797019;24;3.7382;-0.0020
1698921341.000;1;8613287936;0;0;50;1;0;10;0.00;0.00;0;1.56;28.904;35.379;2304797019;25;3.7397;0.0010
1698921343.000;1;8613287936;0;0;50;1;0;10;0.00;0.00;0;1.56;28.904;35.379;2304797019;26;3.7418;-0.0010
1698921350.000;1;8613287936;0;0;50;1;0;10;0.00;0.00;0;1.56;28.904;35.379;2304797019;27;3.7429;0.0020
1698921350.001;1;8613287936;0;0;50;1;0;10;0.00;0.00;0;1.56;28.904;35.379;2304797019;28;3.7559;0.6680
1698921350.003;1;8613287936;0;0;50;1;0;10;0.00;0.00;0;1.56;28.904;35.379;2304797019;29;3.7660;0.9700
1698921350.010;1;8613287936;0;0;50;1;0;10;0.00;0.00;0;1.56;28.904;35.379;2304797019;30;3.7715;0.9970
1698921350.030;1;8613287936;0;0;50;1;0;10;0.00;0.00;0;1.56;28.904;35.379;2304797019;31;3.7757;1.0020
1698921350.100;1;8613287936;0;0;50;1;0;10;0.00;0.00;0;1.56;28.904;35.379;2304797019;32;3.7778;1.0010
1698921350.300;1;8613287936;0;0;50;1;0;10;0.00;0.00;0;1.56;28.904;35.379;2304797019;33;3.7790;0.9990
1698921351.000;1;8613287936;0;0;50;1;0;10;0.00;0.00;0;1.56;28.904;35.379;2304797019;34;3.7818;1.0040
1698921353.000;1;8613287936;0;0;50;1;0;10;0.00;0.00;0;1.56;28.904;35.379;2304797019;35;3.7847;0.9960
1698921360.000;1;8613287936;0;0;50;1;0;10;0.00;0.00;0;1.56;28.904;35.379;2304797019;36;3.7925;0.9980
1698921380.000;1;8613287936;0;0;50;1;0;10;0.00;0.00;0;1.56;28.904;35.379;2304797019;37;3.8037;0.9970
1698921410.000;1;8613287936;0;0;50;1;0;10;0.00;0.00;0;1.56;28.904;35.379;2304797019;38;3.8135;0.9980
1698921410.001;1;8613287936;0;0;50;1;0;10;0.00;0.00;0;1.56;28.904;35.379;2304797019;39;3.7875;-0.3150
1698921410.003;1;8613287936;0;0;50;1;0;10;0.00;0.00;0;1.56;28.904;35.379;2304797019;40;3.7684;-0.9010
1698921410.010;1;8613287936;0;0;50;1;0;10;0.00;0.00;0;1.56;28.904;35.379;2304797019;41;3.7570;-1.0020
1698921410.030;1;8613287936;0;0;50;1;0;10;0.00;0.00;0;1.56;28.904;35.379;2304797019;42;3.7498;-0.9960
1698921410.100;1;8613287936;0;0;50;1;0;10;0.00;0.00;0;1.56;28.904;35.379;2304797019;43;3.7436;-0.9990
1698921410.300;1;8613287936;0;0;50;1;0;10;0.00;0.00;0;1.56;28.904;35.379;2304797019;44;3.7408;-0.9980
1698921411.000;1;8613287936;0;0;50;1;0;10;0.00;0.00;0;1.56;28.904;35.379;2304797019;45;3.7366;-0.9980
1698921413.000;1;8613287936;0;0;50;1;0;10;0.00;0.00;0;1.56;28.904;35.379;2304797019;46;3.7314;-0.9980
1698921420.000;1;8613287936;0;0;50;1;0;10;0.00;0.00;0;1.56;28.904;35.379;2304797019;47;3.7194;-1.0020
1698921440.000;1;8613287936;0;0;50;1;0;10;0.00;0.00;0;1.56;28.904;35.379;2304797019;48;3.7022;-0.9970
1698921470.000;1;8613287936;0;0;50;1;0;10;0.00;0.00;0;1.56;28.904;35.379;2304797019;49;3.6870;-1.0000
1698921470.001;1;8613287936;0;0;50;1;0;10;0.00;0.00;0;1.56;28.904;35.379;2304797019;50;3.7001;-0.3530
1698921470.003;1;8613287936;0;0;50;1;0;10;0.00;0.00;0;1.56;28.904;35.379;2304797019;51;3.7103;-0.0450
1698921470.010;1;8613287936;0;0;50;1;0;10;0.00;0.00;0;1.56;28.904;35.379;2304797019;52;3.7161;-0.0010
1698921470.030;1;8613287936;0;0;50;1;0;10;0.00;0.00;0;1.56;28.904;35.379;2304797019;53;3.7194;0.0010
1698921470.100;1;8613287936;0;0;50;1;0;10;0.00;0.00;0;1.56;28.904;35.379;2304797019;54;3.7223;0.0000
1698921470.300;1;8613287936;0;0;50;1;0;10;0.00;0.00;0;1.56;28.904;35.379;2304797019;55;3.7239;0.0010
1698921471.000;1;8613287936;0;0;50;1;0;10;0.00;0.00;0;1.56;28.904;35.379;2304797019;56;3.7254;-0.0020
1698921473.000;1;8613287936;0;0;50;1;0;10;0.00;0.00;0;1.56;28.904;35.379;2304797019;57;3.7279;-0.0010
1698921480.000;1;8613287936;0;0;50;1;0;10;0.00;0.00;0;1.56;28.904;35.379;2304797019;58;3.7323;-0.0010
1698921500.000;1;8613287936;0;0;50;1;0;10;0.00;0.00;0;1.56;28.904;35.379;2304797019;59;3.7372;-0.0010
1698921530.000;1;8613287936;0;0;50;1;0;10;0.00;0.00;0;1.56;28.904;35.379;2304797019;60;3.7406;0.0000
1698927110.000;1;8614774784;0;0;30;1;0;10;0.00;0.00;0;1.46;29.535;36.308;2305349316;0;3.5894;-0.0010
1698927110.001;1;8614774784;0;0;30;1;0;10;0.00;0.00;0;1.46;29.535;36.308;2305349316;1;3.6061;0.7960
1698927110.003;1;8614774784;0;0;30;1;0;10;0.00;0.00;0;1.46;29.535;36.308;2305349316;2;3.6133;0.9750
1698927110.010;1;8614774784;0;0;30;1;0;10;0.00;0.00;0;1.46;29.535;36.308;2305349316;3;3.6188;0.9970
1698927110.030;1;8614774784;0;0;30;1;0;10;0.00;0.00;0;1.46;29.535;36.308;2305349316;4;3.6225;1.0030
1698927110.100;1;8614774784;0;0;30;1;0;10;0.00;0.00;0;1.46;29.535;36.308;2305349316;5;3.6260;1.0070
1698927110.300;1;8614774784;0;0;30;1;0;10;0.00;0.00;0;1.46;29.535;36.308;2305349316;6;3.6269;1.0000
1698927111.000;1;8614774784;0;0;30;1;0;10;0.00;0.00;0;1.46;29.535;36.308;2305349316;7;3.6291;1.0000
1698927113.000;1;8614774784;0;0;30;1;0;10;0.00;0.00;0;1.46;29.535;36.308;2305349316;8;3.6321;1.0000
1698927120.000;1;8614774784;0;0;30;1;0;10;0.00;0.00;0;1.46;29.535;36.308;2305349316;9;3.6380;1.0030
1698927120.001;1;8614774784;0;0;30;1;0;10;0.00;0.00;0;1.46;29.535;36.308;2305349316;10;3.6120;-0.3090
1698927120.003;1;8614774784;0;0;30;1;0;10;0.00;0.00;0;1.46;29.535;36.308;2305349316;11;3.5923;-0.9090
1698927120.010;1;8614774784;0;0;30;1;0;10;0.00;0.00;0;1.46;29.535;36.308;2305349316;12;3.5800;-0.9990
1698927120.030;1;8614774784;0;0;30;1;0;10;0.00;0.00;0;1.46;29.535;36.308;2305349316;13;3.5725;-0.9960
1698927120.100;1;8614774784;0;0;30;1;0;10;0.00;0.00;0;1.46;29.535;36.308;2305349316;14;3.5662;-1.0050
1698927120.300;1;8614774784;0;0;30;1;0;10;0.00;0.00;0;1.46;29.535;36.308;2305349316;15;3.5641;-0.9990
1698927121.000;1;8614774784;0;0;30;1;0;10;0.00;0.00;0;1.46;29.535;36.308;2305349316;16;3.5608;-1.0020
1698927123.000;1;8614774784;0;0;30;1;0;10;0.00;0.00;0;1.46;29.535;36.308;2305349316;17;3.5555;-1.0000
1698927130.000;1;8614774784;0;0;30;1;0;10;0.00;0.00;0;1.46;29.535;36.308;2305349316;18;3.5461;-1.0050
1698927130.001;1;8614774784;0;0;30;1;0;10;0.00;0.00;0;1.46;29.535;36.308;2305349316;19;3.5601;-0.3510
1698927130.003;1;8614774784;0;0;30;1;0;10;0.00;0.00;0;1.46;29.535;36.308;2305349316;20;3.5700;-0.0450
1698927130.010;1;8614774784;0;0;30;1;0;10;0.00;0.00;0;1.46;29.535;36.308;2305349316;21;3.5758;-0.0020
1698927130.030;1;8614774784;0;0;30;1;0;10;0.00;0.00;0;1.46;29.535;36.308;2305349316;22;3.5793;-0.0020
1698927130.100;1;8614774784;0;0;30;1;0;10;0.00;0.00;0;1.46;29.535;36.308;2305349316;23;3.5826;-0.0020
1698927130.300;1;8614774784;0;0;30;1;0;10;0.00;0.00;0;1.46;29.535;36.308;2305349316;24;3.5839;0.0000
1698927131.000;1;8614774784;0;0;30;1;0;10;0.00;0.00;0;1.46;29.535;36.308;2305349316;25;3.5854;0.0020
1698927133.000;1;8614774784;0;0;30;1;0;10;0.00;0.00;0;1.46;29.535;36.308;2305349316;26;3.5868;0.0000
1698927140.000;1;8614774784;0;0;30;1;0;10;0.00;0.00;0;1.46;29.535;36.308;2305349316;27;3.5883;0.0010
1698927140.001;1;8614774784;0;0;30;1;0;10;0.00;0.00;0;1.46;29.535;36.308;2305349316;28;3.6015;0.6700
1698927140.003;1;8614774784;0;0;30;1;0;10;0.00;0.00;0;1.46;29.535;36.308;2305349316;29;3.6118;0.9700
1698927140.010;1;8614774784;0;0;30;1;0;10;0.00;0.00;0;1.46;29.535;36.308;2305349316;30;3.6177;0.9970
1698927140.030;1;8614774784;0;0;30;1;0;10;0.00;0.00;0;1.46;29.535;36.308;2305349316;31;3.6215;1.0050
1698927140.100;1;8614774784;0;0;30;1;0;10;0.00;0.00;0;1.46;29.535;36.308;2305349316;32;3.6238;0.9970
1698927140.300;1;8614774784;0;0;30;1;0;10;0.00;0.00;0;1.46;29.535;36.308;2305349316;33;3.6258;1.0020
1698927141.000;1;8614774784;0;0;30;1;0;10;0.00;0.00;0;1.46;29.535;36.308;2305349316;34;3.6276;0.9970
1698927143.000;1;8614774784;0;0;30;1;0;10;0.00;0.00;0;1.46;29.535;36.308;2305349316;35;3.6306;1.0020
1698927150.000;1;8614774784;0;0;30;1;0;10;0.00;0.00;0;1.46;29.535;36.308;2305349316;36;3.6374;0.9970
1698927170.000;1;8614774784;0;0;30;1;0;10;0.00;0.00;0;1.46;29.535;36.308;2305349316;37;3.6488;1.0080
1698927200.000;1;8614774784;0;0;30;1;0;10;0.00;0.00;0;1.46;29.535;36.308;2305349316;38;3.6585;1.0000
1698927200.001;1;8614774784;0;0;30;1;0;10;0.00;0.00;0;1.46;29.535;36.308;2305349316;39;3.6334;-0.3060
1698927200.003;1;8614774784;0;0;30;1;0;10;0.00;0.00;0;1.46;29.535;36.308;2305349316;40;3.6136;-0.9050
1698927200.010;1;8614774784;0;0;30;1;0;10;0.00;0.00;0;1.46;29.535;36.308;2305349316;41;3.6012;-0.9970
1698927200.030;1;8614774784;0;0;30;1;0;10;0.00;0.00;0;1.46;29.535;36.308;2305349316;42;3.5937;-0.9980
1698927200.100;1;8614774784;0;0;30;1;0;10;0.00;0.00;0;1.46;29.535;36.308;2305349316;43;3.5874;-1.0000
1698927200.300;1;8614774784;0;0;30;1;0;10;0.00;0.00;0;1.46;29.535;36.308;2305349316;44;3.5846;-1.0010
1698927201.000;1;8614774784;0;0;30;1;0;10;0.00;0.00;0;1.46;29.535;36.308;2305349316;45;3.5821;-1.0020
1698927203.000;1;8614774784;0;0;30;1;0;10;0.00;0.00;0;1.46;29.535;36.308;2305349316;46;3.5756;-0.9990
1698927210.000;1;8614774784;0;0;30;1;0;10;0.00;0.00;0;1.46;29.535;36.308;2305349316;47;3.5654;-1.0000
1698927230.000;1;8614774784;0;0;30;1;0;10;0.00;0.00;0;1.46;29.535;36.308;2305349316;48;3.5488;-0.9980
1698927260.000;1;8614774784;0;0;30;1;0;10;0.00;0.00;0;1.46;29.535;36.308;2305349316;49;3.5335;-1.0040
1698927260.001;1;8614774784;0;0;30;1;0;10;0.00;0.00;0;1.46;29.535;36.308;2305349316;50;3.5469;-0.3510
1698927260.003;1;8614774784;0;0;30;1;0;10;0.00;0.00;0;1.46;29.535;36.308;2305349316;51;3.5570;-0.0440
1698927260.010;1;8614774784;0;0;30;1;0;10;0.00;0.00;0;1.46;29.535;36.308;2305349316;52;3.5624;-0.0010
1698927260.030;1;8614774784;0;0;30;1;0;10;0.00;0.00;0;1.46;29.535;36.308;2305349316;53;3.5667;0.0030
1698927260.100;1;8614774784;0;0;30;1;0;10;0.00;0.00;0;1.46;29.535;36.308;2305349316;54;3.5688;0.0020
1698927260.300;1;8614774784;0;0;30;1;0;10;0.00;0.00;0;1.46;29.535;36.308;2305349316;55;3.5706;-0.0030
1698927261.000;1;8614774784;0;0;30;1;0;10;0.00;0.00;0;1.46;29.535;36.308;2305349316;56;3.5728;0.0020
1698927263.000;1;8614774784;0;0;30;1;0;10;0.00;0.00;0;1.46;29.535;36.308;2305349316;57;3.5750;-0.0010
1698927270.000;1;8614774784;0;0;30;1;0;10;0.00;0.00;0;1.46;29.535;36.308;2305349316;58;3.5787;-0.0010
1698927290.000;1;8614774784;0;0;30;1;0;10;0.00;0.00;0;1.46;29.535;36.308;2305349316;59;3.5831;0.0040
1698927320.000;1;8614774784;0;0;30;1;0;10;0.00;0.00;0;1.46;29.535;36.308;2305349316;60;3.5859;-0.0020
1698931385.000;1;8615874560;0;0;10;1;0;10;0.00;0.00;0;1.84;30.615;44.811;2305756863;0;3.2912;0.0000
1698931385.001;1;8615874560;0;0;10;1;0;10;0.00;0.00;0;1.84;30.615;44.811;2305756863;1;3.3081;0.7940
1698931385.003;1;8615874560;0;0;10;1;0;10;0.00;0.00;0;1.84;30.615;44.811;2305756863;2;3.3157;0.9810
1698931385.010;1;8615874560;0;0;10;1;0;10;0.00;0.00;0;1.84;30.615;44.811;2305756863;3;3.3216;0.9940
1698931385.030;1;8615874560;0;0;10;1;0;10;0.00;0.00;0;1.84;30.615;44.811;2305756863;4;3.3274;1.0010
1698931385.100;1;8615874560;0;0;10;1;0;10;0.00;0.00;0;1.84;30.615;44.811;2305756863;5;3.3359;0.9990
1698931385.300;1;8615874560;0;0;10;1;0;10;0.00;0.00;0;1.84;30.615;44.811;2305756863;6;3.3459;1.0040
1698931386.000;1;8615874560;0;0;10;1;0;10;0.00;0.00;0;1.84;30.615;44.811;2305756863;7;3.3517;0.9950
1698931388.000;1;8615874560;0;0;10;1;0;10;0.00;0.00;0;1.84;30.615;44.811;2305756863;8;3.3581;0.9970
1698931395.000;1;8615874560;0;0;10;1;0;10;0.00;0.00;0;1.84;30.615;44.811;2305756863;9;3.3699;1.0030
1698931395.001;1;8615874560;0;0;10;1;0;10;0.00;0.00;0;1.84;30.615;44.811;2305756863;10;3.3438;-0.2940
1698931395.003;1;8615874560;0;0;10;1;0;10;0.00;0.00;0;1.84;30.615;44.811;2305756863;11;3.3228;-0.9110
1698931395.010;1;8615874560;0;0;10;1;0;10;0.00;0.00;0;1.84;30.615;44.811;2305756863;12;3.3092;-0.9960
1698931395.030;1;8615874560;0;0;10;1;0;10;0.00;0.00;0;1.84;30.615;44.811;2305756863;13;3.2984;-0.9950
1698931395.100;1;8615874560;0;0;10;1;0;10;0.00;0.00;0;1.84;30.615;44.811;2305756863;14;3.2822;-0.9990
1698931395.300;1;8615874560;0;0;10;1;0;10;0.00;0.00;0;1.84;30.615;44.811;2305756863;15;3.2638;-1.0010
1698931396.000;1;8615874560;0;0;10;1;0;10;0.00;0.00;0;1.84;30.615;44.811;2305756863;16;3.2487;-1.0020
1698931398.000;1;8615874560;0;0;10;1;0;10;0.00;0.00;0;1.84;30.615;44.811;2305756863;17;3.2357;-1.0020
1698931405.000;1;8615874560;0;0;10;1;0;10;0.00;0.00;0;1.84;30.615;44.811;2305756863;18;3.2151;-1.0010
1698931405.001;1;8615874560;0;0;10;1;0;10;0.00;0.00;0;1.84;30.615;44.811;2305756863;19;3.2283;-0.3430
1698931405.003;1;8615874560;0;0;10;1;0;10;0.00;0.00;0;1.84;30.615;44.811;2305756863;20;3.2384;-0.0540
1698931405.010;1;8615874560;0;0;10;1;0;10;0.00;0.00;0;1.84;30.615;44.811;2305756863;21;3.2456;-0.0020
1698931405.030;1;8615874560;0;0;10;1;0;10;0.00;0.00;0;1.84;30.615;44.811;2305756863;22;3.2512;-0.0030
1698931405.100;1;8615874560;0;0;10;1;0;10;0.00;0.00;0;1.84;30.615;44.811;2305756863;23;3.2598;-0.0020
1698931405.300;1;8615874560;0;0;10;1;0;10;0.00;0.00;0;1.84;30.615;44.811;2305756863;24;3.2729;0.0030
1698931406.000;1;8615874560;0;0;10;1;0;10;0.00;0.00;0;1.84;30.615;44.811;2305756863;25;3.2823;-0.0010
1698931408.000;1;8615874560;0;0;10;1;0;10;0.00;0.00;0;1.84;30.615;44.811;2305756863;26;3.2864;-0.0030
1698931415.000;1;8615874560;0;0;10;1;0;10;0.00;0.00;0;1.84;30.615;44.811;2305756863;27;3.2895;0.0030
1698931415.001;1;8615874560;0;0;10;1;0;10;0.00;0.00;0;1.84;30.615;44.811;2305756863;28;3.3024;0.6560
1698931415.003;1;8615874560;0;0;10;1;0;10;0.00;0.00;0;1.84;30.615;44.811;2305756863;29;3.3135;0.9730
1698931415.010;1;8615874560;0;0;10;1;0;10;0.00;0.00;0;1.84;30.615;44.811;2305756863;30;3.3197;1.0030
1698931415.030;1;8615874560;0;0;10;1;0;10;0.00;0.00;0;1.84;30.615;44.811;2305756863;31;3.3255;1.0010
1698931415.100;1;8615874560;0;0;10;1;0;10;0.00;0.00;0;1.84;30.615;44.811;2305756863;32;3.3338;1.0030
1698931415.300;1;8615874560;0;0;10;1;0;10;0.00;0.00;0;1.84;30.615;44.811;2305756863;33;3.3431;0.9950
1698931416.000;1;8615874560;0;0;10;1;0;10;0.00;0.00;0;1.84;30.615;44.811;2305756863;34;3.3506;1.0000
1698931418.000;1;8615874560;0;0;10;1;0;10;0.00;0.00;0;1.84;30.615;44.811;2305756863;35;3.3565;1.0010
1698931425.000;1;8615874560;0;0;10;1;0;10;0.00;0.00;0;1.84;30.615;44.811;2305756863;36;3.3692;1.0020
1698931445.000;1;8615874560;0;0;10;1;0;10;0.00;0.00;0;1.84;30.615;44.811;2305756863;37;3.3937;0.9930
1698931475.000;1;8615874560;0;0;10;1;0;10;0.00;0.00;0;1.84;30.615;44.811;2305756863;38;3.4218;1.0010
1698931475.001;1;8615874560;0;0;10;1;0;10;0.00;0.00;0;1.84;30.615;44.811;2305756863;39;3.3957;-0.2990
1698931475.003;1;8615874560;0;0;10;1;0;10;0.00;0.00;0;1.84;30.615;44.811;2305756863;40;3.3746;-0.9100
1698931475.010;1;8615874560;0;0;10;1;0;10;0.00;0.00;0;1.84;30.615;44.811;2305756863;41;3.3613;-0.9940
1698931475.030;1;8615874560;0;0;10;1;0;10;0.00;0.00;0;1.84;30.615;44.811;2305756863;42;3.3508;-0.9940
1698931475.100;1;8615874560;0;0;10;1;0;10;0.00;0.00;0;1.84;30.615;44.811;2305756863;43;3.3353;-1.0020
1698931475.300;1;8615874560;0;0;10;1;0;10;0.00;0.00;0;1.84;30.615;44.811;2305756863;44;3.3201;-1.0030
1698931476.000;1;8615874560;0;0;10;1;0;10;0.00;0.00;0;1.84;30.615;44.811;2305756863;45;3.3083;-0.9970
1698931478.000;1;8615874560;0;0;10;1;0;10;0.00;0.00;0;1.84;30.615;44.811;2305756863;46;3.2978;-1.0000
1698931485.000;1;8615874560;0;0;10;1;0;10;0.00;0.00;0;1.84;30.615;44.811;2305756863;47;3.2767;-1.0040
1698931505.000;1;8615874560;0;0;10;1;0;10;0.00;0.00;0;1.84;30.615;44.811;2305756863;48;3.2372;-1.0010
1698931535.000;1;8615874560;0;0;10;1;0;10;0.00;0.00;0;1.84;30.615;44.811;2305756863;49;3.1918;-1.0040
1698931535.001;1;8615874560;0;0;10;1;0;10;0.00;0.00;0;1.84;30.615;44.811;2305756863;50;3.2057;-0.3460
1698931535.003;1;8615874560;0;0;10;1;0;10;0.00;0.00;0;1.84;30.615;44.811;2305756863;51;3.2156;-0.0490
1698931535.010;1;8615874560;0;0;10;1;0;10;0.00;0.00;0;1.84;30.615;44.811;2305756863;52;3.2227;-0.0020
1698931535.030;1;8615874560;0;0;10;1;0;10;0.00;0.00;0;1.84;30.615;44.811;2305756863;53;3.2281;-0.0050
1698931535.100;1;8615874560;0;0;10;1;0;10;0.00;0.00;0;1.84;30.615;44.811;2305756863;54;3.2377;0.0010
1698931535.300;1;8615874560;0;0;10;1;0;10;0.00;0.00;0;1.84;30.615;44.811;2305756863;55;3.2509;0.0000
1698931536.000;1;8615874560;0;0;10;1;0;10;0.00;0.00;0;1.84;30.615;44.811;2305756863;56;3.2636;-0.0020
1698931538.000;1;8615874560;0;0;10;1;0;10;0.00;0.00;0;1.84;30.615;44.811;2305756863;57;3.2696;0.0060
1698931545.000;1;8615874560;0;0;10;1;0;10;0.00;0.00;0;1.84;30.615;44.811;2305756863;58;3.2752;0.0000
1698931565.000;1;8615874560;0;0;10;1;0;10;0.00;0.00;0;1.84;30.615;44.811;2305756863;59;3.2826;-0.0030
1698931595.000;1;8615874560;0;0;10;1;0;10;0.00;0.00;0;1.84;30.615;44.811;2305756863;60;3.2878;-0.0010
1700686308.000;1;9065422336;1;1;10;1;0;10;0.00;0.00;0;24.87;18.939;22.008;2473125132;0;3.3913;0.0010
1700686308.001;1;9065422336;1;1;10;1;0;10;0.00;0.00;0;24.87;18.939;22.008;2473125132;1;3.4036;0.8000
1700686308.003;1;9065422336;1;1;10;1;0;10;0.00;0.00;0;24.87;18.939;22.008;2473125132;2;3.4089;0.9930
1700686308.010;1;9065422336;1;1;10;1;0;10;0.00;0.00;0;24.87;18.939;22.008;2473125132;3;3.4102;0.9980
1700686308.030;1;9065422336;1;1;10;1;0;10;0.00;0.00;0;24.87;18.939;22.008;2473125132;4;3.4125;0.9990
1700686308.100;1;9065422336;1;1;10;1;0;10;0.00;0.00;0;24.87;18.939;22.008;2473125132;5;3.4133;1.0000
1700686308.300;1;9065422336;1;1;10;1;0;10;0.00;0.00;0;24.87;18.939;22.008;2473125132;6;3.4147;1.0010
1700686309.000;1;9065422336;1;1;10;1;0;10;0.00;0.00;0;24.87;18.939;22.008;2473125132;7;3.4164;1.0010
1700686311.000;1;9065422336;1;1;10;1;0;10;0.00;0.00;0;24.87;18.939;22.008;2473125132;8;3.4193;1.0010
1700686318.000;1;9065422336;1;1;10;1;0;10;0.00;0.00;0;24.87;18.939;22.008;2473125132;9;3.4266;0.9960
1700686318.001;1;9065422336;1;1;10;1;0;10;0.00;0.00;0;24.87;18.939;22.008;2473125132;10;3.4063;-0.3070
1700686318.003;1;9065422336;1;1;10;1;0;10;0.00;0.00;0;24.87;18.939;22.008;2473125132;11;3.3931;-0.9220
1700686318.010;1;9065422336;1;1;10;1;0;10;0.00;0.00;0;24.87;18.939;22.008;2473125132;12;3.3885;-0.9960
1700686318.030;1;9065422336;1;1;10;1;0;10;0.00;0.00;0;24.87;18.939;22.008;2473125132;13;3.3847;-0.9960
1700686318.100;1;9065422336;1;1;10;1;0;10;0.00;0.00;0;24.87;18.939;22.008;2473125132;14;3.3824;-1.0020
1700686318.300;1;9065422336;1;1;10;1;0;10;0.00;0.00;0;24.87;18.939;22.008;2473125132;15;3.3810;-0.9980
1700686319.000;1;9065422336;1;1;10;1;0;10;0.00;0.00;0;24.87;18.939;22.008;2473125132;16;3.3780;-1.0040
1700686321.000;1;9065422336;1;1;10;1;0;10;0.00;0.00;0;24.87;18.939;22.008;2473125132;17;3.3734;-0.9990
1700686328.000;1;9065422336;1;1;10;1;0;10;0.00;0.00;0;24.87;18.939;22.008;2473125132;18;3.3632;-1.0030
1700686328.001;1;9065422336;1;1;10;1;0;10;0.00;0.00;0;24.87;18.939;22.008;2473125132;19;3.3738;-0.3450
1700686328.003;1;9065422336;1;1;10;1;0;10;0.00;0.00;0;24.87;18.939;22.008;2473125132;20;3.3805;-0.0390
1700686328.010;1;9065422336;1;1;10;1;0;10;0.00;0.00;0;24.87;18.939;22.008;2473125132;21;3.3828;-0.0010
1700686328.030;1;9065422336;1;1;10;1;0;10;0.00;0.00;0;24.87;18.939;22.008;2473125132;22;3.3843;0.0000
1700686328.100;1;9065422336;1;1;10;1;0;10;0.00;0.00;0;24.87;18.939;22.008;2473125132;23;3.3856;0.0000
1700686328.300;1;9065422336;1;1;10;1;0;10;0.00;0.00;0;24.87;18.939;22.008;2473125132;24;3.3872;0.0010
1700686329.000;1;9065422336;1;1;10;1;0;10;0.00;0.00;0;24.87;18.939;22.008;2473125132;25;3.3874;-0.0020
1700686331.000;1;9065422336;1;1;10;1;0;10;0.00;0.00;0;24.87;18.939;22.008;2473125132;26;3.3885;0.0010
1700686338.000;1;9065422336;1;1;10;1;0;10;0.00;0.00;0;24.87;18.939;22.008;2473125132;27;3.3900;0.0020
1700686338.001;1;9065422336;1;1;10;1;0;10;0.00;0.00;0;24.87;18.939;22.008;2473125132;28;3.4003;0.6660
1700686338.003;1;9065422336;1;1;10;1;0;10;0.00;0.00;0;24.87;18.939;22.008;2473125132;29;3.4073;0.9790
1700686338.010;1;9065422336;1;1;10;1;0;10;0.00;0.00;0;24.87;18.939;22.008;2473125132;30;3.4089;0.9960
1700686338.030;1;9065422336;1;1;10;1;0;10;0.00;0.00;0;24.87;18.939;22.008;2473125132;31;3.4109;1.0010
1700686338.100;1;9065422336;1;1;10;1;0;10;0.00;0.00;0;24.87;18.939;22.008;2473125132;32;3.4126;1.0030
1700686338.300;1;9065422336;1;1;10;1;0;10;0.00;0.00;0;24.87;18.939;22.008;2473125132;33;3.4135;1.0030
1700686339.000;1;9065422336;1;1;10;1;0;10;0.00;0.00;0;24.87;18.939;22.008;2473125132;34;3.4152;1.0030
1700686341.000;1;9065422336;1;1;10;1;0;10;0.00;0.00;0;24.87;18.939;22.008;2473125132;35;3.4181;0.9960
1700686348.000;1;9065422336;1;1;10;1;0;10;0.00;0.00;0;24.87;18.939;22.008;2473125132;36;3.4257;0.9970
1700686368.000;1;9065422336;1;1;10;1;0;10;0.00;0.00;0;24.87;18.939;22.008;2473125132;37;3.4411;0.9970
1700686398.000;1;9065422336;1;1;10;1;0;10;0.00;0.00;0;24.87;18.939;22.008;2473125132;38;3.4566;1.0030
1700686398.001;1;9065422336;1;1;10;1;0;10;0.00;0.00;0;24.87;18.939;22.008;2473125132;39;3.4354;-0.3130
1700686398.003;1;9065422336;1;1;10;1;0;10;0.00;0.00;0;24.87;18.939;22.008;2473125132;40;3.4226;-0.9260
1700686398.010;1;9065422336;1;1;10;1;0;10;0.00;0.00;0;24.87;18.939;22.008;2473125132;41;3.4181;-1.0040
1700686398.030;1;9065422336;1;1;10;1;0;10;0.00;0.00;0;24.87;18.939;22.008;2473125132;42;3.4154;-0.9980
1700686398.100;1;9065422336;1;1;10;1;0;10;0.00;0.00;0;24.87;18.939;22.008;2473125132;43;3.4128;-1.0010
1700686398.300;1;9065422336;1;1;10;1;0;10;0.00;0.00;0;24.87;18.939;22.008;2473125132;44;3.4112;-0.9970
1700686399.000;1;9065422336;1;1;10;1;0;10;0.00;0.00;0;24.87;18.939;22.008;2473125132;45;3.4085;-1.0030
1700686401.000;1;9065422336;1;1;10;1;0;10;0.00;0.00;0;24.87;18.939;22.008;2473125132;46;3.4036;-0.9970
1700686408.000;1;9065422336;1;1;10;1;0;10;0.00;0.00;0;24.87;18.939;22.008;2473125132;47;3.3927;-1.0020
1700686428.000;1;9065422336;1;1;10;1;0;10;0.00;0.00;0;24.87;18.939;22.008;2473125132;48;3.3725;-1.0000
1700686458.000;1;9065422336;1;1;10;1;0;10;0.00;0.00;0;24.87;18.939;22.008;2473125132;49;3.3517;-1.0010
1700686458.001;1;9065422336;1;1;10;1;0;10;0.00;0.00;0;24.87;18.939;22.008;2473125132;50;3.3625;-0.3390
1700686458.003;1;9065422336;1;1;10;1;0;10;0.00;0.00;0;24.87;18.939;22.008;2473125132;51;3.3685;-0.0440
1700686458.010;1;9065422336;1;1;10;1;0;10;0.00;0.00;0;24.87;18.939;22.008;2473125132;52;3.3713;-0.0040
1700686458.030;1;9065422336;1;1;10;1;0;10;0.00;0.00;0;24.87;18.939;22.008;2473125132;53;3.3729;0.0000
1700686458.100;1;9065422336;1;1;10;1;0;10;0.00;0.00;0;24.87;18.939;22.008;2473125132;54;3.3743;0.0000
1700686458.300;1;9065422336;1;1;10;1;0;10;0.00;0.00;0;24.87;18.939;22.008;2473125132;55;3.3755;0.0040
1700686459.000;1;9065422336;1;1;10;1;0;10;0.00;0.00;0;24.87;18.939;22.008;2473125132;56;3.3764;0.0000
1700686461.000;1;9065422336;1;1;10;1;0;10;0.00;0.00;0;24.87;18.939;22.008;2473125132;57;3.3788;0.0020
1700686468.000;1;9065422336;1;1;10;1;0;10;0.00;0.00;0;24.87;18.939;22.008;2473125132;58;3.3825;-0.0020
1700686488.000;1;9065422336;1;1;10;1;0;10;0.00;0.00;0;24.87;18.939;22.008;2473125132;59;3.3869;-0.0020
1700686518.000;1;9065422336;1;1;10;1;0;10;0.00;0.00;0;24.87;18.939;22.008;2473125132;60;3.3889;0.0020
1700690647.000;1;9066536960;1;1;30;1;0;10;0.00;0.00;0;24.89;18.659;19.505;2473538819;0;3.5988;0.0000
1700690647.001;1;9066536960;1;1;30;1;0;10;0.00;0.00;0;24.89;18.659;19.505;2473538819;1;3.6120;0.8050
1700690647.003;1;9066536960;1;1;30;1;0;10;0.00;0.00;0;24.89;18.659;19.505;2473538819;2;3.6170;0.9890
1700690647.010;1;9066536960;1;1;30;1;0;10;0.00;0.00;0;24.89;18.659;19.505;2473538819;3;3.6174;0.9940
1700690647.030;1;9066536960;1;1;30;1;0;10;0.00;0.00;0;24.89;18.659;19.505;2473538819;4;3.6180;0.9990
1700690647.100;1;9066536960;1;1;30;1;0;10;0.00;0.00;0;24.89;18.659;19.505;2473538819;5;3.6183;1.0000
1700690647.300;1;9066536960;1;1;30;1;0;10;0.00;0.00;0;24.89;18.659;19.505;2473538819;6;3.6186;0.9960
1700690648.000;1;9066536960;1;1;30;1;0;10;0.00;0.00;0;24.89;18.659;19.505;2473538819;7;3.6202;0.9950
1700690650.000;1;9066536960;1;1;30;1;0;10;0.00;0.00;0;24.89;18.659;19.505;2473538819;8;3.6218;1.0030
1700690657.000;1;9066536960;1;1;30;1;0;10;0.00;0.00;0;24.89;18.659;19.505;2473538819;9;3.6273;1.0060
1700690657.001;1;9066536960;1;1;30;1;0;10;0.00;0.00;0;24.89;18.659;19.505;2473538819;10;3.6052;-0.3180
1700690657.003;1;9066536960;1;1;30;1;0;10;0.00;0.00;0;24.89;18.659;19.505;2473538819;11;3.5932;-0.9240
1700690657.010;1;9066536960;1;1;30;1;0;10;0.00;0.00;0;24.89;18.659;19.505;2473538819;12;3.5905;-0.9980
1700690657.030;1;9066536960;1;1;30;1;0;10;0.00;0.00;0;24.89;18.659;19.505;2473538819;13;3.5892;-0.9980
1700690657.100;1;9066536960;1;1;30;1;0;10;0.00;0.00;0;24.89;18.659;19.505;2473538819;14;3.5883;-0.9960
1700690657.300;1;9066536960;1;1;30;1;0;10;0.00;0.00;0;24.89;18.659;19.505;2473538819;15;3.5872;-1.0000
1700690658.000;1;9066536960;1;1;30;1;0;10;0.00;0.00;0;24.89;18.659;19.505;2473538819;16;3.5850;-1.0000
1700690660.000;1;9066536960;1;1;30;1;0;10;0.00;0.00;0;24.89;18.659;19.505;2473538819;17;3.5826;-0.9990
1700690667.000;1;9066536960;1;1;30;1;0;10;0.00;0.00;0;24.89;18.659;19.505;2473538819;18;3.5761;-1.0050
1700690667.001;1;9066536960;1;1;30;1;0;10;0.00;0.00;0;24.89;18.659;19.505;2473538819;19;3.5872;-0.3440
1700690667.003;1;9066536960;1;1;30;1;0;10;0.00;0.00;0;24.89;18.659;19.505;2473538819;20;3.5928;-0.0380
1700690667.010;1;9066536960;1;1;30;1;0;10;0.00;0.00;0;24.89;18.659;19.505;2473538819;21;3.5948;-0.0020
1700690667.030;1;9066536960;1;1;30;1;0;10;0.00;0.00;0;24.89;18.659;19.505;2473538819;22;3.5947;-0.0010
1700690667.100;1;9066536960;1;1;30;1;0;10;0.00;0.00;0;24.89;18.659;19.505;2473538819;23;3.5953;0.0020
1700690667.300;1;9066536960;1;1;30;1;0;10;0.00;0.00;0;24.89;18.659;19.505;2473538819;24;3.5963;-0.0020
1700690668.000;1;9066536960;1;1;30;1;0;10;0.00;0.00;0;24.89;18.659;19.505;2473538819;25;3.5969;0.0020
1700690670.000;1;9066536960;1;1;30;1;0;10;0.00;0.00;0;24.89;18.659;19.505;2473538819;26;3.5969;-0.0030
1700690677.000;1;9066536960;1;1;30;1;0;10;0.00;0.00;0;24.89;18.659;19.505;2473538819;27;3.5978;0.0000
1700690677.001;1;9066536960;1;1;30;1;0;10;0.00;0.00;0;24.89;18.659;19.505;2473538819;28;3.6092;0.6710
1700690677.003;1;9066536960;1;1;30;1;0;10;0.00;0.00;0;24.89;18.659;19.505;2473538819;29;3.6150;0.9770
1700690677.010;1;9066536960;1;1;30;1;0;10;0.00;0.00;0;24.89;18.659;19.505;2473538819;30;3.6162;1.0010
1700690677.030;1;9066536960;1;1;30;1;0;10;0.00;0.00;0;24.89;18.659;19.505;2473538819;31;3.6166;0.9960
1700690677.100;1;9066536960;1;1;30;1;0;10;0.00;0.00;0;24.89;18.659;19.505;2473538819;32;3.6174;0.9980
1700690677.300;1;9066536960;1;1;30;1;0;10;0.00;0.00;0;24.89;18.659;19.505;2473538819;33;3.6179;0.9980
1700690678.000;1;9066536960;1;1;30;1;0;10;0.00;0.00;0;24.89;18.659;19.505;2473538819;34;3.6196;1.0010
1700690680.000;1;9066536960;1;1;30;1;0;10;0.00;0.00;0;24.89;18.659;19.505;2473538819;35;3.6207;1.0020
1700690687.000;1;9066536960;1;1;30;1;0;10;0.00;0.00;0;24.89;18.659;19.505;2473538819;36;3.6256;0.9940
1700690707.000;1;9066536960;1;1;30;1;0;10;0.00;0.00;0;24.89;18.659;19.505;2473538819;37;3.6332;1.0030
1700690737.000;1;9066536960;1;1;30;1;0;10;0.00;0.00;0;24.89;18.659;19.505;2473538819;38;3.6385;0.9980
1700690737.001;1;9066536960;1;1;30;1;0;10;0.00;0.00;0;24.89;18.659;19.505;2473538819;39;3.6175;-0.3170
1700690737.003;1;9066536960;1;1;30;1;0;10;0.00;0.00;0;24.89;18.659;19.505;2473538819;40;3.6058;-0.9260
1700690737.010;1;9066536960;1;1;30;1;0;10;0.00;0.00;0;24.89;18.659;19.505;2473538819;41;3.6029;-0.9970
1700690737.030;1;9066536960;1;1;30;1;0;10;0.00;0.00;0;24.89;18.659;19.505;2473538819;42;3.6015;-1.0030
1700690737.100;1;9066536960;1;1;30;1;0;10;0.00;0.00;0;24.89;18.659;19.505;2473538819;43;3.6009;-0.9960
1700690737.300;1;9066536960;1;1;30;1;0;10;0.00;0.00;0;24.89;18.659;19.505;2473538819;44;3.5995;-1.0000
1700690738.000;1;9066536960;1;1;30;1;0;10;0.00;0.00;0;24.89;18.659;19.505;2473538819;45;3.5977;-1.0010
1700690740.000;1;9066536960;1;1;30;1;0;10;0.00;0.00;0;24.89;18.659;19.505;2473538819;46;3.5938;-0.9990
1700690747.000;1;9066536960;1;1;30;1;0;10;0.00;0.00;0;24.89;18.659;19.505;2473538819;47;3.5868;-1.0040
1700690767.000;1;9066536960;1;1;30;1;0;10;0.00;0.00;0;24.89;18.659;19.505;2473538819;48;3.5758;-1.0000
1700690797.000;1;9066536960;1;1;30;1;0;10;0.00;0.00;0;24.89;18.659;19.505;2473538819;49;3.5668;-1.0060
1700690797.001;1;9066536960;1;1;30;1;0;10;0.00;0.00;0;24.89;18.659;19.505;2473538819;50;3.5772;-0.3410
1700690797.003;1;9066536960;1;1;30;1;0;10;0.00;0.00;0;24.89;18.659;19.505;2473538819;51;3.5828;-0.0390
1700690797.010;1;9066536960;1;1;30;1;0;10;0.00;0.00;0;24.89;18.659;19.505;2473538819;52;3.5846;0.0010
1700690797.030;1;9066536960;1;1;30;1;0;10;0.00;0.00;0;24.89;18.659;19.505;2473538819;53;3.5850;0.0010
1700690797.100;1;9066536960;1;1;30;1;0;10;0.00;0.00;0;24.89;18.659;19.505;2473538819;54;3.5853;0.0040
1700690797.300;1;9066536960;1;1;30;1;0;10;0.00;0.00;0;24.89;18.659;19.505;2473538819;55;3.5864;0.0010
1700690798.000;1;9066536960;1;1;30;1;0;10;0.00;0.00;0;24.89;18.659;19.505;2473538819;56;3.5868;-0.0060
1700690800.000;1;9066536960;1;1;30;1;0;10;0.00;0.00;0;24.89;18.659;19.505;2473538819;57;3.5888;-0.0020
1700690807.000;1;9066536960;1;1;30;1;0;10;0.00;0.00;0;24.89;18.659;19.505;2473538819;58;3.5914;0.0030
1700690827.000;1;9066536960;1;1;30;1;0;10;0.00;0.00;0;24.89;18.659;19.505;2473538819;59;3.5943;-0.0020
1700690857.000;1;9066536960;1;1;30;1;0;10;0.00;0.00;0;24.89;18.659;19.505;2473538819;60;3.5958;-0.0030
1700695364.000;1;9067749888;1;1;50;1;0;10;0.00;0.00;0;24.88;17.995;19.031;2473988622;0;3.7333;0.0000
1700695364.001;1;9067749888;1;1;50;1;0;10;0.00;0.00;0;24.88;17.995;19.031;2473988622;1;3.7462;0.8090
1700695364.003;1;9067749888;1;1;50;1;0;10;0.00;0.00;0;24.88;17.995;19.031;2473988622;2;3.7501;0.9880
1700695364.010;1;9067749888;1;1;50;1;0;10;0.00;0.00;0;24.88;17.995;19.031;2473988622;3;3.7514;1.0040
1700695364.030;1;9067749888;1;1;50;1;0;10;0.00;0.00;0;24.88;17.995;19.031;2473988622;4;3.7521;1.0000
1700695364.100;1;9067749888;1;1;50;1;0;10;0.00;0.00;0;24.88;17.995;19.031;2473988622;5;3.7523;1.0000
1700695364.300;1;9067749888;1;1;50;1;0;10;0.00;0.00;0;24.88;17.995;19.031;2473988622;6;3.7525;1.0000
1700695365.000;1;9067749888;1;1;50;1;0;10;0.00;0.00;0;24.88;17.995;19.031;2473988622;7;3.7549;1.0000
1700695367.000;1;9067749888;1;1;50;1;0;10;0.00;0.00;0;24.88;17.995;19.031;2473988622;8;3.7567;1.0030
1700695374.000;1;9067749888;1;1;50;1;0;10;0.00;0.00;0;24.88;17.995;19.031;2473988622;9;3.7626;0.9990
1700695374.001;1;9067749888;1;1;50;1;0;10;0.00;0.00;0;24.88;17.995;19.031;2473988622;10;3.7418;-0.3270
1700695374.003;1;9067749888;1;1;50;1;0;10;0.00;0.00;0;24.88;17.995;19.031;2473988622;11;3.7299;-0.9280
1700695374.010;1;9067749888;1;1;50;1;0;10;0.00;0.00;0;24.88;17.995;19.031;2473988622;12;3.7266;-0.9970
1700695374.030;1;9067749888;1;1;50;1;0;10;0.00;0.00;0;24.88;17.995;19.031;2473988622;13;3.7266;-1.0000
1700695374.100;1;9067749888;1;1;50;1;0;10;0.00;0.00;0;24.88;17.995;19.031;2473988622;14;3.7254;-0.9990
1700695374.300;1;9067749888;1;1;50;1;0;10;0.00;0.00;0;24.88;17.995;19.031;2473988622;15;3.7240;-1.0060
1700695375.000;1;9067749888;1;1;50;1;0;10;0.00;0.00;0;24.88;17.995;19.031;2473988622;16;3.7211;-1.0050
1700695377.000;1;9067749888;1;1;50;1;0;10;0.00;0.00;0;24.88;17.995;19.031;2473988622;17;3.7175;-1.0000
1700695384.000;1;9067749888;1;1;50;1;0;10;0.00;0.00;0;24.88;17.995;19.031;2473988622;18;3.7104;-1.0000
1700695384.001;1;9067749888;1;1;50;1;0;10;0.00;0.00;0;24.88;17.995;19.031;2473988622;19;3.7213;-0.3440
1700695384.003;1;9067749888;1;1;50;1;0;10;0.00;0.00;0;24.88;17.995;19.031;2473988622;20;3.7268;-0.0350
1700695384.010;1;9067749888;1;1;50;1;0;10;0.00;0.00;0;24.88;17.995;19.031;2473988622;21;3.7283;-0.0030
1700695384.030;1;9067749888;1;1;50;1;0;10;0.00;0.00;0;24.88;17.995;19.031;2473988622;22;3.7287;0.0010
1700695384.100;1;9067749888;1;1;50;1;0;10;0.00;0.00;0;24.88;17.995;19.031;2473988622;23;3.7296;0.0000
1700695384.300;1;9067749888;1;1;50;1;0;10;0.00;0.00;0;24.88;17.995;19.031;2473988622;24;3.7294;0.0010
1700695385.000;1;9067749888;1;1;50;1;0;10;0.00;0.00;0;24.88;17.995;19.031;2473988622;25;3.7305;-0.0020
1700695387.000;1;9067749888;1;1;50;1;0;10;0.00;0.00;0;24.88;17.995;19.031;2473988622;26;3.7317;0.0010
1700695394.000;1;9067749888;1;1;50;1;0;10;0.00;0.00;0;24.88;17.995;19.031;2473988622;27;3.7319;0.0010
1700695394.001;1;9067749888;1;1;50;1;0;10;0.00;0.00;0;24.88;17.995;19.031;2473988622;28;3.7430;0.6730
1700695394.003;1;9067749888;1;1;50;1;0;10;0.00;0.00;0;24.88;17.995;19.031;2473988622;29;3.7494;0.9780
1700695394.010;1;9067749888;1;1;50;1;0;10;0.00;0.00;0;24.88;17.995;19.031;2473988622;30;3.7505;1.0030
1700695394.030;1;9067749888;1;1;50;1;0;10;0.00;0.00;0;24.88;17.995;19.031;2473988622;31;3.7507;0.9940
1700695394.100;1;9067749888;1;1;50;1;0;10;0.00;0.00;0;24.88;17.995;19.031;2473988622;32;3.7517;1.0070
1700695394.300;1;9067749888;1;1;50;1;0;10;0.00;0.00;0;24.88;17.995;19.031;2473988622;33;3.7519;1.0000
1700695395.000;1;9067749888;1;1;50;1;0;10;0.00;0.00;0;24.88;17.995;19.031;2473988622;34;3.7531;1.0000
1700695397.000;1;9067749888;1;1;50;1;0;10;0.00;0.00;0;24.88;17.995;19.031;2473988622;35;3.7561;1.0020
1700695404.000;1;9067749888;1;1;50;1;0;10;0.00;0.00;0;24.88;17.995;19.031;2473988622;36;3.7617;0.9980
1700695424.000;1;9067749888;1;1;50;1;0;10;0.00;0.00;0;24.88;17.995;19.031;2473988622;37;3.7731;0.9950
1700695454.000;1;9067749888;1;1;50;1;0;10;0.00;0.00;0;24.88;17.995;19.031;2473988622;38;3.7832;0.9990
1700695454.001;1;9067749888;1;1;50;1;0;10;0.00;0.00;0;24.88;17.995;19.031;2473988622;39;3.7622;-0.3240
1700695454.003;1;9067749888;1;1;50;1;0;10;0.00;0.00;0;24.88;17.995;19.031;2473988622;40;3.7508;-0.9180
1700695454.010;1;9067749888;1;1;50;1;0;10;0.00;0.00;0;24.88;17.995;19.031;2473988622;41;3.7472;-0.9970
1700695454.030;1;9067749888;1;1;50;1;0;10;0.00;0.00;0;24.88;17.995;19.031;2473988622;42;3.7459;-1.0040
1700695454.100;1;9067749888;1;1;50;1;0;10;0.00;0.00;0;24.88;17.995;19.031;2473988622;43;3.7453;-0.9970
1700695454.300;1;9067749888;1;1;50;1;0;10;0.00;0.00;0;24.88;17.995;19.031;2473988622;44;3.7441;-0.9970
1700695455.000;1;9067749888;1;1;50;1;0;10;0.00;0.00;0;24.88;17.995;19.031;2473988622;45;3.7409;-1.0010
1700695457.000;1;9067749888;1;1;50;1;0;10;0.00;0.00;0;24.88;17.995;19.031;2473988622;46;3.7358;-1.0000
1700695464.000;1;9067749888;1;1;50;1;0;10;0.00;0.00;0;24.88;17.995;19.031;2473988622;47;3.7264;-1.0030
1700695484.000;1;9067749888;1;1;50;1;0;10;0.00;0.00;0;24.88;17.995;19.031;2473988622;48;3.7114;-0.9990
1700695514.000;1;9067749888;1;1;50;1;0;10;0.00;0.00;0;24.88;17.995;19.031;2473988622;49;3.7010;-1.0000
1700695514.001;1;9067749888;1;1;50;1;0;10;0.00;0.00;0;24.88;17.995;19.031;2473988622;50;3.7121;-0.3410
1700695514.003;1;9067749888;1;1;50;1;0;10;0.00;0.00;0;24.88;17.995;19.031;2473988622;51;3.7169;-0.0380
1700695514.010;1;9067749888;1;1;50;1;0;10;0.00;0.00;0;24.88;17.995;19.031;2473988622;52;3.7188;-0.0020
1700695514.030;1;9067749888;1;1;50;1;0;10;0.00;0.00;0;24.88;17.995;19.031;2473988622;53;3.7194;-0.0010
1700695514.100;1;9067749888;1;1;50;1;0;10;0.00;0.00;0;24.88;17.995;19.031;2473988622;54;3.7199;0.0000
1700695514.300;1;9067749888;1;1;50;1;0;10;0.00;0.00;0;24.88;17.995;19.031;2473988622;55;3.7204;0.0000
1700695515.000;1;9067749888;1;1;50;1;0;10;0.00;0.00;0;24.88;17.995;19.031;2473988622;56;3.7217;-0.0030
1700695517.000;1;9067749888;1;1;50;1;0;10;0.00;0.00;0;24.88;17.995;19.031;2473988622;57;3.7227;0.0010
1700695524.000;1;9067749888;1;1;50;1;0;10;0.00;0.00;0;24.88;17.995;19.031;2473988622;58;3.7255;0.0010
1700695544.000;1;9067749888;1;1;50;1;0;10;0.00;0.00;0;24.88;17.995;19.031;2473988622;59;3.7289;-0.0020
1700695574.000;1;9067749888;1;1;50;1;0;10;0.00;0.00;0;24.88;17.995;19.031;2473988622;60;3.7310;0.0010
1700700076.000;1;9068961280;1;1;70;1;0;10;0.00;0.00;0;24.88;18.407;19.270;2474438187;0;3.9310;0.0000
