Repository: ShafayethJamil/Battery-Diagnostic-Using-LGN

# LGN Battery Diagnostics from Pulse Relaxation (HPPC)

Code and result files for the paper *"Lie Generator Networks Extract
EIS-Grade Battery Diagnostics from Pulse Relaxation Data"* (S. Jamil,
R. Kapadia). Preprint: [https://arxiv.org/abs/2605.15351].

Lie Generator Networks (LGN) extract electrochemical time constants from
~60 seconds of post-pulse voltage relaxation and reconstruct impedance-grade
diagnostics without dedicated EIS hardware. This repository contains the
reference implementation and the result files behind the paper's figures.

File: cell_plsv2_P001_1_S01_C10.csv (part 34 of 45)
timestamp_s;timestamp_origin;sd_block_id;cyc_charged;is_rt;soc_nom;age_type;age_temp;age_soc;age_chg_rate;age_dischg_rate;age_profile;t_avg_degC;r_ref_10ms_mOhm;r_ref_1s_mOhm;uptime_ticks;seq_nr;v_raw_V;i_raw_A
1700771132.001;1;9081697792;0;0;10;1;0;10;0.00;0.00;0;1.88;30.854;45.117;2481211883;28;3.3027;0.6610
1700771132.003;1;9081697792;0;0;10;1;0;10;0.00;0.00;0;1.88;30.854;45.117;2481211883;29;3.3136;0.9690
1700771132.010;1;9081697792;0;0;10;1;0;10;0.00;0.00;0;1.88;30.854;45.117;2481211883;30;3.3202;1.0000
1700771132.030;1;9081697792;0;0;10;1;0;10;0.00;0.00;0;1.88;30.854;45.117;2481211883;31;3.3254;0.9950
1700771132.100;1;9081697792;0;0;10;1;0;10;0.00;0.00;0;1.88;30.854;45.117;2481211883;32;3.3340;0.9980
1700771132.300;1;9081697792;0;0;10;1;0;10;0.00;0.00;0;1.88;30.854;45.117;2481211883;33;3.3440;1.0020
1700771133.000;1;9081697792;0;0;10;1;0;10;0.00;0.00;0;1.88;30.854;45.117;2481211883;34;3.3503;0.9970
1700771135.000;1;9081697792;0;0;10;1;0;10;0.00;0.00;0;1.88;30.854;45.117;2481211883;35;3.3562;0.9970
1700771142.000;1;9081697792;0;0;10;1;0;10;0.00;0.00;0;1.88;30.854;45.117;2481211883;36;3.3694;0.9980
1700771162.000;1;9081697792;0;0;10;1;0;10;0.00;0.00;0;1.88;30.854;45.117;2481211883;37;3.3943;1.0000
1700771192.000;1;9081697792;0;0;10;1;0;10;0.00;0.00;0;1.88;30.854;45.117;2481211883;38;3.4220;0.9990
1700771192.001;1;9081697792;0;0;10;1;0;10;0.00;0.00;0;1.88;30.854;45.117;2481211883;39;3.3961;-0.2970
1700771192.003;1;9081697792;0;0;10;1;0;10;0.00;0.00;0;1.88;30.854;45.117;2481211883;40;3.3753;-0.9130
1700771192.010;1;9081697792;0;0;10;1;0;10;0.00;0.00;0;1.88;30.854;45.117;2481211883;41;3.3609;-0.9970
1700771192.030;1;9081697792;0;0;10;1;0;10;0.00;0.00;0;1.88;30.854;45.117;2481211883;42;3.3505;-1.0020
1700771192.100;1;9081697792;0;0;10;1;0;10;0.00;0.00;0;1.88;30.854;45.117;2481211883;43;3.3358;-1.0030
1700771192.300;1;9081697792;0;0;10;1;0;10;0.00;0.00;0;1.88;30.854;45.117;2481211883;44;3.3212;-0.9980
1700771193.000;1;9081697792;0;0;10;1;0;10;0.00;0.00;0;1.88;30.854;45.117;2481211883;45;3.3086;-1.0040
1700771195.000;1;9081697792;0;0;10;1;0;10;0.00;0.00;0;1.88;30.854;45.117;2481211883;46;3.2982;-0.9990
1700771202.000;1;9081697792;0;0;10;1;0;10;0.00;0.00;0;1.88;30.854;45.117;2481211883;47;3.2771;-0.9990
1700771222.000;1;9081697792;0;0;10;1;0;10;0.00;0.00;0;1.88;30.854;45.117;2481211883;48;3.2380;-0.9970
1700771252.000;1;9081697792;0;0;10;1;0;10;0.00;0.00;0;1.88;30.854;45.117;2481211883;49;3.1934;-1.0010
1700771252.001;1;9081697792;0;0;10;1;0;10;0.00;0.00;0;1.88;30.854;45.117;2481211883;50;3.2072;-0.3460
1700771252.003;1;9081697792;0;0;10;1;0;10;0.00;0.00;0;1.88;30.854;45.117;2481211883;51;3.2169;-0.0510
1700771252.010;1;9081697792;0;0;10;1;0;10;0.00;0.00;0;1.88;30.854;45.117;2481211883;52;3.2239;-0.0020
1700771252.030;1;9081697792;0;0;10;1;0;10;0.00;0.00;0;1.88;30.854;45.117;2481211883;53;3.2300;-0.0010
1700771252.100;1;9081697792;0;0;10;1;0;10;0.00;0.00;0;1.88;30.854;45.117;2481211883;54;3.2386;0.0010
1700771252.300;1;9081697792;0;0;10;1;0;10;0.00;0.00;0;1.88;30.854;45.117;2481211883;55;3.2521;-0.0010
1700771253.000;1;9081697792;0;0;10;1;0;10;0.00;0.00;0;1.88;30.854;45.117;2481211883;56;3.2638;-0.0010
1700771255.000;1;9081697792;0;0;10;1;0;10;0.00;0.00;0;1.88;30.854;45.117;2481211883;57;3.2695;0.0010
1700771262.000;1;9081697792;0;0;10;1;0;10;0.00;0.00;0;1.88;30.854;45.117;2481211883;58;3.2761;0.0000
1700771282.000;1;9081697792;0;0;10;1;0;10;0.00;0.00;0;1.88;30.854;45.117;2481211883;59;3.2832;-0.0010
1700771312.000;1;9081697792;0;0;10;1;0;10;0.00;0.00;0;1.88;30.854;45.117;2481211883;60;3.2879;-0.0030
1702497381.000;1;9523915776;1;1;10;1;0;10;0.00;0.00;0;25.09;19.244;22.169;2645847867;0;3.3920;0.0000
1702497381.001;1;9523915776;1;1;10;1;0;10;0.00;0.00;0;25.09;19.244;22.169;2645847867;1;3.4051;0.8020
1702497381.003;1;9523915776;1;1;10;1;0;10;0.00;0.00;0;25.09;19.244;22.169;2645847867;2;3.4095;0.9930
1702497381.010;1;9523915776;1;1;10;1;0;10;0.00;0.00;0;25.09;19.244;22.169;2645847867;3;3.4112;1.0000
1702497381.030;1;9523915776;1;1;10;1;0;10;0.00;0.00;0;25.09;19.244;22.169;2645847867;4;3.4124;0.9990
1702497381.100;1;9523915776;1;1;10;1;0;10;0.00;0.00;0;25.09;19.244;22.169;2645847867;5;3.4141;1.0010
1702497381.300;1;9523915776;1;1;10;1;0;10;0.00;0.00;0;25.09;19.244;22.169;2645847867;6;3.4150;0.9980
1702497382.000;1;9523915776;1;1;10;1;0;10;0.00;0.00;0;25.09;19.244;22.169;2645847867;7;3.4167;1.0040
1702497384.000;1;9523915776;1;1;10;1;0;10;0.00;0.00;0;25.09;19.244;22.169;2645847867;8;3.4200;1.0030
1702497391.000;1;9523915776;1;1;10;1;0;10;0.00;0.00;0;25.09;19.244;22.169;2645847867;9;3.4271;0.9980
1702497391.001;1;9523915776;1;1;10;1;0;10;0.00;0.00;0;25.09;19.244;22.169;2645847867;10;3.4064;-0.3120
1702497391.003;1;9523915776;1;1;10;1;0;10;0.00;0.00;0;25.09;19.244;22.169;2645847867;11;3.3937;-0.9260
1702497391.010;1;9523915776;1;1;10;1;0;10;0.00;0.00;0;25.09;19.244;22.169;2645847867;12;3.3890;-1.0010
1702497391.030;1;9523915776;1;1;10;1;0;10;0.00;0.00;0;25.09;19.244;22.169;2645847867;13;3.3856;-1.0020
1702497391.100;1;9523915776;1;1;10;1;0;10;0.00;0.00;0;25.09;19.244;22.169;2645847867;14;3.3837;-1.0040
1702497391.300;1;9523915776;1;1;10;1;0;10;0.00;0.00;0;25.09;19.244;22.169;2645847867;15;3.3813;-0.9980
1702497392.000;1;9523915776;1;1;10;1;0;10;0.00;0.00;0;25.09;19.244;22.169;2645847867;16;3.3787;-0.9970
1702497394.000;1;9523915776;1;1;10;1;0;10;0.00;0.00;0;25.09;19.244;22.169;2645847867;17;3.3734;-1.0020
1702497401.000;1;9523915776;1;1;10;1;0;10;0.00;0.00;0;25.09;19.244;22.169;2645847867;18;3.3647;-0.9990
1702497401.001;1;9523915776;1;1;10;1;0;10;0.00;0.00;0;25.09;19.244;22.169;2645847867;19;3.3748;-0.3400
1702497401.003;1;9523915776;1;1;10;1;0;10;0.00;0.00;0;25.09;19.244;22.169;2645847867;20;3.3810;-0.0380
1702497401.010;1;9523915776;1;1;10;1;0;10;0.00;0.00;0;25.09;19.244;22.169;2645847867;21;3.3838;0.0000
1702497401.030;1;9523915776;1;1;10;1;0;10;0.00;0.00;0;25.09;19.244;22.169;2645847867;22;3.3852;-0.0010
1702497401.100;1;9523915776;1;1;10;1;0;10;0.00;0.00;0;25.09;19.244;22.169;2645847867;23;3.3868;0.0000
1702497401.300;1;9523915776;1;1;10;1;0;10;0.00;0.00;0;25.09;19.244;22.169;2645847867;24;3.3873;-0.0010
1702497402.000;1;9523915776;1;1;10;1;0;10;0.00;0.00;0;25.09;19.244;22.169;2645847867;25;3.3883;-0.0010
1702497404.000;1;9523915776;1;1;10;1;0;10;0.00;0.00;0;25.09;19.244;22.169;2645847867;26;3.3891;-0.0020
1702497411.000;1;9523915776;1;1;10;1;0;10;0.00;0.00;0;25.09;19.244;22.169;2645847867;27;3.3906;-0.0010
1702497411.001;1;9523915776;1;1;10;1;0;10;0.00;0.00;0;25.09;19.244;22.169;2645847867;28;3.4012;0.6700
1702497411.003;1;9523915776;1;1;10;1;0;10;0.00;0.00;0;25.09;19.244;22.169;2645847867;29;3.4079;0.9800
1702497411.010;1;9523915776;1;1;10;1;0;10;0.00;0.00;0;25.09;19.244;22.169;2645847867;30;3.4101;1.0030
1702497411.030;1;9523915776;1;1;10;1;0;10;0.00;0.00;0;25.09;19.244;22.169;2645847867;31;3.4110;0.9980
1702497411.100;1;9523915776;1;1;10;1;0;10;0.00;0.00;0;25.09;19.244;22.169;2645847867;32;3.4128;1.0050
1702497411.300;1;9523915776;1;1;10;1;0;10;0.00;0.00;0;25.09;19.244;22.169;2645847867;33;3.4137;0.9970
1702497412.000;1;9523915776;1;1;10;1;0;10;0.00;0.00;0;25.09;19.244;22.169;2645847867;34;3.4154;1.0020
1702497414.000;1;9523915776;1;1;10;1;0;10;0.00;0.00;0;25.09;19.244;22.169;2645847867;35;3.4189;0.9990
1702497421.000;1;9523915776;1;1;10;1;0;10;0.00;0.00;0;25.09;19.244;22.169;2645847867;36;3.4272;1.0040
1702497441.000;1;9523915776;1;1;10;1;0;10;0.00;0.00;0;25.09;19.244;22.169;2645847867;37;3.4417;1.0030
1702497471.000;1;9523915776;1;1;10;1;0;10;0.00;0.00;0;25.09;19.244;22.169;2645847867;38;3.4572;1.0030
1702497471.001;1;9523915776;1;1;10;1;0;10;0.00;0.00;0;25.09;19.244;22.169;2645847867;39;3.4362;-0.3110
1702497471.003;1;9523915776;1;1;10;1;0;10;0.00;0.00;0;25.09;19.244;22.169;2645847867;40;3.4236;-0.9300
1702497471.010;1;9523915776;1;1;10;1;0;10;0.00;0.00;0;25.09;19.244;22.169;2645847867;41;3.4182;-0.9970
1702497471.030;1;9523915776;1;1;10;1;0;10;0.00;0.00;0;25.09;19.244;22.169;2645847867;42;3.4151;-1.0000
1702497471.100;1;9523915776;1;1;10;1;0;10;0.00;0.00;0;25.09;19.244;22.169;2645847867;43;3.4132;-1.0000
1702497471.300;1;9523915776;1;1;10;1;0;10;0.00;0.00;0;25.09;19.244;22.169;2645847867;44;3.4117;-1.0010
1702497472.000;1;9523915776;1;1;10;1;0;10;0.00;0.00;0;25.09;19.244;22.169;2645847867;45;3.4093;-0.9980
1702497474.000;1;9523915776;1;1;10;1;0;10;0.00;0.00;0;25.09;19.244;22.169;2645847867;46;3.4044;-0.9930
1702497481.000;1;9523915776;1;1;10;1;0;10;0.00;0.00;0;25.09;19.244;22.169;2645847867;47;3.3935;-0.9990
1702497501.000;1;9523915776;1;1;10;1;0;10;0.00;0.00;0;25.09;19.244;22.169;2645847867;48;3.3737;-1.0010
1702497531.000;1;9523915776;1;1;10;1;0;10;0.00;0.00;0;25.09;19.244;22.169;2645847867;49;3.3534;-1.0000
1702497531.001;1;9523915776;1;1;10;1;0;10;0.00;0.00;0;25.09;19.244;22.169;2645847867;50;3.3631;-0.3380
1702497531.003;1;9523915776;1;1;10;1;0;10;0.00;0.00;0;25.09;19.244;22.169;2645847867;51;3.3694;-0.0440
1702497531.010;1;9523915776;1;1;10;1;0;10;0.00;0.00;0;25.09;19.244;22.169;2645847867;52;3.3720;0.0010
1702497531.030;1;9523915776;1;1;10;1;0;10;0.00;0.00;0;25.09;19.244;22.169;2645847867;53;3.3739;0.0000
1702497531.100;1;9523915776;1;1;10;1;0;10;0.00;0.00;0;25.09;19.244;22.169;2645847867;54;3.3748;-0.0020
1702497531.300;1;9523915776;1;1;10;1;0;10;0.00;0.00;0;25.09;19.244;22.169;2645847867;55;3.3762;0.0020
1702497532.000;1;9523915776;1;1;10;1;0;10;0.00;0.00;0;25.09;19.244;22.169;2645847867;56;3.3776;0.0010
1702497534.000;1;9523915776;1;1;10;1;0;10;0.00;0.00;0;25.09;19.244;22.169;2645847867;57;3.3797;0.0000
1702497541.000;1;9523915776;1;1;10;1;0;10;0.00;0.00;0;25.09;19.244;22.169;2645847867;58;3.3832;0.0020
1702497561.000;1;9523915776;1;1;10;1;0;10;0.00;0.00;0;25.09;19.244;22.169;2645847867;59;3.3874;-0.0010
1702497591.000;1;9523915776;1;1;10;1;0;10;0.00;0.00;0;25.09;19.244;22.169;2645847867;60;3.3896;-0.0010
1702501620.000;1;9525004800;1;1;30;1;0;10;0.00;0.00;0;25.10;18.782;19.077;2646252153;0;3.5991;0.0000
1702501620.001;1;9525004800;1;1;30;1;0;10;0.00;0.00;0;25.10;18.782;19.077;2646252153;1;3.6126;0.8070
1702501620.003;1;9525004800;1;1;30;1;0;10;0.00;0.00;0;25.10;18.782;19.077;2646252153;2;3.6166;0.9910
1702501620.010;1;9525004800;1;1;30;1;0;10;0.00;0.00;0;25.10;18.782;19.077;2646252153;3;3.6179;0.9980
1702501620.030;1;9525004800;1;1;30;1;0;10;0.00;0.00;0;25.10;18.782;19.077;2646252153;4;3.6179;0.9980
1702501620.100;1;9525004800;1;1;30;1;0;10;0.00;0.00;0;25.10;18.782;19.077;2646252153;5;3.6181;0.9970
1702501620.300;1;9525004800;1;1;30;1;0;10;0.00;0.00;0;25.10;18.782;19.077;2646252153;6;3.6194;1.0030
1702501621.000;1;9525004800;1;1;30;1;0;10;0.00;0.00;0;25.10;18.782;19.077;2646252153;7;3.6201;1.0050
1702501623.000;1;9525004800;1;1;30;1;0;10;0.00;0.00;0;25.10;18.782;19.077;2646252153;8;3.6223;1.0000
1702501630.000;1;9525004800;1;1;30;1;0;10;0.00;0.00;0;25.10;18.782;19.077;2646252153;9;3.6264;1.0020
1702501630.001;1;9525004800;1;1;30;1;0;10;0.00;0.00;0;25.10;18.782;19.077;2646252153;10;3.6055;-0.3190
1702501630.003;1;9525004800;1;1;30;1;0;10;0.00;0.00;0;25.10;18.782;19.077;2646252153;11;3.5938;-0.9240
1702501630.010;1;9525004800;1;1;30;1;0;10;0.00;0.00;0;25.10;18.782;19.077;2646252153;12;3.5901;-0.9990
1702501630.030;1;9525004800;1;1;30;1;0;10;0.00;0.00;0;25.10;18.782;19.077;2646252153;13;3.5894;-0.9960
1702501630.100;1;9525004800;1;1;30;1;0;10;0.00;0.00;0;25.10;18.782;19.077;2646252153;14;3.5885;-1.0020
1702501630.300;1;9525004800;1;1;30;1;0;10;0.00;0.00;0;25.10;18.782;19.077;2646252153;15;3.5874;-1.0010
1702501631.000;1;9525004800;1;1;30;1;0;10;0.00;0.00;0;25.10;18.782;19.077;2646252153;16;3.5857;-0.9950
1702501633.000;1;9525004800;1;1;30;1;0;10;0.00;0.00;0;25.10;18.782;19.077;2646252153;17;3.5824;-1.0020
1702501640.000;1;9525004800;1;1;30;1;0;10;0.00;0.00;0;25.10;18.782;19.077;2646252153;18;3.5772;-1.0000
1702501640.001;1;9525004800;1;1;30;1;0;10;0.00;0.00;0;25.10;18.782;19.077;2646252153;19;3.5872;-0.3440
1702501640.003;1;9525004800;1;1;30;1;0;10;0.00;0.00;0;25.10;18.782;19.077;2646252153;20;3.5931;-0.0380
1702501640.010;1;9525004800;1;1;30;1;0;10;0.00;0.00;0;25.10;18.782;19.077;2646252153;21;3.5947;-0.0010
1702501640.030;1;9525004800;1;1;30;1;0;10;0.00;0.00;0;25.10;18.782;19.077;2646252153;22;3.5956;0.0000
1702501640.100;1;9525004800;1;1;30;1;0;10;0.00;0.00;0;25.10;18.782;19.077;2646252153;23;3.5958;0.0000
1702501640.300;1;9525004800;1;1;30;1;0;10;0.00;0.00;0;25.10;18.782;19.077;2646252153;24;3.5964;0.0030
1702501641.000;1;9525004800;1;1;30;1;0;10;0.00;0.00;0;25.10;18.782;19.077;2646252153;25;3.5967;-0.0040
1702501643.000;1;9525004800;1;1;30;1;0;10;0.00;0.00;0;25.10;18.782;19.077;2646252153;26;3.5980;0.0000
1702501650.000;1;9525004800;1;1;30;1;0;10;0.00;0.00;0;25.10;18.782;19.077;2646252153;27;3.5986;0.0030
1702501650.001;1;9525004800;1;1;30;1;0;10;0.00;0.00;0;25.10;18.782;19.077;2646252153;28;3.6089;0.6720
1702501650.003;1;9525004800;1;1;30;1;0;10;0.00;0.00;0;25.10;18.782;19.077;2646252153;29;3.6152;0.9790
1702501650.010;1;9525004800;1;1;30;1;0;10;0.00;0.00;0;25.10;18.782;19.077;2646252153;30;3.6170;0.9980
1702501650.030;1;9525004800;1;1;30;1;0;10;0.00;0.00;0;25.10;18.782;19.077;2646252153;31;3.6172;1.0000
1702501650.100;1;9525004800;1;1;30;1;0;10;0.00;0.00;0;25.10;18.782;19.077;2646252153;32;3.6176;0.9960
1702501650.300;1;9525004800;1;1;30;1;0;10;0.00;0.00;0;25.10;18.782;19.077;2646252153;33;3.6188;1.0060
1702501651.000;1;9525004800;1;1;30;1;0;10;0.00;0.00;0;25.10;18.782;19.077;2646252153;34;3.6196;1.0080
1702501653.000;1;9525004800;1;1;30;1;0;10;0.00;0.00;0;25.10;18.782;19.077;2646252153;35;3.6212;0.9980
1702501660.000;1;9525004800;1;1;30;1;0;10;0.00;0.00;0;25.10;18.782;19.077;2646252153;36;3.6255;1.0020
1702501680.000;1;9525004800;1;1;30;1;0;10;0.00;0.00;0;25.10;18.782;19.077;2646252153;37;3.6331;1.0000
1702501710.000;1;9525004800;1;1;30;1;0;10;0.00;0.00;0;25.10;18.782;19.077;2646252153;38;3.6388;1.0020
1702501710.001;1;9525004800;1;1;30;1;0;10;0.00;0.00;0;25.10;18.782;19.077;2646252153;39;3.6183;-0.3180
1702501710.003;1;9525004800;1;1;30;1;0;10;0.00;0.00;0;25.10;18.782;19.077;2646252153;40;3.6059;-0.9230
1702501710.010;1;9525004800;1;1;30;1;0;10;0.00;0.00;0;25.10;18.782;19.077;2646252153;41;3.6026;-0.9990
1702501710.030;1;9525004800;1;1;30;1;0;10;0.00;0.00;0;25.10;18.782;19.077;2646252153;42;3.6021;-1.0030
1702501710.100;1;9525004800;1;1;30;1;0;10;0.00;0.00;0;25.10;18.782;19.077;2646252153;43;3.6011;-1.0020
1702501710.300;1;9525004800;1;1;30;1;0;10;0.00;0.00;0;25.10;18.782;19.077;2646252153;44;3.5997;-1.0050
1702501711.000;1;9525004800;1;1;30;1;0;10;0.00;0.00;0;25.10;18.782;19.077;2646252153;45;3.5982;-1.0000
1702501713.000;1;9525004800;1;1;30;1;0;10;0.00;0.00;0;25.10;18.782;19.077;2646252153;46;3.5947;-1.0010
1702501720.000;1;9525004800;1;1;30;1;0;10;0.00;0.00;0;25.10;18.782;19.077;2646252153;47;3.5870;-1.0000
1702501740.000;1;9525004800;1;1;30;1;0;10;0.00;0.00;0;25.10;18.782;19.077;2646252153;48;3.5765;-0.9930
1702501770.000;1;9525004800;1;1;30;1;0;10;0.00;0.00;0;25.10;18.782;19.077;2646252153;49;3.5668;-1.0030
1702501770.001;1;9525004800;1;1;30;1;0;10;0.00;0.00;0;25.10;18.782;19.077;2646252153;50;3.5776;-0.3390
1702501770.003;1;9525004800;1;1;30;1;0;10;0.00;0.00;0;25.10;18.782;19.077;2646252153;51;3.5832;-0.0400
1702501770.010;1;9525004800;1;1;30;1;0;10;0.00;0.00;0;25.10;18.782;19.077;2646252153;52;3.5853;-0.0020
1702501770.030;1;9525004800;1;1;30;1;0;10;0.00;0.00;0;25.10;18.782;19.077;2646252153;53;3.5859;0.0010
1702501770.100;1;9525004800;1;1;30;1;0;10;0.00;0.00;0;25.10;18.782;19.077;2646252153;54;3.5859;-0.0040
1702501770.300;1;9525004800;1;1;30;1;0;10;0.00;0.00;0;25.10;18.782;19.077;2646252153;55;3.5863;0.0000
1702501771.000;1;9525004800;1;1;30;1;0;10;0.00;0.00;0;25.10;18.782;19.077;2646252153;56;3.5873;0.0000
1702501773.000;1;9525004800;1;1;30;1;0;10;0.00;0.00;0;25.10;18.782;19.077;2646252153;57;3.5890;0.0010
1702501780.000;1;9525004800;1;1;30;1;0;10;0.00;0.00;0;25.10;18.782;19.077;2646252153;58;3.5912;0.0020
1702501800.000;1;9525004800;1;1;30;1;0;10;0.00;0.00;0;25.10;18.782;19.077;2646252153;59;3.5940;0.0000
1702501830.000;1;9525004800;1;1;30;1;0;10;0.00;0.00;0;25.10;18.782;19.077;2646252153;60;3.5959;-0.0010
1702506395.000;1;9526232064;1;1;50;1;0;10;0.00;0.00;0;25.08;17.851;19.120;2646707429;0;3.7331;0.0000
1702506395.001;1;9526232064;1;1;50;1;0;10;0.00;0.00;0;25.08;17.851;19.120;2646707429;1;3.7463;0.8080
1702506395.003;1;9526232064;1;1;50;1;0;10;0.00;0.00;0;25.08;17.851;19.120;2646707429;2;3.7500;0.9870
1702506395.010;1;9526232064;1;1;50;1;0;10;0.00;0.00;0;25.08;17.851;19.120;2646707429;3;3.7509;1.0000
1702506395.030;1;9526232064;1;1;50;1;0;10;0.00;0.00;0;25.08;17.851;19.120;2646707429;4;3.7512;1.0010
1702506395.100;1;9526232064;1;1;50;1;0;10;0.00;0.00;0;25.08;17.851;19.120;2646707429;5;3.7522;0.9980
1702506395.300;1;9526232064;1;1;50;1;0;10;0.00;0.00;0;25.08;17.851;19.120;2646707429;6;3.7524;0.9950
1702506396.000;1;9526232064;1;1;50;1;0;10;0.00;0.00;0;25.08;17.851;19.120;2646707429;7;3.7545;0.9950
1702506398.000;1;9526232064;1;1;50;1;0;10;0.00;0.00;0;25.08;17.851;19.120;2646707429;8;3.7570;1.0000
1702506405.000;1;9526232064;1;1;50;1;0;10;0.00;0.00;0;25.08;17.851;19.120;2646707429;9;3.7623;0.9980
1702506405.001;1;9526232064;1;1;50;1;0;10;0.00;0.00;0;25.08;17.851;19.120;2646707429;10;3.7414;-0.3200
1702506405.003;1;9526232064;1;1;50;1;0;10;0.00;0.00;0;25.08;17.851;19.120;2646707429;11;3.7299;-0.9240
1702506405.010;1;9526232064;1;1;50;1;0;10;0.00;0.00;0;25.08;17.851;19.120;2646707429;12;3.7259;-1.0010
1702506405.030;1;9526232064;1;1;50;1;0;10;0.00;0.00;0;25.08;17.851;19.120;2646707429;13;3.7255;-1.0030
1702506405.100;1;9526232064;1;1;50;1;0;10;0.00;0.00;0;25.08;17.851;19.120;2646707429;14;3.7248;-0.9990
1702506405.300;1;9526232064;1;1;50;1;0;10;0.00;0.00;0;25.08;17.851;19.120;2646707429;15;3.7233;-1.0010
1702506406.000;1;9526232064;1;1;50;1;0;10;0.00;0.00;0;25.08;17.851;19.120;2646707429;16;3.7213;-0.9990
1702506408.000;1;9526232064;1;1;50;1;0;10;0.00;0.00;0;25.08;17.851;19.120;2646707429;17;3.7170;-1.0040
1702506415.000;1;9526232064;1;1;50;1;0;10;0.00;0.00;0;25.08;17.851;19.120;2646707429;18;3.7104;-0.9970
1702506415.001;1;9526232064;1;1;50;1;0;10;0.00;0.00;0;25.08;17.851;19.120;2646707429;19;3.7206;-0.3460
1702506415.003;1;9526232064;1;1;50;1;0;10;0.00;0.00;0;25.08;17.851;19.120;2646707429;20;3.7268;-0.0380
1702506415.010;1;9526232064;1;1;50;1;0;10;0.00;0.00;0;25.08;17.851;19.120;2646707429;21;3.7281;-0.0010
1702506415.030;1;9526232064;1;1;50;1;0;10;0.00;0.00;0;25.08;17.851;19.120;2646707429;22;3.7281;-0.0010
1702506415.100;1;9526232064;1;1;50;1;0;10;0.00;0.00;0;25.08;17.851;19.120;2646707429;23;3.7286;0.0000
1702506415.300;1;9526232064;1;1;50;1;0;10;0.00;0.00;0;25.08;17.851;19.120;2646707429;24;3.7290;0.0030
1702506416.000;1;9526232064;1;1;50;1;0;10;0.00;0.00;0;25.08;17.851;19.120;2646707429;25;3.7303;-0.0010
1702506418.000;1;9526232064;1;1;50;1;0;10;0.00;0.00;0;25.08;17.851;19.120;2646707429;26;3.7312;0.0000
1702506425.000;1;9526232064;1;1;50;1;0;10;0.00;0.00;0;25.08;17.851;19.120;2646707429;27;3.7321;-0.0010
1702506425.001;1;9526232064;1;1;50;1;0;10;0.00;0.00;0;25.08;17.851;19.120;2646707429;28;3.7435;0.6770
1702506425.003;1;9526232064;1;1;50;1;0;10;0.00;0.00;0;25.08;17.851;19.120;2646707429;29;3.7483;0.9750
1702506425.010;1;9526232064;1;1;50;1;0;10;0.00;0.00;0;25.08;17.851;19.120;2646707429;30;3.7503;1.0040
1702506425.030;1;9526232064;1;1;50;1;0;10;0.00;0.00;0;25.08;17.851;19.120;2646707429;31;3.7499;0.9940
1702506425.100;1;9526232064;1;1;50;1;0;10;0.00;0.00;0;25.08;17.851;19.120;2646707429;32;3.7509;1.0030
1702506425.300;1;9526232064;1;1;50;1;0;10;0.00;0.00;0;25.08;17.851;19.120;2646707429;33;3.7518;1.0000
1702506426.000;1;9526232064;1;1;50;1;0;10;0.00;0.00;0;25.08;17.851;19.120;2646707429;34;3.7524;1.0030
1702506428.000;1;9526232064;1;1;50;1;0;10;0.00;0.00;0;25.08;17.851;19.120;2646707429;35;3.7555;0.9990
1702506435.000;1;9526232064;1;1;50;1;0;10;0.00;0.00;0;25.08;17.851;19.120;2646707429;36;3.7615;1.0040
1702506455.000;1;9526232064;1;1;50;1;0;10;0.00;0.00;0;25.08;17.851;19.120;2646707429;37;3.7727;1.0010
1702506485.000;1;9526232064;1;1;50;1;0;10;0.00;0.00;0;25.08;17.851;19.120;2646707429;38;3.7826;0.9990
1702506485.001;1;9526232064;1;1;50;1;0;10;0.00;0.00;0;25.08;17.851;19.120;2646707429;39;3.7614;-0.3220
1702506485.003;1;9526232064;1;1;50;1;0;10;0.00;0.00;0;25.08;17.851;19.120;2646707429;40;3.7500;-0.9210
1702506485.010;1;9526232064;1;1;50;1;0;10;0.00;0.00;0;25.08;17.851;19.120;2646707429;41;3.7470;-0.9990
1702506485.030;1;9526232064;1;1;50;1;0;10;0.00;0.00;0;25.08;17.851;19.120;2646707429;42;3.7461;-0.9960
1702506485.100;1;9526232064;1;1;50;1;0;10;0.00;0.00;0;25.08;17.851;19.120;2646707429;43;3.7452;-0.9980
1702506485.300;1;9526232064;1;1;50;1;0;10;0.00;0.00;0;25.08;17.851;19.120;2646707429;44;3.7432;-1.0050
1702506486.000;1;9526232064;1;1;50;1;0;10;0.00;0.00;0;25.08;17.851;19.120;2646707429;45;3.7405;-1.0020
1702506488.000;1;9526232064;1;1;50;1;0;10;0.00;0.00;0;25.08;17.851;19.120;2646707429;46;3.7361;-1.0000
1702506495.000;1;9526232064;1;1;50;1;0;10;0.00;0.00;0;25.08;17.851;19.120;2646707429;47;3.7257;-0.9990
1702506515.000;1;9526232064;1;1;50;1;0;10;0.00;0.00;0;25.08;17.851;19.120;2646707429;48;3.7113;-1.0020
1702506545.000;1;9526232064;1;1;50;1;0;10;0.00;0.00;0;25.08;17.851;19.120;2646707429;49;3.7006;-1.0020
1702506545.001;1;9526232064;1;1;50;1;0;10;0.00;0.00;0;25.08;17.851;19.120;2646707429;50;3.7113;-0.3430
1702506545.003;1;9526232064;1;1;50;1;0;10;0.00;0.00;0;25.08;17.851;19.120;2646707429;51;3.7171;-0.0410
1702506545.010;1;9526232064;1;1;50;1;0;10;0.00;0.00;0;25.08;17.851;19.120;2646707429;52;3.7185;0.0000
1702506545.030;1;9526232064;1;1;50;1;0;10;0.00;0.00;0;25.08;17.851;19.120;2646707429;53;3.7196;0.0060
1702506545.100;1;9526232064;1;1;50;1;0;10;0.00;0.00;0;25.08;17.851;19.120;2646707429;54;3.7202;0.0040
1702506545.300;1;9526232064;1;1;50;1;0;10;0.00;0.00;0;25.08;17.851;19.120;2646707429;55;3.7201;0.0000
1702506546.000;1;9526232064;1;1;50;1;0;10;0.00;0.00;0;25.08;17.851;19.120;2646707429;56;3.7217;0.0010
1702506548.000;1;9526232064;1;1;50;1;0;10;0.00;0.00;0;25.08;17.851;19.120;2646707429;57;3.7230;0.0030
1702506555.000;1;9526232064;1;1;50;1;0;10;0.00;0.00;0;25.08;17.851;19.120;2646707429;58;3.7258;-0.0010
1702506575.000;1;9526232064;1;1;50;1;0;10;0.00;0.00;0;25.08;17.851;19.120;2646707429;59;3.7290;-0.0020
1702506605.000;1;9526232064;1;1;50;1;0;10;0.00;0.00;0;25.08;17.851;19.120;2646707429;60;3.7305;0.0030
1702511175.000;1;9527461376;1;1;70;1;0;10;0.00;0.00;0;25.04;18.219;18.861;2647163372;0;3.9308;0.0000
1702511175.001;1;9527461376;1;1;70;1;0;10;0.00;0.00;0;25.04;18.219;18.861;2647163372;1;3.9440;0.8000
1702511175.003;1;9527461376;1;1;70;1;0;10;0.00;0.00;0;25.04;18.219;18.861;2647163372;2;3.9480;0.9890
1702511175.010;1;9527461376;1;1;70;1;0;10;0.00;0.00;0;25.04;18.219;18.861;2647163372;3;3.9491;1.0030
1702511175.030;1;9527461376;1;1;70;1;0;10;0.00;0.00;0;25.04;18.219;18.861;2647163372;4;3.9491;0.9970
1702511175.100;1;9527461376;1;1;70;1;0;10;0.00;0.00;0;25.04;18.219;18.861;2647163372;5;3.9497;1.0010
1702511175.300;1;9527461376;1;1;70;1;0;10;0.00;0.00;0;25.04;18.219;18.861;2647163372;6;3.9498;0.9960
1702511176.000;1;9527461376;1;1;70;1;0;10;0.00;0.00;0;25.04;18.219;18.861;2647163372;7;3.9514;0.9970
1702511178.000;1;9527461376;1;1;70;1;0;10;0.00;0.00;0;25.04;18.219;18.861;2647163372;8;3.9537;1.0000
1702511185.000;1;9527461376;1;1;70;1;0;10;0.00;0.00;0;25.04;18.219;18.861;2647163372;9;3.9573;0.9990
1702511185.001;1;9527461376;1;1;70;1;0;10;0.00;0.00;0;25.04;18.219;18.861;2647163372;10;3.9367;-0.3270
1702511185.003;1;9527461376;1;1;70;1;0;10;0.00;0.00;0;25.04;18.219;18.861;2647163372;11;3.9252;-0.9110
1702511185.010;1;9527461376;1;1;70;1;0;10;0.00;0.00;0;25.04;18.219;18.861;2647163372;12;3.9216;-1.0070
1702511185.030;1;9527461376;1;1;70;1;0;10;0.00;0.00;0;25.04;18.219;18.861;2647163372;13;3.9207;-1.0020
1702511185.100;1;9527461376;1;1;70;1;0;10;0.00;0.00;0;25.04;18.219;18.861;2647163372;14;3.9200;-1.0040
1702511185.300;1;9527461376;1;1;70;1;0;10;0.00;0.00;0;25.04;18.219;18.861;2647163372;15;3.9188;-1.0030
1702511186.000;1;9527461376;1;1;70;1;0;10;0.00;0.00;0;25.04;18.219;18.861;2647163372;16;3.9167;-1.0000
1702511188.000;1;9527461376;1;1;70;1;0;10;0.00;0.00;0;25.04;18.219;18.861;2647163372;17;3.9139;-0.9960
1702511195.000;1;9527461376;1;1;70;1;0;10;0.00;0.00;0;25.04;18.219;18.861;2647163372;18;3.9086;-1.0010
1702511195.001;1;9527461376;1;1;70;1;0;10;0.00;0.00;0;25.04;18.219;18.861;2647163372;19;3.9188;-0.3490
1702511195.003;1;9527461376;1;1;70;1;0;10;0.00;0.00;0;25.04;18.219;18.861;2647163372;20;3.9245;-0.0390
1702511195.010;1;9527461376;1;1;70;1;0;10;0.00;0.00;0;25.04;18.219;18.861;2647163372;21;3.9261;0.0010
1702511195.030;1;9527461376;1;1;70;1;0;10;0.00;0.00;0;25.04;18.219;18.861;2647163372;22;3.9268;0.0020
1702511195.100;1;9527461376;1;1;70;1;0;10;0.00;0.00;0;25.04;18.219;18.861;2647163372;23;3.9275;0.0000
1702511195.300;1;9527461376;1;1;70;1;0;10;0.00;0.00;0;25.04;18.219;18.861;2647163372;24;3.9280;-0.0040
1702511196.000;1;9527461376;1;1;70;1;0;10;0.00;0.00;0;25.04;18.219;18.861;2647163372;25;3.9285;-0.0020
1702511198.000;1;9527461376;1;1;70;1;0;10;0.00;0.00;0;25.04;18.219;18.861;2647163372;26;3.9297;-0.0020
1702511205.000;1;9527461376;1;1;70;1;0;10;0.00;0.00;0;25.04;18.219;18.861;2647163372;27;3.9304;-0.0010
1702511205.001;1;9527461376;1;1;70;1;0;10;0.00;0.00;0;25.04;18.219;18.861;2647163372;28;3.9416;0.6800
1702511205.003;1;9527461376;1;1;70;1;0;10;0.00;0.00;0;25.04;18.219;18.861;2647163372;29;3.9464;0.9770
1702511205.010;1;9527461376;1;1;70;1;0;10;0.00;0.00;0;25.04;18.219;18.861;2647163372;30;3.9483;1.0000
1702511205.030;1;9527461376;1;1;70;1;0;10;0.00;0.00;0;25.04;18.219;18.861;2647163372;31;3.9488;1.0000
1702511205.100;1;9527461376;1;1;70;1;0;10;0.00;0.00;0;25.04;18.219;18.861;2647163372;32;3.9490;0.9960
1702511205.300;1;9527461376;1;1;70;1;0;10;0.00;0.00;0;25.04;18.219;18.861;2647163372;33;3.9497;1.0010
1702511206.000;1;9527461376;1;1;70;1;0;10;0.00;0.00;0;25.04;18.219;18.861;2647163372;34;3.9507;0.9980
1702511208.000;1;9527461376;1;1;70;1;0;10;0.00;0.00;0;25.04;18.219;18.861;2647163372;35;3.9525;1.0030
1702511215.000;1;9527461376;1;1;70;1;0;10;0.00;0.00;0;25.04;18.219;18.861;2647163372;36;3.9572;0.9970
1702511235.000;1;9527461376;1;1;70;1;0;10;0.00;0.00;0;25.04;18.219;18.861;2647163372;37;3.9641;1.0030
1702511265.000;1;9527461376;1;1;70;1;0;10;0.00;0.00;0;25.04;18.219;18.861;2647163372;38;3.9703;1.0010
1702511265.001;1;9527461376;1;1;70;1;0;10;0.00;0.00;0;25.04;18.219;18.861;2647163372;39;3.9492;-0.3290
1702511265.003;1;9527461376;1;1;70;1;0;10;0.00;0.00;0;25.04;18.219;18.861;2647163372;40;3.9380;-0.9130
1702511265.010;1;9527461376;1;1;70;1;0;10;0.00;0.00;0;25.04;18.219;18.861;2647163372;41;3.9348;-0.9960
1702511265.030;1;9527461376;1;1;70;1;0;10;0.00;0.00;0;25.04;18.219;18.861;2647163372;42;3.9337;-1.0000
1702511265.100;1;9527461376;1;1;70;1;0;10;0.00;0.00;0;25.04;18.219;18.861;2647163372;43;3.9332;-0.9960
1702511265.300;1;9527461376;1;1;70;1;0;10;0.00;0.00;0;25.04;18.219;18.861;2647163372;44;3.9321;-1.0000
1702511266.000;1;9527461376;1;1;70;1;0;10;0.00;0.00;0;25.04;18.219;18.861;2647163372;45;3.9288;-1.0010
1702511268.000;1;9527461376;1;1;70;1;0;10;0.00;0.00;0;25.04;18.219;18.861;2647163372;46;3.9256;-1.0040
1702511275.000;1;9527461376;1;1;70;1;0;10;0.00;0.00;0;25.04;18.219;18.861;2647163372;47;3.9188;-1.0000
1702511295.000;1;9527461376;1;1;70;1;0;10;0.00;0.00;0;25.04;18.219;18.861;2647163372;48;3.9089;-1.0010
1702511325.000;1;9527461376;1;1;70;1;0;10;0.00;0.00;0;25.04;18.219;18.861;2647163372;49;3.9012;-0.9950
1702511325.001;1;9527461376;1;1;70;1;0;10;0.00;0.00;0;25.04;18.219;18.861;2647163372;50;3.9117;-0.3490
1702511325.003;1;9527461376;1;1;70;1;0;10;0.00;0.00;0;25.04;18.219;18.861;2647163372;51;3.9178;-0.0360
1702511325.010;1;9527461376;1;1;70;1;0;10;0.00;0.00;0;25.04;18.219;18.861;2647163372;52;3.9191;0.0030
1702511325.030;1;9527461376;1;1;70;1;0;10;0.00;0.00;0;25.04;18.219;18.861;2647163372;53;3.9197;-0.0020
1702511325.100;1;9527461376;1;1;70;1;0;10;0.00;0.00;0;25.04;18.219;18.861;2647163372;54;3.9202;-0.0010
1702511325.300;1;9527461376;1;1;70;1;0;10;0.00;0.00;0;25.04;18.219;18.861;2647163372;55;3.9207;0.0020
1702511326.000;1;9527461376;1;1;70;1;0;10;0.00;0.00;0;25.04;18.219;18.861;2647163372;56;3.9223;0.0020
1702511328.000;1;9527461376;1;1;70;1;0;10;0.00;0.00;0;25.04;18.219;18.861;2647163372;57;3.9236;-0.0010
1702511335.000;1;9527461376;1;1;70;1;0;10;0.00;0.00;0;25.04;18.219;18.861;2647163372;58;3.9263;0.0020
1702511355.000;1;9527461376;1;1;70;1;0;10;0.00;0.00;0;25.04;18.219;18.861;2647163372;59;3.9282;-0.0010
1702511385.000;1;9527461376;1;1;70;1;0;10;0.00;0.00;0;25.04;18.219;18.861;2647163372;60;3.9298;-0.0010
1702515832.000;1;9528656896;1;1;90;1;0;10;0.00;0.00;0;25.07;18.363;19.169;2647607512;0;4.0831;0.0020
1702515832.001;1;9528656896;1;1;90;1;0;10;0.00;0.00;0;25.07;18.363;19.169;2647607512;1;4.0955;0.7920
1702515832.003;1;9528656896;1;1;90;1;0;10;0.00;0.00;0;25.07;18.363;19.169;2647607512;2;4.0991;0.9870
1702515832.010;1;9528656896;1;1;90;1;0;10;0.00;0.00;0;25.07;18.363;19.169;2647607512;3;4.1014;1.0010
1702515832.030;1;9528656896;1;1;90;1;0;10;0.00;0.00;0;25.07;18.363;19.169;2647607512;4;4.1015;0.9950
1702515832.100;1;9528656896;1;1;90;1;0;10;0.00;0.00;0;25.07;18.363;19.169;2647607512;5;4.1022;1.0020
1702515832.300;1;9528656896;1;1;90;1;0;10;0.00;0.00;0;25.07;18.363;19.169;2647607512;6;4.1030;0.9960
1702515833.000;1;9528656896;1;1;90;1;0;10;0.00;0.00;0;25.07;18.363;19.169;2647607512;7;4.1037;1.0000
1702515835.000;1;9528656896;1;1;90;1;0;10;0.00;0.00;0;25.07;18.363;19.169;2647607512;8;4.1053;0.9960
1702515842.000;1;9528656896;1;1;90;1;0;10;0.00;0.00;0;25.07;18.363;19.169;2647607512;9;4.1094;1.0000
1702515842.001;1;9528656896;1;1;90;1;0;10;0.00;0.00;0;25.07;18.363;19.169;2647607512;10;4.0884;-0.3310
1702515842.003;1;9528656896;1;1;90;1;0;10;0.00;0.00;0;25.07;18.363;19.169;2647607512;11;4.0773;-0.9080
1702515842.010;1;9528656896;1;1;90;1;0;10;0.00;0.00;0;25.07;18.363;19.169;2647607512;12;4.0728;-1.0010
1702515842.030;1;9528656896;1;1;90;1;0;10;0.00;0.00;0;25.07;18.363;19.169;2647607512;13;4.0712;-0.9980
1702515842.100;1;9528656896;1;1;90;1;0;10;0.00;0.00;0;25.07;18.363;19.169;2647607512;14;4.0700;-1.0040
1702515842.300;1;9528656896;1;1;90;1;0;10;0.00;0.00;0;25.07;18.363;19.169;2647607512;15;4.0687;-0.9990
1702515843.000;1;9528656896;1;1;90;1;0;10;0.00;0.00;0;25.07;18.363;19.169;2647607512;16;4.0669;-1.0030
1702515845.000;1;9528656896;1;1;90;1;0;10;0.00;0.00;0;25.07;18.363;19.169;2647607512;17;4.0642;-0.9970
1702515852.000;1;9528656896;1;1;90;1;0;10;0.00;0.00;0;25.07;18.363;19.169;2647607512;18;4.0590;-1.0010
1702515852.001;1;9528656896;1;1;90;1;0;10;0.00;0.00;0;25.07;18.363;19.169;2647607512;19;4.0693;-0.3470
1702515852.003;1;9528656896;1;1;90;1;0;10;0.00;0.00;0;25.07;18.363;19.169;2647607512;20;4.0752;-0.0370
1702515852.010;1;9528656896;1;1;90;1;0;10;0.00;0.00;0;25.07;18.363;19.169;2647607512;21;4.0776;0.0010
1702515852.030;1;9528656896;1;1;90;1;0;10;0.00;0.00;0;25.07;18.363;19.169;2647607512;22;4.0778;-0.0030
1702515852.100;1;9528656896;1;1;90;1;0;10;0.00;0.00;0;25.07;18.363;19.169;2647607512;23;4.0781;0.0050
1702515852.300;1;9528656896;1;1;90;1;0;10;0.00;0.00;0;25.07;18.363;19.169;2647607512;24;4.0797;0.0030
1702515853.000;1;9528656896;1;1;90;1;0;10;0.00;0.00;0;25.07;18.363;19.169;2647607512;25;4.0797;0.0010
1702515855.000;1;9528656896;1;1;90;1;0;10;0.00;0.00;0;25.07;18.363;19.169;2647607512;26;4.0811;-0.0010
1702515862.000;1;9528656896;1;1;90;1;0;10;0.00;0.00;0;25.07;18.363;19.169;2647607512;27;4.0814;-0.0030
1702515862.001;1;9528656896;1;1;90;1;0;10;0.00;0.00;0;25.07;18.363;19.169;2647607512;28;4.0926;0.6730
1702515862.003;1;9528656896;1;1;90;1;0;10;0.00;0.00;0;25.07;18.363;19.169;2647607512;29;4.0980;0.9700
1702515862.010;1;9528656896;1;1;90;1;0;10;0.00;0.00;0;25.07;18.363;19.169;2647607512;30;4.1002;0.9980
1702515862.030;1;9528656896;1;1;90;1;0;10;0.00;0.00;0;25.07;18.363;19.169;2647607512;31;4.1007;1.0010
1702515862.100;1;9528656896;1;1;90;1;0;10;0.00;0.00;0;25.07;18.363;19.169;2647607512;32;4.1012;1.0030
1702515862.300;1;9528656896;1;1;90;1;0;10;0.00;0.00;0;25.07;18.363;19.169;2647607512;33;4.1020;1.0010
1702515863.000;1;9528656896;1;1;90;1;0;10;0.00;0.00;0;25.07;18.363;19.169;2647607512;34;4.1032;1.0000
1702515865.000;1;9528656896;1;1;90;1;0;10;0.00;0.00;0;25.07;18.363;19.169;2647607512;35;4.1050;0.9960
1702515872.000;1;9528656896;1;1;90;1;0;10;0.00;0.00;0;25.07;18.363;19.169;2647607512;36;4.1086;1.0050
1702515892.000;1;9528656896;1;1;90;1;0;10;0.00;0.00;0;25.07;18.363;19.169;2647607512;37;4.1151;0.9980
1702515922.000;1;9528656896;1;1;90;1;0;10;0.00;0.00;0;25.07;18.363;19.169;2647607512;38;4.1203;1.0080
1702515922.001;1;9528656896;1;1;90;1;0;10;0.00;0.00;0;25.07;18.363;19.169;2647607512;39;4.0995;-0.3320
1702515922.003;1;9528656896;1;1;90;1;0;10;0.00;0.00;0;25.07;18.363;19.169;2647607512;40;4.0886;-0.9020
1702515922.010;1;9528656896;1;1;90;1;0;10;0.00;0.00;0;25.07;18.363;19.169;2647607512;41;4.0836;-0.9970
1702515922.030;1;9528656896;1;1;90;1;0;10;0.00;0.00;0;25.07;18.363;19.169;2647607512;42;4.0822;-0.9990
1702515922.100;1;9528656896;1;1;90;1;0;10;0.00;0.00;0;25.07;18.363;19.169;2647607512;43;4.0807;-1.0000
1702515922.300;1;9528656896;1;1;90;1;0;10;0.00;0.00;0;25.07;18.363;19.169;2647607512;44;4.0794;-1.0040
1702515923.000;1;9528656896;1;1;90;1;0;10;0.00;0.00;0;25.07;18.363;19.169;2647607512;45;4.0770;-1.0040
1702515925.000;1;9528656896;1;1;90;1;0;10;0.00;0.00;0;25.07;18.363;19.169;2647607512;46;4.0737;-0.9990
1702515932.000;1;9528656896;1;1;90;1;0;10;0.00;0.00;0;25.07;18.363;19.169;2647607512;47;4.0672;-0.9950
1702515952.000;1;9528656896;1;1;90;1;0;10;0.00;0.00;0;25.07;18.363;19.169;2647607512;48;4.0587;-1.0040
1702515982.000;1;9528656896;1;1;90;1;0;10;0.00;0.00;0;25.07;18.363;19.169;2647607512;49;4.0524;-1.0000
1702515982.001;1;9528656896;1;1;90;1;0;10;0.00;0.00;0;25.07;18.363;19.169;2647607512;50;4.0629;-0.3470
1702515982.003;1;9528656896;1;1;90;1;0;10;0.00;0.00;0;25.07;18.363;19.169;2647607512;51;4.0691;-0.0340
1702515982.010;1;9528656896;1;1;90;1;0;10;0.00;0.00;0;25.07;18.363;19.169;2647607512;52;4.0708;0.0040
1702515982.030;1;9528656896;1;1;90;1;0;10;0.00;0.00;0;25.07;18.363;19.169;2647607512;53;4.0715;-0.0040
1702515982.100;1;9528656896;1;1;90;1;0;10;0.00;0.00;0;25.07;18.363;19.169;2647607512;54;4.0722;0.0010
1702515982.300;1;9528656896;1;1;90;1;0;10;0.00;0.00;0;25.07;18.363;19.169;2647607512;55;4.0731;-0.0010
1702515983.000;1;9528656896;1;1;90;1;0;10;0.00;0.00;0;25.07;18.363;19.169;2647607512;56;4.0741;-0.0010
1702515985.000;1;9528656896;1;1;90;1;0;10;0.00;0.00;0;25.07;18.363;19.169;2647607512;57;4.0754;0.0050
1702515992.000;1;9528656896;1;1;90;1;0;10;0.00;0.00;0;25.07;18.363;19.169;2647607512;58;4.0777;-0.0010
1702516012.000;1;9528656896;1;1;90;1;0;10;0.00;0.00;0;25.07;18.363;19.169;2647607512;59;4.0805;-0.0040
1702516042.000;1;9528656896;1;1;90;1;0;10;0.00;0.00;0;25.07;18.363;19.169;2647607512;60;4.0816;0.0010
1702537378.000;1;9534180352;0;0;90;1;0;10;0.00;0.00;0;1.68;30.380;41.401;2649662313;0;4.0794;-0.0010
1702537378.001;1;9534180352;0;0;90;1;0;10;0.00;0.00;0;1.68;30.380;41.401;2649662313;1;4.0970;0.7870
1702537378.003;1;9534180352;0;0;90;1;0;10;0.00;0.00;0;1.68;30.380;41.401;2649662313;2;4.1043;0.9750
1702537378.010;1;9534180352;0;0;90;1;0;10;0.00;0.00;0;1.68;30.380;41.401;2649662313;3;4.1099;1.0030
1702537378.030;1;9534180352;0;0;90;1;0;10;0.00;0.00;0;1.68;30.380;41.401;2649662313;4;4.1137;0.9970
1702537378.100;1;9534180352;0;0;90;1;0;10;0.00;0.00;0;1.68;30.380;41.401;2649662313;5;4.1208;1.0000
1702537378.300;1;9534180352;0;0;90;1;0;10;0.00;0.00;0;1.68;30.380;41.401;2649662313;6;4.1263;1.0000
1702537379.000;1;9534180352;0;0;90;1;0;10;0.00;0.00;0;1.68;30.380;41.401;2649662313;7;4.1293;1.0010
1702537381.000;1;9534180352;0;0;90;1;0;10;0.00;0.00;0;1.68;30.380;41.401;2649662313;8;4.1330;1.0040
1702537388.000;1;9534180352;0;0;90;1;0;10;0.00;0.00;0;1.68;30.380;41.401;2649662313;9;4.1389;0.9960
1702537388.001;1;9534180352;0;0;90;1;0;10;0.00;0.00;0;1.68;30.380;41.401;2649662313;10;4.1123;-0.3200
1702537388.003;1;9534180352;0;0;90;1;0;10;0.00;0.00;0;1.68;30.380;41.401;2649662313;11;4.0929;-0.8930
1702537388.010;1;9534180352;0;0;90;1;0;10;0.00;0.00;0;1.68;30.380;41.401;2649662313;12;4.0797;-0.9970
1702537388.030;1;9534180352;0;0;90;1;0;10;0.00;0.00;0;1.68;30.380;41.401;2649662313;13;4.0704;-0.9990
1702537388.100;1;9534180352;0;0;90;1;0;10;0.00;0.00;0;1.68;30.380;41.401;2649662313;14;4.0572;-0.9980
1702537388.300;1;9534180352;0;0;90;1;0;10;0.00;0.00;0;1.68;30.380;41.401;2649662313;15;4.0473;-0.9960
1702537389.000;1;9534180352;0;0;90;1;0;10;0.00;0.00;0;1.68;30.380;41.401;2649662313;16;4.0415;-0.9970
1702537391.000;1;9534180352;0;0;90;1;0;10;0.00;0.00;0;1.68;30.380;41.401;2649662313;17;4.0357;-0.9940
1702537398.000;1;9534180352;0;0;90;1;0;10;0.00;0.00;0;1.68;30.380;41.401;2649662313;18;4.0259;-0.9950
1702537398.001;1;9534180352;0;0;90;1;0;10;0.00;0.00;0;1.68;30.380;41.401;2649662313;19;4.0398;-0.3590
1702537398.003;1;9534180352;0;0;90;1;0;10;0.00;0.00;0;1.68;30.380;41.401;2649662313;20;4.0500;-0.0450
1702537398.010;1;9534180352;0;0;90;1;0;10;0.00;0.00;0;1.68;30.380;41.401;2649662313;21;4.0559;0.0000
1702537398.030;1;9534180352;0;0;90;1;0;10;0.00;0.00;0;1.68;30.380;41.401;2649662313;22;4.0608;-0.0030
1702537398.100;1;9534180352;0;0;90;1;0;10;0.00;0.00;0;1.68;30.380;41.401;2649662313;23;4.0671;0.0050
1702537398.300;1;9534180352;0;0;90;1;0;10;0.00;0.00;0;1.68;30.380;41.401;2649662313;24;4.0722;0.0010
1702537399.000;1;9534180352;0;0;90;1;0;10;0.00;0.00;0;1.68;30.380;41.401;2649662313;25;4.0746;0.0020
1702537401.000;1;9534180352;0;0;90;1;0;10;0.00;0.00;0;1.68;30.380;41.401;2649662313;26;4.0770;0.0020
1702537408.000;1;9534180352;0;0;90;1;0;10;0.00;0.00;0;1.68;30.380;41.401;2649662313;27;4.0781;-0.0060
1702537408.001;1;9534180352;0;0;90;1;0;10;0.00;0.00;0;1.68;30.380;41.401;2649662313;28;4.0916;0.6680
1702537408.003;1;9534180352;0;0;90;1;0;10;0.00;0.00;0;1.68;30.380;41.401;2649662313;29;4.1022;0.9680
1702537408.010;1;9534180352;0;0;90;1;0;10;0.00;0.00;0;1.68;30.380;41.401;2649662313;30;4.1083;1.0070
1702537408.030;1;9534180352;0;0;90;1;0;10;0.00;0.00;0;1.68;30.380;41.401;2649662313;31;4.1121;0.9940
1702537408.100;1;9534180352;0;0;90;1;0;10;0.00;0.00;0;1.68;30.380;41.401;2649662313;32;4.1198;1.0040
1702537408.300;1;9534180352;0;0;90;1;0;10;0.00;0.00;0;1.68;30.380;41.401;2649662313;33;4.1252;0.9970
1702537409.000;1;9534180352;0;0;90;1;0;10;0.00;0.00;0;1.68;30.380;41.401;2649662313;34;4.1274;0.9970
1702537411.000;1;9534180352;0;0;90;1;0;10;0.00;0.00;0;1.68;30.380;41.401;2649662313;35;4.1309;0.9920
1702537418.000;1;9534180352;0;0;90;1;0;10;0.00;0.00;0;1.68;30.380;41.401;2649662313;36;4.1377;0.9970
1702537438.000;1;9534180352;0;0;90;1;0;10;0.00;0.00;0;1.68;30.380;41.401;2649662313;37;4.1488;1.0090
1702537468.000;1;9534180352;0;0;90;1;0;10;0.00;0.00;0;1.68;30.380;41.401;2649662313;38;4.1575;1.0030
1702537468.001;1;9534180352;0;0;90;1;0;10;0.00;0.00;0;1.68;30.380;41.401;2649662313;39;4.1316;-0.3210
1702537468.003;1;9534180352;0;0;90;1;0;10;0.00;0.00;0;1.68;30.380;41.401;2649662313;40;4.1113;-0.8900
1702537468.010;1;9534180352;0;0;90;1;0;10;0.00;0.00;0;1.68;30.380;41.401;2649662313;41;4.0982;-1.0010
1702537468.030;1;9534180352;0;0;90;1;0;10;0.00;0.00;0;1.68;30.380;41.401;2649662313;42;4.0899;-0.9930
1702537468.100;1;9534180352;0;0;90;1;0;10;0.00;0.00;0;1.68;30.380;41.401;2649662313;43;4.0758;-1.0040
1702537468.300;1;9534180352;0;0;90;1;0;10;0.00;0.00;0;1.68;30.380;41.401;2649662313;44;4.0642;-0.9980
1702537469.000;1;9534180352;0;0;90;1;0;10;0.00;0.00;0;1.68;30.380;41.401;2649662313;45;4.0577;-1.0020
1702537471.000;1;9534180352;0;0;90;1;0;10;0.00;0.00;0;1.68;30.380;41.401;2649662313;46;4.0516;-0.9970
1702537478.000;1;9534180352;0;0;90;1;0;10;0.00;0.00;0;1.68;30.380;41.401;2649662313;47;4.0404;-0.9980
1702537498.000;1;9534180352;0;0;90;1;0;10;0.00;0.00;0;1.68;30.380;41.401;2649662313;48;4.0250;-1.0020
1702537528.000;1;9534180352;0;0;90;1;0;10;0.00;0.00;0;1.68;30.380;41.401;2649662313;49;4.0139;-0.9980
1702537528.001;1;9534180352;0;0;90;1;0;10;0.00;0.00;0;1.68;30.380;41.401;2649662313;50;4.0267;-0.3550
1702537528.003;1;9534180352;0;0;90;1;0;10;0.00;0.00;0;1.68;30.380;41.401;2649662313;51;4.0375;-0.0380
1702537528.010;1;9534180352;0;0;90;1;0;10;0.00;0.00;0;1.68;30.380;41.401;2649662313;52;4.0433;0.0030
