Repository: ShafayethJamil/Battery-Diagnostic-Using-LGN

# LGN Battery Diagnostics from Pulse Relaxation (HPPC)

Code and result files for the paper *"Lie Generator Networks Extract
EIS-Grade Battery Diagnostics from Pulse Relaxation Data"* (S. Jamil,
R. Kapadia). Preprint: [https://arxiv.org/abs/2605.15351].

Lie Generator Networks (LGN) extract electrochemical time constants from
~60 seconds of post-pulse voltage relaxation and reconstruct impedance-grade
diagnostics without dedicated EIS hardware. This repository contains the
reference implementation and the result files behind the paper's figures.

File: cell_plsv2_P001_1_S01_C10.csv (part 35 of 45)
timestamp_s;timestamp_origin;sd_block_id;cyc_charged;is_rt;soc_nom;age_type;age_temp;age_soc;age_chg_rate;age_dischg_rate;age_profile;t_avg_degC;r_ref_10ms_mOhm;r_ref_1s_mOhm;uptime_ticks;seq_nr;v_raw_V;i_raw_A
1702537528.030;1;9534180352;0;0;90;1;0;10;0.00;0.00;0;1.68;30.380;41.401;2649662313;53;4.0478;0.0010
1702537528.100;1;9534180352;0;0;90;1;0;10;0.00;0.00;0;1.68;30.380;41.401;2649662313;54;4.0541;-0.0010
1702537528.300;1;9534180352;0;0;90;1;0;10;0.00;0.00;0;1.68;30.380;41.401;2649662313;55;4.0592;0.0010
1702537529.000;1;9534180352;0;0;90;1;0;10;0.00;0.00;0;1.68;30.380;41.401;2649662313;56;4.0622;0.0000
1702537531.000;1;9534180352;0;0;90;1;0;10;0.00;0.00;0;1.68;30.380;41.401;2649662313;57;4.0650;0.0000
1702537538.000;1;9534180352;0;0;90;1;0;10;0.00;0.00;0;1.68;30.380;41.401;2649662313;58;4.0697;-0.0020
1702537558.000;1;9534180352;0;0;90;1;0;10;0.00;0.00;0;1.68;30.380;41.401;2649662313;59;4.0734;0.0010
1702537588.000;1;9534180352;0;0;90;1;0;10;0.00;0.00;0;1.68;30.380;41.401;2649662313;60;4.0768;-0.0010
1702541869.000;1;9535334912;0;0;70;1;0;10;0.00;0.00;0;1.68;29.466;36.601;2650090597;0;3.9457;0.0000
1702541869.001;1;9535334912;0;0;70;1;0;10;0.00;0.00;0;1.68;29.466;36.601;2650090597;1;3.9623;0.7950
1702541869.003;1;9535334912;0;0;70;1;0;10;0.00;0.00;0;1.68;29.466;36.601;2650090597;2;3.9701;0.9840
1702541869.010;1;9535334912;0;0;70;1;0;10;0.00;0.00;0;1.68;29.466;36.601;2650090597;3;3.9751;0.9970
1702541869.030;1;9535334912;0;0;70;1;0;10;0.00;0.00;0;1.68;29.466;36.601;2650090597;4;3.9794;1.0000
1702541869.100;1;9535334912;0;0;70;1;0;10;0.00;0.00;0;1.68;29.466;36.601;2650090597;5;3.9822;0.9980
1702541869.300;1;9535334912;0;0;70;1;0;10;0.00;0.00;0;1.68;29.466;36.601;2650090597;6;3.9841;1.0050
1702541870.000;1;9535334912;0;0;70;1;0;10;0.00;0.00;0;1.68;29.466;36.601;2650090597;7;3.9860;1.0010
1702541872.000;1;9535334912;0;0;70;1;0;10;0.00;0.00;0;1.68;29.466;36.601;2650090597;8;3.9902;0.9930
1702541879.000;1;9535334912;0;0;70;1;0;10;0.00;0.00;0;1.68;29.466;36.601;2650090597;9;3.9974;0.9950
1702541879.001;1;9535334912;0;0;70;1;0;10;0.00;0.00;0;1.68;29.466;36.601;2650090597;10;3.9714;-0.3220
1702541879.003;1;9535334912;0;0;70;1;0;10;0.00;0.00;0;1.68;29.466;36.601;2650090597;11;3.9519;-0.9030
1702541879.010;1;9535334912;0;0;70;1;0;10;0.00;0.00;0;1.68;29.466;36.601;2650090597;12;3.9400;-1.0050
1702541879.030;1;9535334912;0;0;70;1;0;10;0.00;0.00;0;1.68;29.466;36.601;2650090597;13;3.9325;-1.0020
1702541879.100;1;9535334912;0;0;70;1;0;10;0.00;0.00;0;1.68;29.466;36.601;2650090597;14;3.9255;-1.0000
1702541879.300;1;9535334912;0;0;70;1;0;10;0.00;0.00;0;1.68;29.466;36.601;2650090597;15;3.9215;-1.0080
1702541880.000;1;9535334912;0;0;70;1;0;10;0.00;0.00;0;1.68;29.466;36.601;2650090597;16;3.9179;-1.0030
1702541882.000;1;9535334912;0;0;70;1;0;10;0.00;0.00;0;1.68;29.466;36.601;2650090597;17;3.9116;-1.0070
1702541889.000;1;9535334912;0;0;70;1;0;10;0.00;0.00;0;1.68;29.466;36.601;2650090597;18;3.9009;-0.9960
1702541889.001;1;9535334912;0;0;70;1;0;10;0.00;0.00;0;1.68;29.466;36.601;2650090597;19;3.9135;-0.3570
1702541889.003;1;9535334912;0;0;70;1;0;10;0.00;0.00;0;1.68;29.466;36.601;2650090597;20;3.9237;-0.0440
1702541889.010;1;9535334912;0;0;70;1;0;10;0.00;0.00;0;1.68;29.466;36.601;2650090597;21;3.9297;-0.0020
1702541889.030;1;9535334912;0;0;70;1;0;10;0.00;0.00;0;1.68;29.466;36.601;2650090597;22;3.9328;-0.0020
1702541889.100;1;9535334912;0;0;70;1;0;10;0.00;0.00;0;1.68;29.466;36.601;2650090597;23;3.9369;-0.0020
1702541889.300;1;9535334912;0;0;70;1;0;10;0.00;0.00;0;1.68;29.466;36.601;2650090597;24;3.9388;0.0030
1702541890.000;1;9535334912;0;0;70;1;0;10;0.00;0.00;0;1.68;29.466;36.601;2650090597;25;3.9400;0.0040
1702541892.000;1;9535334912;0;0;70;1;0;10;0.00;0.00;0;1.68;29.466;36.601;2650090597;26;3.9420;-0.0030
1702541899.000;1;9535334912;0;0;70;1;0;10;0.00;0.00;0;1.68;29.466;36.601;2650090597;27;3.9442;-0.0010
1702541899.001;1;9535334912;0;0;70;1;0;10;0.00;0.00;0;1.68;29.466;36.601;2650090597;28;3.9573;0.6760
1702541899.003;1;9535334912;0;0;70;1;0;10;0.00;0.00;0;1.68;29.466;36.601;2650090597;29;3.9675;0.9720
1702541899.010;1;9535334912;0;0;70;1;0;10;0.00;0.00;0;1.68;29.466;36.601;2650090597;30;3.9729;0.9940
1702541899.030;1;9535334912;0;0;70;1;0;10;0.00;0.00;0;1.68;29.466;36.601;2650090597;31;3.9766;1.0010
1702541899.100;1;9535334912;0;0;70;1;0;10;0.00;0.00;0;1.68;29.466;36.601;2650090597;32;3.9804;1.0020
1702541899.300;1;9535334912;0;0;70;1;0;10;0.00;0.00;0;1.68;29.466;36.601;2650090597;33;3.9827;0.9980
1702541900.000;1;9535334912;0;0;70;1;0;10;0.00;0.00;0;1.68;29.466;36.601;2650090597;34;3.9843;0.9970
1702541902.000;1;9535334912;0;0;70;1;0;10;0.00;0.00;0;1.68;29.466;36.601;2650090597;35;3.9890;1.0040
1702541909.000;1;9535334912;0;0;70;1;0;10;0.00;0.00;0;1.68;29.466;36.601;2650090597;36;3.9970;1.0000
1702541929.000;1;9535334912;0;0;70;1;0;10;0.00;0.00;0;1.68;29.466;36.601;2650090597;37;4.0092;1.0050
1702541959.000;1;9535334912;0;0;70;1;0;10;0.00;0.00;0;1.68;29.466;36.601;2650090597;38;4.0188;0.9960
1702541959.001;1;9535334912;0;0;70;1;0;10;0.00;0.00;0;1.68;29.466;36.601;2650090597;39;3.9926;-0.3270
1702541959.003;1;9535334912;0;0;70;1;0;10;0.00;0.00;0;1.68;29.466;36.601;2650090597;40;3.9734;-0.8980
1702541959.010;1;9535334912;0;0;70;1;0;10;0.00;0.00;0;1.68;29.466;36.601;2650090597;41;3.9608;-1.0050
1702541959.030;1;9535334912;0;0;70;1;0;10;0.00;0.00;0;1.68;29.466;36.601;2650090597;42;3.9540;-0.9990
1702541959.100;1;9535334912;0;0;70;1;0;10;0.00;0.00;0;1.68;29.466;36.601;2650090597;43;3.9465;-1.0060
1702541959.300;1;9535334912;0;0;70;1;0;10;0.00;0.00;0;1.68;29.466;36.601;2650090597;44;3.9432;-1.0010
1702541960.000;1;9535334912;0;0;70;1;0;10;0.00;0.00;0;1.68;29.466;36.601;2650090597;45;3.9383;-1.0040
1702541962.000;1;9535334912;0;0;70;1;0;10;0.00;0.00;0;1.68;29.466;36.601;2650090597;46;3.9324;-1.0100
1702541969.000;1;9535334912;0;0;70;1;0;10;0.00;0.00;0;1.68;29.466;36.601;2650090597;47;3.9203;-1.0010
1702541989.000;1;9535334912;0;0;70;1;0;10;0.00;0.00;0;1.68;29.466;36.601;2650090597;48;3.9026;-1.0020
1702542019.000;1;9535334912;0;0;70;1;0;10;0.00;0.00;0;1.68;29.466;36.601;2650090597;49;3.8839;-1.0040
1702542019.001;1;9535334912;0;0;70;1;0;10;0.00;0.00;0;1.68;29.466;36.601;2650090597;50;3.8973;-0.3500
1702542019.003;1;9535334912;0;0;70;1;0;10;0.00;0.00;0;1.68;29.466;36.601;2650090597;51;3.9068;-0.0450
1702542019.010;1;9535334912;0;0;70;1;0;10;0.00;0.00;0;1.68;29.466;36.601;2650090597;52;3.9126;-0.0040
1702542019.030;1;9535334912;0;0;70;1;0;10;0.00;0.00;0;1.68;29.466;36.601;2650090597;53;3.9164;-0.0030
1702542019.100;1;9535334912;0;0;70;1;0;10;0.00;0.00;0;1.68;29.466;36.601;2650090597;54;3.9201;0.0030
1702542019.300;1;9535334912;0;0;70;1;0;10;0.00;0.00;0;1.68;29.466;36.601;2650090597;55;3.9215;-0.0030
1702542020.000;1;9535334912;0;0;70;1;0;10;0.00;0.00;0;1.68;29.466;36.601;2650090597;56;3.9240;0.0020
1702542022.000;1;9535334912;0;0;70;1;0;10;0.00;0.00;0;1.68;29.466;36.601;2650090597;57;3.9269;0.0010
1702542029.000;1;9535334912;0;0;70;1;0;10;0.00;0.00;0;1.68;29.466;36.601;2650090597;58;3.9321;0.0000
1702542049.000;1;9535334912;0;0;70;1;0;10;0.00;0.00;0;1.68;29.466;36.601;2650090597;59;3.9380;-0.0020
1702542079.000;1;9535334912;0;0;70;1;0;10;0.00;0.00;0;1.68;29.466;36.601;2650090597;60;3.9411;-0.0050
1702546757.000;1;9536590848;0;0;50;1;0;10;0.00;0.00;0;1.69;28.454;34.547;2650556904;0;3.7448;0.0000
1702546757.001;1;9536590848;0;0;50;1;0;10;0.00;0.00;0;1.69;28.454;34.547;2650556904;1;3.7612;0.7940
1702546757.003;1;9536590848;0;0;50;1;0;10;0.00;0.00;0;1.69;28.454;34.547;2650556904;2;3.7687;0.9830
1702546757.010;1;9536590848;0;0;50;1;0;10;0.00;0.00;0;1.69;28.454;34.547;2650556904;3;3.7733;1.0020
1702546757.030;1;9536590848;0;0;50;1;0;10;0.00;0.00;0;1.69;28.454;34.547;2650556904;4;3.7765;1.0000
1702546757.100;1;9536590848;0;0;50;1;0;10;0.00;0.00;0;1.69;28.454;34.547;2650556904;5;3.7794;1.0000
1702546757.300;1;9536590848;0;0;50;1;0;10;0.00;0.00;0;1.69;28.454;34.547;2650556904;6;3.7812;1.0000
1702546758.000;1;9536590848;0;0;50;1;0;10;0.00;0.00;0;1.69;28.454;34.547;2650556904;7;3.7829;0.9970
1702546760.000;1;9536590848;0;0;50;1;0;10;0.00;0.00;0;1.69;28.454;34.547;2650556904;8;3.7865;1.0030
1702546767.000;1;9536590848;0;0;50;1;0;10;0.00;0.00;0;1.69;28.454;34.547;2650556904;9;3.7932;0.9970
1702546767.001;1;9536590848;0;0;50;1;0;10;0.00;0.00;0;1.69;28.454;34.547;2650556904;10;3.7673;-0.3100
1702546767.003;1;9536590848;0;0;50;1;0;10;0.00;0.00;0;1.69;28.454;34.547;2650556904;11;3.7481;-0.9010
1702546767.010;1;9536590848;0;0;50;1;0;10;0.00;0.00;0;1.69;28.454;34.547;2650556904;12;3.7360;-0.9950
1702546767.030;1;9536590848;0;0;50;1;0;10;0.00;0.00;0;1.69;28.454;34.547;2650556904;13;3.7286;-1.0000
1702546767.100;1;9536590848;0;0;50;1;0;10;0.00;0.00;0;1.69;28.454;34.547;2650556904;14;3.7235;-1.0010
1702546767.300;1;9536590848;0;0;50;1;0;10;0.00;0.00;0;1.69;28.454;34.547;2650556904;15;3.7208;-1.0010
1702546768.000;1;9536590848;0;0;50;1;0;10;0.00;0.00;0;1.69;28.454;34.547;2650556904;16;3.7173;-0.9960
1702546770.000;1;9536590848;0;0;50;1;0;10;0.00;0.00;0;1.69;28.454;34.547;2650556904;17;3.7116;-0.9990
1702546777.000;1;9536590848;0;0;50;1;0;10;0.00;0.00;0;1.69;28.454;34.547;2650556904;18;3.7024;-0.9980
1702546777.001;1;9536590848;0;0;50;1;0;10;0.00;0.00;0;1.69;28.454;34.547;2650556904;19;3.7155;-0.3480
1702546777.003;1;9536590848;0;0;50;1;0;10;0.00;0.00;0;1.69;28.454;34.547;2650556904;20;3.7253;-0.0490
1702546777.010;1;9536590848;0;0;50;1;0;10;0.00;0.00;0;1.69;28.454;34.547;2650556904;21;3.7305;-0.0050
1702546777.030;1;9536590848;0;0;50;1;0;10;0.00;0.00;0;1.69;28.454;34.547;2650556904;22;3.7347;-0.0010
1702546777.100;1;9536590848;0;0;50;1;0;10;0.00;0.00;0;1.69;28.454;34.547;2650556904;23;3.7374;0.0000
1702546777.300;1;9536590848;0;0;50;1;0;10;0.00;0.00;0;1.69;28.454;34.547;2650556904;24;3.7388;-0.0010
1702546778.000;1;9536590848;0;0;50;1;0;10;0.00;0.00;0;1.69;28.454;34.547;2650556904;25;3.7397;-0.0010
1702546780.000;1;9536590848;0;0;50;1;0;10;0.00;0.00;0;1.69;28.454;34.547;2650556904;26;3.7417;-0.0020
1702546787.000;1;9536590848;0;0;50;1;0;10;0.00;0.00;0;1.69;28.454;34.547;2650556904;27;3.7429;-0.0030
1702546787.001;1;9536590848;0;0;50;1;0;10;0.00;0.00;0;1.69;28.454;34.547;2650556904;28;3.7566;0.6690
1702546787.003;1;9536590848;0;0;50;1;0;10;0.00;0.00;0;1.69;28.454;34.547;2650556904;29;3.7664;0.9720
1702546787.010;1;9536590848;0;0;50;1;0;10;0.00;0.00;0;1.69;28.454;34.547;2650556904;30;3.7719;1.0010
1702546787.030;1;9536590848;0;0;50;1;0;10;0.00;0.00;0;1.69;28.454;34.547;2650556904;31;3.7750;0.9940
1702546787.100;1;9536590848;0;0;50;1;0;10;0.00;0.00;0;1.69;28.454;34.547;2650556904;32;3.7782;1.0050
1702546787.300;1;9536590848;0;0;50;1;0;10;0.00;0.00;0;1.69;28.454;34.547;2650556904;33;3.7795;1.0040
1702546788.000;1;9536590848;0;0;50;1;0;10;0.00;0.00;0;1.69;28.454;34.547;2650556904;34;3.7818;1.0020
1702546790.000;1;9536590848;0;0;50;1;0;10;0.00;0.00;0;1.69;28.454;34.547;2650556904;35;3.7851;1.0000
1702546797.000;1;9536590848;0;0;50;1;0;10;0.00;0.00;0;1.69;28.454;34.547;2650556904;36;3.7923;1.0060
1702546817.000;1;9536590848;0;0;50;1;0;10;0.00;0.00;0;1.69;28.454;34.547;2650556904;37;3.8035;0.9940
1702546847.000;1;9536590848;0;0;50;1;0;10;0.00;0.00;0;1.69;28.454;34.547;2650556904;38;3.8136;1.0000
1702546847.001;1;9536590848;0;0;50;1;0;10;0.00;0.00;0;1.69;28.454;34.547;2650556904;39;3.7882;-0.3110
1702546847.003;1;9536590848;0;0;50;1;0;10;0.00;0.00;0;1.69;28.454;34.547;2650556904;40;3.7680;-0.9130
1702546847.010;1;9536590848;0;0;50;1;0;10;0.00;0.00;0;1.69;28.454;34.547;2650556904;41;3.7568;-0.9980
1702546847.030;1;9536590848;0;0;50;1;0;10;0.00;0.00;0;1.69;28.454;34.547;2650556904;42;3.7496;-0.9890
1702546847.100;1;9536590848;0;0;50;1;0;10;0.00;0.00;0;1.69;28.454;34.547;2650556904;43;3.7440;-0.9970
1702546847.300;1;9536590848;0;0;50;1;0;10;0.00;0.00;0;1.69;28.454;34.547;2650556904;44;3.7411;-1.0010
1702546848.000;1;9536590848;0;0;50;1;0;10;0.00;0.00;0;1.69;28.454;34.547;2650556904;45;3.7370;-1.0010
1702546850.000;1;9536590848;0;0;50;1;0;10;0.00;0.00;0;1.69;28.454;34.547;2650556904;46;3.7311;-0.9990
1702546857.000;1;9536590848;0;0;50;1;0;10;0.00;0.00;0;1.69;28.454;34.547;2650556904;47;3.7197;-0.9990
1702546877.000;1;9536590848;0;0;50;1;0;10;0.00;0.00;0;1.69;28.454;34.547;2650556904;48;3.7025;-1.0000
1702546907.000;1;9536590848;0;0;50;1;0;10;0.00;0.00;0;1.69;28.454;34.547;2650556904;49;3.6880;-1.0020
1702546907.001;1;9536590848;0;0;50;1;0;10;0.00;0.00;0;1.69;28.454;34.547;2650556904;50;3.7002;-0.3540
1702546907.003;1;9536590848;0;0;50;1;0;10;0.00;0.00;0;1.69;28.454;34.547;2650556904;51;3.7102;-0.0480
1702546907.010;1;9536590848;0;0;50;1;0;10;0.00;0.00;0;1.69;28.454;34.547;2650556904;52;3.7152;-0.0040
1702546907.030;1;9536590848;0;0;50;1;0;10;0.00;0.00;0;1.69;28.454;34.547;2650556904;53;3.7191;-0.0010
1702546907.100;1;9536590848;0;0;50;1;0;10;0.00;0.00;0;1.69;28.454;34.547;2650556904;54;3.7225;-0.0020
1702546907.300;1;9536590848;0;0;50;1;0;10;0.00;0.00;0;1.69;28.454;34.547;2650556904;55;3.7241;0.0030
1702546908.000;1;9536590848;0;0;50;1;0;10;0.00;0.00;0;1.69;28.454;34.547;2650556904;56;3.7250;-0.0020
1702546910.000;1;9536590848;0;0;50;1;0;10;0.00;0.00;0;1.69;28.454;34.547;2650556904;57;3.7281;-0.0020
1702546917.000;1;9536590848;0;0;50;1;0;10;0.00;0.00;0;1.69;28.454;34.547;2650556904;58;3.7323;-0.0010
1702546937.000;1;9536590848;0;0;50;1;0;10;0.00;0.00;0;1.69;28.454;34.547;2650556904;59;3.7373;0.0000
1702546967.000;1;9536590848;0;0;50;1;0;10;0.00;0.00;0;1.69;28.454;34.547;2650556904;60;3.7402;0.0000
1702552578.000;1;9538085888;0;0;30;1;0;10;0.00;0.00;0;1.74;29.430;35.286;2651111948;0;3.5895;0.0010
1702552578.001;1;9538085888;0;0;30;1;0;10;0.00;0.00;0;1.74;29.430;35.286;2651111948;1;3.6059;0.7950
1702552578.003;1;9538085888;0;0;30;1;0;10;0.00;0.00;0;1.74;29.430;35.286;2651111948;2;3.6137;0.9810
1702552578.010;1;9538085888;0;0;30;1;0;10;0.00;0.00;0;1.74;29.430;35.286;2651111948;3;3.6188;0.9950
1702552578.030;1;9538085888;0;0;30;1;0;10;0.00;0.00;0;1.74;29.430;35.286;2651111948;4;3.6220;0.9990
1702552578.100;1;9538085888;0;0;30;1;0;10;0.00;0.00;0;1.74;29.430;35.286;2651111948;5;3.6247;0.9970
1702552578.300;1;9538085888;0;0;30;1;0;10;0.00;0.00;0;1.74;29.430;35.286;2651111948;6;3.6262;1.0030
1702552579.000;1;9538085888;0;0;30;1;0;10;0.00;0.00;0;1.74;29.430;35.286;2651111948;7;3.6283;0.9950
1702552581.000;1;9538085888;0;0;30;1;0;10;0.00;0.00;0;1.74;29.430;35.286;2651111948;8;3.6312;1.0030
1702552588.000;1;9538085888;0;0;30;1;0;10;0.00;0.00;0;1.74;29.430;35.286;2651111948;9;3.6372;0.9980
1702552588.001;1;9538085888;0;0;30;1;0;10;0.00;0.00;0;1.74;29.430;35.286;2651111948;10;3.6115;-0.3040
1702552588.003;1;9538085888;0;0;30;1;0;10;0.00;0.00;0;1.74;29.430;35.286;2651111948;11;3.5918;-0.9070
1702552588.010;1;9538085888;0;0;30;1;0;10;0.00;0.00;0;1.74;29.430;35.286;2651111948;12;3.5798;-0.9910
1702552588.030;1;9538085888;0;0;30;1;0;10;0.00;0.00;0;1.74;29.430;35.286;2651111948;13;3.5721;-0.9970
1702552588.100;1;9538085888;0;0;30;1;0;10;0.00;0.00;0;1.74;29.430;35.286;2651111948;14;3.5665;-0.9960
1702552588.300;1;9538085888;0;0;30;1;0;10;0.00;0.00;0;1.74;29.430;35.286;2651111948;15;3.5640;-1.0010
1702552589.000;1;9538085888;0;0;30;1;0;10;0.00;0.00;0;1.74;29.430;35.286;2651111948;16;3.5605;-0.9990
1702552591.000;1;9538085888;0;0;30;1;0;10;0.00;0.00;0;1.74;29.430;35.286;2651111948;17;3.5555;-1.0030
1702552598.000;1;9538085888;0;0;30;1;0;10;0.00;0.00;0;1.74;29.430;35.286;2651111948;18;3.5474;-0.9980
1702552598.001;1;9538085888;0;0;30;1;0;10;0.00;0.00;0;1.74;29.430;35.286;2651111948;19;3.5603;-0.3520
1702552598.003;1;9538085888;0;0;30;1;0;10;0.00;0.00;0;1.74;29.430;35.286;2651111948;20;3.5704;-0.0440
1702552598.010;1;9538085888;0;0;30;1;0;10;0.00;0.00;0;1.74;29.430;35.286;2651111948;21;3.5759;-0.0050
1702552598.030;1;9538085888;0;0;30;1;0;10;0.00;0.00;0;1.74;29.430;35.286;2651111948;22;3.5796;0.0000
1702552598.100;1;9538085888;0;0;30;1;0;10;0.00;0.00;0;1.74;29.430;35.286;2651111948;23;3.5826;-0.0010
1702552598.300;1;9538085888;0;0;30;1;0;10;0.00;0.00;0;1.74;29.430;35.286;2651111948;24;3.5838;0.0010
1702552599.000;1;9538085888;0;0;30;1;0;10;0.00;0.00;0;1.74;29.430;35.286;2651111948;25;3.5852;0.0030
1702552601.000;1;9538085888;0;0;30;1;0;10;0.00;0.00;0;1.74;29.430;35.286;2651111948;26;3.5861;-0.0010
1702552608.000;1;9538085888;0;0;30;1;0;10;0.00;0.00;0;1.74;29.430;35.286;2651111948;27;3.5879;-0.0030
1702552608.001;1;9538085888;0;0;30;1;0;10;0.00;0.00;0;1.74;29.430;35.286;2651111948;28;3.6016;0.6680
1702552608.003;1;9538085888;0;0;30;1;0;10;0.00;0.00;0;1.74;29.430;35.286;2651111948;29;3.6118;0.9690
1702552608.010;1;9538085888;0;0;30;1;0;10;0.00;0.00;0;1.74;29.430;35.286;2651111948;30;3.6170;0.9990
1702552608.030;1;9538085888;0;0;30;1;0;10;0.00;0.00;0;1.74;29.430;35.286;2651111948;31;3.6210;1.0040
1702552608.100;1;9538085888;0;0;30;1;0;10;0.00;0.00;0;1.74;29.430;35.286;2651111948;32;3.6234;1.0020
1702552608.300;1;9538085888;0;0;30;1;0;10;0.00;0.00;0;1.74;29.430;35.286;2651111948;33;3.6252;1.0010
1702552609.000;1;9538085888;0;0;30;1;0;10;0.00;0.00;0;1.74;29.430;35.286;2651111948;34;3.6270;1.0010
1702552611.000;1;9538085888;0;0;30;1;0;10;0.00;0.00;0;1.74;29.430;35.286;2651111948;35;3.6302;1.0010
1702552618.000;1;9538085888;0;0;30;1;0;10;0.00;0.00;0;1.74;29.430;35.286;2651111948;36;3.6367;1.0000
1702552638.000;1;9538085888;0;0;30;1;0;10;0.00;0.00;0;1.74;29.430;35.286;2651111948;37;3.6478;0.9980
1702552668.000;1;9538085888;0;0;30;1;0;10;0.00;0.00;0;1.74;29.430;35.286;2651111948;38;3.6582;0.9960
1702552668.001;1;9538085888;0;0;30;1;0;10;0.00;0.00;0;1.74;29.430;35.286;2651111948;39;3.6321;-0.3060
1702552668.003;1;9538085888;0;0;30;1;0;10;0.00;0.00;0;1.74;29.430;35.286;2651111948;40;3.6129;-0.9070
1702552668.010;1;9538085888;0;0;30;1;0;10;0.00;0.00;0;1.74;29.430;35.286;2651111948;41;3.6006;-0.9990
1702552668.030;1;9538085888;0;0;30;1;0;10;0.00;0.00;0;1.74;29.430;35.286;2651111948;42;3.5938;-0.9970
1702552668.100;1;9538085888;0;0;30;1;0;10;0.00;0.00;0;1.74;29.430;35.286;2651111948;43;3.5873;-0.9970
1702552668.300;1;9538085888;0;0;30;1;0;10;0.00;0.00;0;1.74;29.430;35.286;2651111948;44;3.5849;-0.9970
1702552669.000;1;9538085888;0;0;30;1;0;10;0.00;0.00;0;1.74;29.430;35.286;2651111948;45;3.5817;-1.0050
1702552671.000;1;9538085888;0;0;30;1;0;10;0.00;0.00;0;1.74;29.430;35.286;2651111948;46;3.5759;-1.0010
1702552678.000;1;9538085888;0;0;30;1;0;10;0.00;0.00;0;1.74;29.430;35.286;2651111948;47;3.5655;-1.0020
1702552698.000;1;9538085888;0;0;30;1;0;10;0.00;0.00;0;1.74;29.430;35.286;2651111948;48;3.5486;-1.0020
1702552728.000;1;9538085888;0;0;30;1;0;10;0.00;0.00;0;1.74;29.430;35.286;2651111948;49;3.5339;-1.0050
1702552728.001;1;9538085888;0;0;30;1;0;10;0.00;0.00;0;1.74;29.430;35.286;2651111948;50;3.5468;-0.3490
1702552728.003;1;9538085888;0;0;30;1;0;10;0.00;0.00;0;1.74;29.430;35.286;2651111948;51;3.5569;-0.0460
1702552728.010;1;9538085888;0;0;30;1;0;10;0.00;0.00;0;1.74;29.430;35.286;2651111948;52;3.5634;0.0000
1702552728.030;1;9538085888;0;0;30;1;0;10;0.00;0.00;0;1.74;29.430;35.286;2651111948;53;3.5662;0.0000
1702552728.100;1;9538085888;0;0;30;1;0;10;0.00;0.00;0;1.74;29.430;35.286;2651111948;54;3.5699;0.0050
1702552728.300;1;9538085888;0;0;30;1;0;10;0.00;0.00;0;1.74;29.430;35.286;2651111948;55;3.5706;-0.0030
1702552729.000;1;9538085888;0;0;30;1;0;10;0.00;0.00;0;1.74;29.430;35.286;2651111948;56;3.5724;0.0030
1702552731.000;1;9538085888;0;0;30;1;0;10;0.00;0.00;0;1.74;29.430;35.286;2651111948;57;3.5746;-0.0010
1702552738.000;1;9538085888;0;0;30;1;0;10;0.00;0.00;0;1.74;29.430;35.286;2651111948;58;3.5786;0.0030
1702552758.000;1;9538085888;0;0;30;1;0;10;0.00;0.00;0;1.74;29.430;35.286;2651111948;59;3.5826;-0.0010
1702552788.000;1;9538085888;0;0;30;1;0;10;0.00;0.00;0;1.74;29.430;35.286;2651111948;60;3.5854;-0.0010
1702556852.000;1;9539185152;0;0;10;1;0;10;0.00;0.00;0;1.89;30.642;44.597;2651519676;0;3.2911;-0.0010
1702556852.001;1;9539185152;0;0;10;1;0;10;0.00;0.00;0;1.89;30.642;44.597;2651519676;1;3.3077;0.7930
1702556852.003;1;9539185152;0;0;10;1;0;10;0.00;0.00;0;1.89;30.642;44.597;2651519676;2;3.3160;0.9820
1702556852.010;1;9539185152;0;0;10;1;0;10;0.00;0.00;0;1.89;30.642;44.597;2651519676;3;3.3217;0.9990
1702556852.030;1;9539185152;0;0;10;1;0;10;0.00;0.00;0;1.89;30.642;44.597;2651519676;4;3.3275;1.0010
1702556852.100;1;9539185152;0;0;10;1;0;10;0.00;0.00;0;1.89;30.642;44.597;2651519676;5;3.3357;1.0000
1702556852.300;1;9539185152;0;0;10;1;0;10;0.00;0.00;0;1.89;30.642;44.597;2651519676;6;3.3453;0.9990
1702556853.000;1;9539185152;0;0;10;1;0;10;0.00;0.00;0;1.89;30.642;44.597;2651519676;7;3.3519;0.9980
1702556855.000;1;9539185152;0;0;10;1;0;10;0.00;0.00;0;1.89;30.642;44.597;2651519676;8;3.3575;1.0030
1702556862.000;1;9539185152;0;0;10;1;0;10;0.00;0.00;0;1.89;30.642;44.597;2651519676;9;3.3701;1.0060
1702556862.001;1;9539185152;0;0;10;1;0;10;0.00;0.00;0;1.89;30.642;44.597;2651519676;10;3.3431;-0.2990
1702556862.003;1;9539185152;0;0;10;1;0;10;0.00;0.00;0;1.89;30.642;44.597;2651519676;11;3.3228;-0.9160
1702556862.010;1;9539185152;0;0;10;1;0;10;0.00;0.00;0;1.89;30.642;44.597;2651519676;12;3.3089;-0.9990
1702556862.030;1;9539185152;0;0;10;1;0;10;0.00;0.00;0;1.89;30.642;44.597;2651519676;13;3.2985;-0.9980
1702556862.100;1;9539185152;0;0;10;1;0;10;0.00;0.00;0;1.89;30.642;44.597;2651519676;14;3.2823;-1.0000
1702556862.300;1;9539185152;0;0;10;1;0;10;0.00;0.00;0;1.89;30.642;44.597;2651519676;15;3.2645;-0.9990
1702556863.000;1;9539185152;0;0;10;1;0;10;0.00;0.00;0;1.89;30.642;44.597;2651519676;16;3.2491;-1.0000
1702556865.000;1;9539185152;0;0;10;1;0;10;0.00;0.00;0;1.89;30.642;44.597;2651519676;17;3.2367;-1.0000
1702556872.000;1;9539185152;0;0;10;1;0;10;0.00;0.00;0;1.89;30.642;44.597;2651519676;18;3.2158;-1.0020
1702556872.001;1;9539185152;0;0;10;1;0;10;0.00;0.00;0;1.89;30.642;44.597;2651519676;19;3.2293;-0.3430
1702556872.003;1;9539185152;0;0;10;1;0;10;0.00;0.00;0;1.89;30.642;44.597;2651519676;20;3.2394;-0.0520
1702556872.010;1;9539185152;0;0;10;1;0;10;0.00;0.00;0;1.89;30.642;44.597;2651519676;21;3.2460;-0.0030
1702556872.030;1;9539185152;0;0;10;1;0;10;0.00;0.00;0;1.89;30.642;44.597;2651519676;22;3.2519;-0.0040
1702556872.100;1;9539185152;0;0;10;1;0;10;0.00;0.00;0;1.89;30.642;44.597;2651519676;23;3.2610;-0.0030
1702556872.300;1;9539185152;0;0;10;1;0;10;0.00;0.00;0;1.89;30.642;44.597;2651519676;24;3.2735;-0.0020
1702556873.000;1;9539185152;0;0;10;1;0;10;0.00;0.00;0;1.89;30.642;44.597;2651519676;25;3.2831;0.0000
1702556875.000;1;9539185152;0;0;10;1;0;10;0.00;0.00;0;1.89;30.642;44.597;2651519676;26;3.2866;-0.0010
1702556882.000;1;9539185152;0;0;10;1;0;10;0.00;0.00;0;1.89;30.642;44.597;2651519676;27;3.2892;0.0020
1702556882.001;1;9539185152;0;0;10;1;0;10;0.00;0.00;0;1.89;30.642;44.597;2651519676;28;3.3026;0.6600
1702556882.003;1;9539185152;0;0;10;1;0;10;0.00;0.00;0;1.89;30.642;44.597;2651519676;29;3.3132;0.9710
1702556882.010;1;9539185152;0;0;10;1;0;10;0.00;0.00;0;1.89;30.642;44.597;2651519676;30;3.3196;1.0000
1702556882.030;1;9539185152;0;0;10;1;0;10;0.00;0.00;0;1.89;30.642;44.597;2651519676;31;3.3252;0.9980
1702556882.100;1;9539185152;0;0;10;1;0;10;0.00;0.00;0;1.89;30.642;44.597;2651519676;32;3.3337;0.9960
1702556882.300;1;9539185152;0;0;10;1;0;10;0.00;0.00;0;1.89;30.642;44.597;2651519676;33;3.3439;1.0030
1702556883.000;1;9539185152;0;0;10;1;0;10;0.00;0.00;0;1.89;30.642;44.597;2651519676;34;3.3506;0.9990
1702556885.000;1;9539185152;0;0;10;1;0;10;0.00;0.00;0;1.89;30.642;44.597;2651519676;35;3.3565;1.0020
1702556892.000;1;9539185152;0;0;10;1;0;10;0.00;0.00;0;1.89;30.642;44.597;2651519676;36;3.3690;0.9980
1702556912.000;1;9539185152;0;0;10;1;0;10;0.00;0.00;0;1.89;30.642;44.597;2651519676;37;3.3940;1.0030
1702556942.000;1;9539185152;0;0;10;1;0;10;0.00;0.00;0;1.89;30.642;44.597;2651519676;38;3.4219;0.9990
1702556942.001;1;9539185152;0;0;10;1;0;10;0.00;0.00;0;1.89;30.642;44.597;2651519676;39;3.3956;-0.2990
1702556942.003;1;9539185152;0;0;10;1;0;10;0.00;0.00;0;1.89;30.642;44.597;2651519676;40;3.3745;-0.9160
1702556942.010;1;9539185152;0;0;10;1;0;10;0.00;0.00;0;1.89;30.642;44.597;2651519676;41;3.3615;-0.9940
1702556942.030;1;9539185152;0;0;10;1;0;10;0.00;0.00;0;1.89;30.642;44.597;2651519676;42;3.3505;-1.0020
1702556942.100;1;9539185152;0;0;10;1;0;10;0.00;0.00;0;1.89;30.642;44.597;2651519676;43;3.3359;-0.9980
1702556942.300;1;9539185152;0;0;10;1;0;10;0.00;0.00;0;1.89;30.642;44.597;2651519676;44;3.3205;-1.0060
1702556943.000;1;9539185152;0;0;10;1;0;10;0.00;0.00;0;1.89;30.642;44.597;2651519676;45;3.3093;-0.9980
1702556945.000;1;9539185152;0;0;10;1;0;10;0.00;0.00;0;1.89;30.642;44.597;2651519676;46;3.2982;-0.9960
1702556952.000;1;9539185152;0;0;10;1;0;10;0.00;0.00;0;1.89;30.642;44.597;2651519676;47;3.2771;-0.9990
1702556972.000;1;9539185152;0;0;10;1;0;10;0.00;0.00;0;1.89;30.642;44.597;2651519676;48;3.2383;-1.0000
1702557002.000;1;9539185152;0;0;10;1;0;10;0.00;0.00;0;1.89;30.642;44.597;2651519676;49;3.1937;-0.9970
1702557002.001;1;9539185152;0;0;10;1;0;10;0.00;0.00;0;1.89;30.642;44.597;2651519676;50;3.2070;-0.3430
1702557002.003;1;9539185152;0;0;10;1;0;10;0.00;0.00;0;1.89;30.642;44.597;2651519676;51;3.2171;-0.0510
1702557002.010;1;9539185152;0;0;10;1;0;10;0.00;0.00;0;1.89;30.642;44.597;2651519676;52;3.2241;-0.0020
1702557002.030;1;9539185152;0;0;10;1;0;10;0.00;0.00;0;1.89;30.642;44.597;2651519676;53;3.2293;-0.0030
1702557002.100;1;9539185152;0;0;10;1;0;10;0.00;0.00;0;1.89;30.642;44.597;2651519676;54;3.2389;0.0000
1702557002.300;1;9539185152;0;0;10;1;0;10;0.00;0.00;0;1.89;30.642;44.597;2651519676;55;3.2522;-0.0040
1702557003.000;1;9539185152;0;0;10;1;0;10;0.00;0.00;0;1.89;30.642;44.597;2651519676;56;3.2640;0.0010
1702557005.000;1;9539185152;0;0;10;1;0;10;0.00;0.00;0;1.89;30.642;44.597;2651519676;57;3.2698;0.0020
1702557012.000;1;9539185152;0;0;10;1;0;10;0.00;0.00;0;1.89;30.642;44.597;2651519676;58;3.2759;-0.0010
1702557032.000;1;9539185152;0;0;10;1;0;10;0.00;0.00;0;1.89;30.642;44.597;2651519676;59;3.2833;0.0040
1702557062.000;1;9539185152;0;0;10;1;0;10;0.00;0.00;0;1.89;30.642;44.597;2651519676;60;3.2881;-0.0010
1704343980.000;1;9997005824;1;1;10;1;0;10;0.00;0.00;0;25.06;19.664;22.123;2821958833;0;3.3914;0.0000
1704343980.001;1;9997005824;1;1;10;1;0;10;0.00;0.00;0;25.06;19.664;22.123;2821958833;1;3.4042;0.7960
1704343980.003;1;9997005824;1;1;10;1;0;10;0.00;0.00;0;25.06;19.664;22.123;2821958833;2;3.4089;0.9880
1704343980.010;1;9997005824;1;1;10;1;0;10;0.00;0.00;0;25.06;19.664;22.123;2821958833;3;3.4111;1.0020
1704343980.030;1;9997005824;1;1;10;1;0;10;0.00;0.00;0;25.06;19.664;22.123;2821958833;4;3.4127;1.0020
1704343980.100;1;9997005824;1;1;10;1;0;10;0.00;0.00;0;25.06;19.664;22.123;2821958833;5;3.4135;0.9990
1704343980.300;1;9997005824;1;1;10;1;0;10;0.00;0.00;0;25.06;19.664;22.123;2821958833;6;3.4148;1.0000
1704343981.000;1;9997005824;1;1;10;1;0;10;0.00;0.00;0;25.06;19.664;22.123;2821958833;7;3.4162;0.9970
1704343983.000;1;9997005824;1;1;10;1;0;10;0.00;0.00;0;25.06;19.664;22.123;2821958833;8;3.4196;0.9980
1704343990.000;1;9997005824;1;1;10;1;0;10;0.00;0.00;0;25.06;19.664;22.123;2821958833;9;3.4273;0.9990
1704343990.001;1;9997005824;1;1;10;1;0;10;0.00;0.00;0;25.06;19.664;22.123;2821958833;10;3.4062;-0.3100
1704343990.003;1;9997005824;1;1;10;1;0;10;0.00;0.00;0;25.06;19.664;22.123;2821958833;11;3.3937;-0.9270
1704343990.010;1;9997005824;1;1;10;1;0;10;0.00;0.00;0;25.06;19.664;22.123;2821958833;12;3.3883;-0.9960
1704343990.030;1;9997005824;1;1;10;1;0;10;0.00;0.00;0;25.06;19.664;22.123;2821958833;13;3.3857;-0.9980
1704343990.100;1;9997005824;1;1;10;1;0;10;0.00;0.00;0;25.06;19.664;22.123;2821958833;14;3.3832;-0.9950
1704343990.300;1;9997005824;1;1;10;1;0;10;0.00;0.00;0;25.06;19.664;22.123;2821958833;15;3.3811;-1.0000
1704343991.000;1;9997005824;1;1;10;1;0;10;0.00;0.00;0;25.06;19.664;22.123;2821958833;16;3.3782;-0.9990
1704343993.000;1;9997005824;1;1;10;1;0;10;0.00;0.00;0;25.06;19.664;22.123;2821958833;17;3.3737;-1.0040
1704344000.000;1;9997005824;1;1;10;1;0;10;0.00;0.00;0;25.06;19.664;22.123;2821958833;18;3.3637;-0.9980
1704344000.001;1;9997005824;1;1;10;1;0;10;0.00;0.00;0;25.06;19.664;22.123;2821958833;19;3.3741;-0.3420
1704344000.003;1;9997005824;1;1;10;1;0;10;0.00;0.00;0;25.06;19.664;22.123;2821958833;20;3.3808;-0.0390
1704344000.010;1;9997005824;1;1;10;1;0;10;0.00;0.00;0;25.06;19.664;22.123;2821958833;21;3.3830;0.0000
1704344000.030;1;9997005824;1;1;10;1;0;10;0.00;0.00;0;25.06;19.664;22.123;2821958833;22;3.3847;0.0030
1704344000.100;1;9997005824;1;1;10;1;0;10;0.00;0.00;0;25.06;19.664;22.123;2821958833;23;3.3861;-0.0020
1704344000.300;1;9997005824;1;1;10;1;0;10;0.00;0.00;0;25.06;19.664;22.123;2821958833;24;3.3871;0.0000
1704344001.000;1;9997005824;1;1;10;1;0;10;0.00;0.00;0;25.06;19.664;22.123;2821958833;25;3.3878;0.0000
1704344003.000;1;9997005824;1;1;10;1;0;10;0.00;0.00;0;25.06;19.664;22.123;2821958833;26;3.3889;-0.0010
1704344010.000;1;9997005824;1;1;10;1;0;10;0.00;0.00;0;25.06;19.664;22.123;2821958833;27;3.3896;-0.0010
1704344010.001;1;9997005824;1;1;10;1;0;10;0.00;0.00;0;25.06;19.664;22.123;2821958833;28;3.4005;0.6660
1704344010.003;1;9997005824;1;1;10;1;0;10;0.00;0.00;0;25.06;19.664;22.123;2821958833;29;3.4071;0.9800
1704344010.010;1;9997005824;1;1;10;1;0;10;0.00;0.00;0;25.06;19.664;22.123;2821958833;30;3.4091;0.9970
1704344010.030;1;9997005824;1;1;10;1;0;10;0.00;0.00;0;25.06;19.664;22.123;2821958833;31;3.4108;0.9990
1704344010.100;1;9997005824;1;1;10;1;0;10;0.00;0.00;0;25.06;19.664;22.123;2821958833;32;3.4126;1.0000
1704344010.300;1;9997005824;1;1;10;1;0;10;0.00;0.00;0;25.06;19.664;22.123;2821958833;33;3.4136;1.0020
1704344011.000;1;9997005824;1;1;10;1;0;10;0.00;0.00;0;25.06;19.664;22.123;2821958833;34;3.4146;1.0010
1704344013.000;1;9997005824;1;1;10;1;0;10;0.00;0.00;0;25.06;19.664;22.123;2821958833;35;3.4184;0.9980
1704344020.000;1;9997005824;1;1;10;1;0;10;0.00;0.00;0;25.06;19.664;22.123;2821958833;36;3.4262;1.0000
1704344040.000;1;9997005824;1;1;10;1;0;10;0.00;0.00;0;25.06;19.664;22.123;2821958833;37;3.4420;1.0000
1704344070.000;1;9997005824;1;1;10;1;0;10;0.00;0.00;0;25.06;19.664;22.123;2821958833;38;3.4568;0.9990
1704344070.001;1;9997005824;1;1;10;1;0;10;0.00;0.00;0;25.06;19.664;22.123;2821958833;39;3.4359;-0.3130
1704344070.003;1;9997005824;1;1;10;1;0;10;0.00;0.00;0;25.06;19.664;22.123;2821958833;40;3.4233;-0.9300
1704344070.010;1;9997005824;1;1;10;1;0;10;0.00;0.00;0;25.06;19.664;22.123;2821958833;41;3.4183;-1.0000
1704344070.030;1;9997005824;1;1;10;1;0;10;0.00;0.00;0;25.06;19.664;22.123;2821958833;42;3.4156;-1.0020
1704344070.100;1;9997005824;1;1;10;1;0;10;0.00;0.00;0;25.06;19.664;22.123;2821958833;43;3.4130;-1.0010
1704344070.300;1;9997005824;1;1;10;1;0;10;0.00;0.00;0;25.06;19.664;22.123;2821958833;44;3.4112;-1.0040
1704344071.000;1;9997005824;1;1;10;1;0;10;0.00;0.00;0;25.06;19.664;22.123;2821958833;45;3.4089;-1.0000
1704344073.000;1;9997005824;1;1;10;1;0;10;0.00;0.00;0;25.06;19.664;22.123;2821958833;46;3.4039;-0.9980
1704344080.000;1;9997005824;1;1;10;1;0;10;0.00;0.00;0;25.06;19.664;22.123;2821958833;47;3.3931;-0.9990
1704344100.000;1;9997005824;1;1;10;1;0;10;0.00;0.00;0;25.06;19.664;22.123;2821958833;48;3.3734;-1.0000
1704344130.000;1;9997005824;1;1;10;1;0;10;0.00;0.00;0;25.06;19.664;22.123;2821958833;49;3.3528;-0.9960
1704344130.001;1;9997005824;1;1;10;1;0;10;0.00;0.00;0;25.06;19.664;22.123;2821958833;50;3.3631;-0.3420
1704344130.003;1;9997005824;1;1;10;1;0;10;0.00;0.00;0;25.06;19.664;22.123;2821958833;51;3.3692;-0.0430
1704344130.010;1;9997005824;1;1;10;1;0;10;0.00;0.00;0;25.06;19.664;22.123;2821958833;52;3.3722;-0.0010
1704344130.030;1;9997005824;1;1;10;1;0;10;0.00;0.00;0;25.06;19.664;22.123;2821958833;53;3.3733;-0.0010
1704344130.100;1;9997005824;1;1;10;1;0;10;0.00;0.00;0;25.06;19.664;22.123;2821958833;54;3.3750;0.0030
1704344130.300;1;9997005824;1;1;10;1;0;10;0.00;0.00;0;25.06;19.664;22.123;2821958833;55;3.3760;0.0020
1704344131.000;1;9997005824;1;1;10;1;0;10;0.00;0.00;0;25.06;19.664;22.123;2821958833;56;3.3773;-0.0010
1704344133.000;1;9997005824;1;1;10;1;0;10;0.00;0.00;0;25.06;19.664;22.123;2821958833;57;3.3791;-0.0020
1704344140.000;1;9997005824;1;1;10;1;0;10;0.00;0.00;0;25.06;19.664;22.123;2821958833;58;3.3827;-0.0020
1704344160.000;1;9997005824;1;1;10;1;0;10;0.00;0.00;0;25.06;19.664;22.123;2821958833;59;3.3868;0.0010
1704344190.000;1;9997005824;1;1;10;1;0;10;0.00;0.00;0;25.06;19.664;22.123;2821958833;60;3.3890;-0.0010
1704348175.000;1;9998083584;1;1;30;1;0;10;0.00;0.00;0;25.14;17.933;18.947;2822359000;0;3.5997;0.0010
1704348175.001;1;9998083584;1;1;30;1;0;10;0.00;0.00;0;25.14;17.933;18.947;2822359000;1;3.6120;0.8010
1704348175.003;1;9998083584;1;1;30;1;0;10;0.00;0.00;0;25.14;17.933;18.947;2822359000;2;3.6162;0.9870
1704348175.010;1;9998083584;1;1;30;1;0;10;0.00;0.00;0;25.14;17.933;18.947;2822359000;3;3.6177;1.0040
1704348175.030;1;9998083584;1;1;30;1;0;10;0.00;0.00;0;25.14;17.933;18.947;2822359000;4;3.6182;0.9970
1704348175.100;1;9998083584;1;1;30;1;0;10;0.00;0.00;0;25.14;17.933;18.947;2822359000;5;3.6188;1.0050
1704348175.300;1;9998083584;1;1;30;1;0;10;0.00;0.00;0;25.14;17.933;18.947;2822359000;6;3.6192;1.0000
1704348176.000;1;9998083584;1;1;30;1;0;10;0.00;0.00;0;25.14;17.933;18.947;2822359000;7;3.6203;1.0000
1704348178.000;1;9998083584;1;1;30;1;0;10;0.00;0.00;0;25.14;17.933;18.947;2822359000;8;3.6221;1.0000
1704348185.000;1;9998083584;1;1;30;1;0;10;0.00;0.00;0;25.14;17.933;18.947;2822359000;9;3.6262;0.9960
1704348185.001;1;9998083584;1;1;30;1;0;10;0.00;0.00;0;25.14;17.933;18.947;2822359000;10;3.6061;-0.3140
1704348185.003;1;9998083584;1;1;30;1;0;10;0.00;0.00;0;25.14;17.933;18.947;2822359000;11;3.5938;-0.9280
1704348185.010;1;9998083584;1;1;30;1;0;10;0.00;0.00;0;25.14;17.933;18.947;2822359000;12;3.5906;-0.9940
1704348185.030;1;9998083584;1;1;30;1;0;10;0.00;0.00;0;25.14;17.933;18.947;2822359000;13;3.5892;-1.0030
1704348185.100;1;9998083584;1;1;30;1;0;10;0.00;0.00;0;25.14;17.933;18.947;2822359000;14;3.5881;-0.9980
1704348185.300;1;9998083584;1;1;30;1;0;10;0.00;0.00;0;25.14;17.933;18.947;2822359000;15;3.5876;-0.9980
1704348186.000;1;9998083584;1;1;30;1;0;10;0.00;0.00;0;25.14;17.933;18.947;2822359000;16;3.5849;-0.9980
1704348188.000;1;9998083584;1;1;30;1;0;10;0.00;0.00;0;25.14;17.933;18.947;2822359000;17;3.5826;-0.9960
1704348195.000;1;9998083584;1;1;30;1;0;10;0.00;0.00;0;25.14;17.933;18.947;2822359000;18;3.5769;-1.0020
1704348195.001;1;9998083584;1;1;30;1;0;10;0.00;0.00;0;25.14;17.933;18.947;2822359000;19;3.5874;-0.3420
1704348195.003;1;9998083584;1;1;30;1;0;10;0.00;0.00;0;25.14;17.933;18.947;2822359000;20;3.5936;-0.0370
1704348195.010;1;9998083584;1;1;30;1;0;10;0.00;0.00;0;25.14;17.933;18.947;2822359000;21;3.5951;-0.0010
1704348195.030;1;9998083584;1;1;30;1;0;10;0.00;0.00;0;25.14;17.933;18.947;2822359000;22;3.5954;-0.0010
1704348195.100;1;9998083584;1;1;30;1;0;10;0.00;0.00;0;25.14;17.933;18.947;2822359000;23;3.5958;-0.0050
1704348195.300;1;9998083584;1;1;30;1;0;10;0.00;0.00;0;25.14;17.933;18.947;2822359000;24;3.5964;0.0020
1704348196.000;1;9998083584;1;1;30;1;0;10;0.00;0.00;0;25.14;17.933;18.947;2822359000;25;3.5971;-0.0020
1704348198.000;1;9998083584;1;1;30;1;0;10;0.00;0.00;0;25.14;17.933;18.947;2822359000;26;3.5976;-0.0010
1704348205.000;1;9998083584;1;1;30;1;0;10;0.00;0.00;0;25.14;17.933;18.947;2822359000;27;3.5986;-0.0010
1704348205.001;1;9998083584;1;1;30;1;0;10;0.00;0.00;0;25.14;17.933;18.947;2822359000;28;3.6100;0.6730
1704348205.003;1;9998083584;1;1;30;1;0;10;0.00;0.00;0;25.14;17.933;18.947;2822359000;29;3.6151;0.9810
1704348205.010;1;9998083584;1;1;30;1;0;10;0.00;0.00;0;25.14;17.933;18.947;2822359000;30;3.6166;1.0000
1704348205.030;1;9998083584;1;1;30;1;0;10;0.00;0.00;0;25.14;17.933;18.947;2822359000;31;3.6172;0.9940
1704348205.100;1;9998083584;1;1;30;1;0;10;0.00;0.00;0;25.14;17.933;18.947;2822359000;32;3.6181;1.0010
1704348205.300;1;9998083584;1;1;30;1;0;10;0.00;0.00;0;25.14;17.933;18.947;2822359000;33;3.6181;1.0050
1704348206.000;1;9998083584;1;1;30;1;0;10;0.00;0.00;0;25.14;17.933;18.947;2822359000;34;3.6193;1.0010
1704348208.000;1;9998083584;1;1;30;1;0;10;0.00;0.00;0;25.14;17.933;18.947;2822359000;35;3.6216;1.0010
1704348215.000;1;9998083584;1;1;30;1;0;10;0.00;0.00;0;25.14;17.933;18.947;2822359000;36;3.6261;0.9990
1704348235.000;1;9998083584;1;1;30;1;0;10;0.00;0.00;0;25.14;17.933;18.947;2822359000;37;3.6337;1.0030
1704348265.000;1;9998083584;1;1;30;1;0;10;0.00;0.00;0;25.14;17.933;18.947;2822359000;38;3.6386;0.9980
1704348265.001;1;9998083584;1;1;30;1;0;10;0.00;0.00;0;25.14;17.933;18.947;2822359000;39;3.6179;-0.3160
1704348265.003;1;9998083584;1;1;30;1;0;10;0.00;0.00;0;25.14;17.933;18.947;2822359000;40;3.6061;-0.9250
1704348265.010;1;9998083584;1;1;30;1;0;10;0.00;0.00;0;25.14;17.933;18.947;2822359000;41;3.6026;-0.9990
1704348265.030;1;9998083584;1;1;30;1;0;10;0.00;0.00;0;25.14;17.933;18.947;2822359000;42;3.6017;-0.9980
1704348265.100;1;9998083584;1;1;30;1;0;10;0.00;0.00;0;25.14;17.933;18.947;2822359000;43;3.6006;-1.0020
1704348265.300;1;9998083584;1;1;30;1;0;10;0.00;0.00;0;25.14;17.933;18.947;2822359000;44;3.5999;-1.0000
1704348266.000;1;9998083584;1;1;30;1;0;10;0.00;0.00;0;25.14;17.933;18.947;2822359000;45;3.5976;-1.0000
1704348268.000;1;9998083584;1;1;30;1;0;10;0.00;0.00;0;25.14;17.933;18.947;2822359000;46;3.5941;-0.9970
1704348275.000;1;9998083584;1;1;30;1;0;10;0.00;0.00;0;25.14;17.933;18.947;2822359000;47;3.5869;-1.0000
1704348295.000;1;9998083584;1;1;30;1;0;10;0.00;0.00;0;25.14;17.933;18.947;2822359000;48;3.5764;-0.9970
1704348325.000;1;9998083584;1;1;30;1;0;10;0.00;0.00;0;25.14;17.933;18.947;2822359000;49;3.5671;-0.9970
1704348325.001;1;9998083584;1;1;30;1;0;10;0.00;0.00;0;25.14;17.933;18.947;2822359000;50;3.5775;-0.3380
1704348325.003;1;9998083584;1;1;30;1;0;10;0.00;0.00;0;25.14;17.933;18.947;2822359000;51;3.5837;-0.0390
1704348325.010;1;9998083584;1;1;30;1;0;10;0.00;0.00;0;25.14;17.933;18.947;2822359000;52;3.5849;0.0030
1704348325.030;1;9998083584;1;1;30;1;0;10;0.00;0.00;0;25.14;17.933;18.947;2822359000;53;3.5855;-0.0010
1704348325.100;1;9998083584;1;1;30;1;0;10;0.00;0.00;0;25.14;17.933;18.947;2822359000;54;3.5857;0.0010
1704348325.300;1;9998083584;1;1;30;1;0;10;0.00;0.00;0;25.14;17.933;18.947;2822359000;55;3.5868;0.0000
1704348326.000;1;9998083584;1;1;30;1;0;10;0.00;0.00;0;25.14;17.933;18.947;2822359000;56;3.5875;0.0000
1704348328.000;1;9998083584;1;1;30;1;0;10;0.00;0.00;0;25.14;17.933;18.947;2822359000;57;3.5887;-0.0050
1704348335.000;1;9998083584;1;1;30;1;0;10;0.00;0.00;0;25.14;17.933;18.947;2822359000;58;3.5916;-0.0050
1704348355.000;1;9998083584;1;1;30;1;0;10;0.00;0.00;0;25.14;17.933;18.947;2822359000;59;3.5947;-0.0010
1704348385.000;1;9998083584;1;1;30;1;0;10;0.00;0.00;0;25.14;17.933;18.947;2822359000;60;3.5962;0.0010
1704352762.000;1;9999262720;1;1;50;1;0;10;0.00;0.00;0;25.05;18.213;19.339;2822796266;0;3.7333;0.0000
1704352762.001;1;9999262720;1;1;50;1;0;10;0.00;0.00;0;25.05;18.213;19.339;2822796266;1;3.7468;0.8040
1704352762.003;1;9999262720;1;1;50;1;0;10;0.00;0.00;0;25.05;18.213;19.339;2822796266;2;3.7504;0.9870
1704352762.010;1;9999262720;1;1;50;1;0;10;0.00;0.00;0;25.05;18.213;19.339;2822796266;3;3.7516;1.0030
1704352762.030;1;9999262720;1;1;50;1;0;10;0.00;0.00;0;25.05;18.213;19.339;2822796266;4;3.7521;0.9970
1704352762.100;1;9999262720;1;1;50;1;0;10;0.00;0.00;0;25.05;18.213;19.339;2822796266;5;3.7526;0.9970
1704352762.300;1;9999262720;1;1;50;1;0;10;0.00;0.00;0;25.05;18.213;19.339;2822796266;6;3.7530;1.0040
1704352763.000;1;9999262720;1;1;50;1;0;10;0.00;0.00;0;25.05;18.213;19.339;2822796266;7;3.7545;0.9980
1704352765.000;1;9999262720;1;1;50;1;0;10;0.00;0.00;0;25.05;18.213;19.339;2822796266;8;3.7575;1.0030
1704352772.000;1;9999262720;1;1;50;1;0;10;0.00;0.00;0;25.05;18.213;19.339;2822796266;9;3.7626;0.9950
1704352772.001;1;9999262720;1;1;50;1;0;10;0.00;0.00;0;25.05;18.213;19.339;2822796266;10;3.7416;-0.3200
1704352772.003;1;9999262720;1;1;50;1;0;10;0.00;0.00;0;25.05;18.213;19.339;2822796266;11;3.7307;-0.9150
1704352772.010;1;9999262720;1;1;50;1;0;10;0.00;0.00;0;25.05;18.213;19.339;2822796266;12;3.7270;-1.0030
1704352772.030;1;9999262720;1;1;50;1;0;10;0.00;0.00;0;25.05;18.213;19.339;2822796266;13;3.7265;-0.9980
1704352772.100;1;9999262720;1;1;50;1;0;10;0.00;0.00;0;25.05;18.213;19.339;2822796266;14;3.7255;-0.9970
1704352772.300;1;9999262720;1;1;50;1;0;10;0.00;0.00;0;25.05;18.213;19.339;2822796266;15;3.7242;-1.0010
1704352773.000;1;9999262720;1;1;50;1;0;10;0.00;0.00;0;25.05;18.213;19.339;2822796266;16;3.7211;-0.9980
1704352775.000;1;9999262720;1;1;50;1;0;10;0.00;0.00;0;25.05;18.213;19.339;2822796266;17;3.7177;-0.9990
1704352782.000;1;9999262720;1;1;50;1;0;10;0.00;0.00;0;25.05;18.213;19.339;2822796266;18;3.7104;-0.9970
