Repository: ShafayethJamil/Battery-Diagnostic-Using-LGN

# LGN Battery Diagnostics from Pulse Relaxation (HPPC)

Code and result files for the paper *"Lie Generator Networks Extract
EIS-Grade Battery Diagnostics from Pulse Relaxation Data"* (S. Jamil,
R. Kapadia). Preprint: [https://arxiv.org/abs/2605.15351].

Lie Generator Networks (LGN) extract electrochemical time constants from
~60 seconds of post-pulse voltage relaxation and reconstruct impedance-grade
diagnostics without dedicated EIS hardware. This repository contains the
reference implementation and the result files behind the paper's figures.

File: cell_plsv2_P001_1_S01_C10.csv (part 36 of 45)
timestamp_s;timestamp_origin;sd_block_id;cyc_charged;is_rt;soc_nom;age_type;age_temp;age_soc;age_chg_rate;age_dischg_rate;age_profile;t_avg_degC;r_ref_10ms_mOhm;r_ref_1s_mOhm;uptime_ticks;seq_nr;v_raw_V;i_raw_A
1704352782.001;1;9999262720;1;1;50;1;0;10;0.00;0.00;0;25.05;18.213;19.339;2822796266;19;3.7210;-0.3460
1704352782.003;1;9999262720;1;1;50;1;0;10;0.00;0.00;0;25.05;18.213;19.339;2822796266;20;3.7270;-0.0370
1704352782.010;1;9999262720;1;1;50;1;0;10;0.00;0.00;0;25.05;18.213;19.339;2822796266;21;3.7284;-0.0010
1704352782.030;1;9999262720;1;1;50;1;0;10;0.00;0.00;0;25.05;18.213;19.339;2822796266;22;3.7284;0.0000
1704352782.100;1;9999262720;1;1;50;1;0;10;0.00;0.00;0;25.05;18.213;19.339;2822796266;23;3.7299;0.0010
1704352782.300;1;9999262720;1;1;50;1;0;10;0.00;0.00;0;25.05;18.213;19.339;2822796266;24;3.7295;-0.0010
1704352783.000;1;9999262720;1;1;50;1;0;10;0.00;0.00;0;25.05;18.213;19.339;2822796266;25;3.7305;-0.0030
1704352785.000;1;9999262720;1;1;50;1;0;10;0.00;0.00;0;25.05;18.213;19.339;2822796266;26;3.7314;0.0000
1704352792.000;1;9999262720;1;1;50;1;0;10;0.00;0.00;0;25.05;18.213;19.339;2822796266;27;3.7327;0.0020
1704352792.001;1;9999262720;1;1;50;1;0;10;0.00;0.00;0;25.05;18.213;19.339;2822796266;28;3.7433;0.6740
1704352792.003;1;9999262720;1;1;50;1;0;10;0.00;0.00;0;25.05;18.213;19.339;2822796266;29;3.7489;0.9750
1704352792.010;1;9999262720;1;1;50;1;0;10;0.00;0.00;0;25.05;18.213;19.339;2822796266;30;3.7503;0.9980
1704352792.030;1;9999262720;1;1;50;1;0;10;0.00;0.00;0;25.05;18.213;19.339;2822796266;31;3.7505;1.0040
1704352792.100;1;9999262720;1;1;50;1;0;10;0.00;0.00;0;25.05;18.213;19.339;2822796266;32;3.7518;1.0030
1704352792.300;1;9999262720;1;1;50;1;0;10;0.00;0.00;0;25.05;18.213;19.339;2822796266;33;3.7521;1.0010
1704352793.000;1;9999262720;1;1;50;1;0;10;0.00;0.00;0;25.05;18.213;19.339;2822796266;34;3.7536;1.0010
1704352795.000;1;9999262720;1;1;50;1;0;10;0.00;0.00;0;25.05;18.213;19.339;2822796266;35;3.7565;1.0020
1704352802.000;1;9999262720;1;1;50;1;0;10;0.00;0.00;0;25.05;18.213;19.339;2822796266;36;3.7621;0.9960
1704352822.000;1;9999262720;1;1;50;1;0;10;0.00;0.00;0;25.05;18.213;19.339;2822796266;37;3.7729;0.9980
1704352852.000;1;9999262720;1;1;50;1;0;10;0.00;0.00;0;25.05;18.213;19.339;2822796266;38;3.7829;1.0030
1704352852.001;1;9999262720;1;1;50;1;0;10;0.00;0.00;0;25.05;18.213;19.339;2822796266;39;3.7622;-0.3230
1704352852.003;1;9999262720;1;1;50;1;0;10;0.00;0.00;0;25.05;18.213;19.339;2822796266;40;3.7513;-0.9130
1704352852.010;1;9999262720;1;1;50;1;0;10;0.00;0.00;0;25.05;18.213;19.339;2822796266;41;3.7472;-0.9970
1704352852.030;1;9999262720;1;1;50;1;0;10;0.00;0.00;0;25.05;18.213;19.339;2822796266;42;3.7462;-1.0010
1704352852.100;1;9999262720;1;1;50;1;0;10;0.00;0.00;0;25.05;18.213;19.339;2822796266;43;3.7449;-1.0060
1704352852.300;1;9999262720;1;1;50;1;0;10;0.00;0.00;0;25.05;18.213;19.339;2822796266;44;3.7438;-0.9960
1704352853.000;1;9999262720;1;1;50;1;0;10;0.00;0.00;0;25.05;18.213;19.339;2822796266;45;3.7415;-0.9960
1704352855.000;1;9999262720;1;1;50;1;0;10;0.00;0.00;0;25.05;18.213;19.339;2822796266;46;3.7359;-1.0010
1704352862.000;1;9999262720;1;1;50;1;0;10;0.00;0.00;0;25.05;18.213;19.339;2822796266;47;3.7264;-0.9980
1704352882.000;1;9999262720;1;1;50;1;0;10;0.00;0.00;0;25.05;18.213;19.339;2822796266;48;3.7113;-0.9940
1704352912.000;1;9999262720;1;1;50;1;0;10;0.00;0.00;0;25.05;18.213;19.339;2822796266;49;3.7009;-1.0020
1704352912.001;1;9999262720;1;1;50;1;0;10;0.00;0.00;0;25.05;18.213;19.339;2822796266;50;3.7115;-0.3430
1704352912.003;1;9999262720;1;1;50;1;0;10;0.00;0.00;0;25.05;18.213;19.339;2822796266;51;3.7172;-0.0370
1704352912.010;1;9999262720;1;1;50;1;0;10;0.00;0.00;0;25.05;18.213;19.339;2822796266;52;3.7191;0.0040
1704352912.030;1;9999262720;1;1;50;1;0;10;0.00;0.00;0;25.05;18.213;19.339;2822796266;53;3.7195;0.0030
1704352912.100;1;9999262720;1;1;50;1;0;10;0.00;0.00;0;25.05;18.213;19.339;2822796266;54;3.7207;0.0030
1704352912.300;1;9999262720;1;1;50;1;0;10;0.00;0.00;0;25.05;18.213;19.339;2822796266;55;3.7208;-0.0020
1704352913.000;1;9999262720;1;1;50;1;0;10;0.00;0.00;0;25.05;18.213;19.339;2822796266;56;3.7216;0.0010
1704352915.000;1;9999262720;1;1;50;1;0;10;0.00;0.00;0;25.05;18.213;19.339;2822796266;57;3.7232;0.0000
1704352922.000;1;9999262720;1;1;50;1;0;10;0.00;0.00;0;25.05;18.213;19.339;2822796266;58;3.7262;0.0000
1704352942.000;1;9999262720;1;1;50;1;0;10;0.00;0.00;0;25.05;18.213;19.339;2822796266;59;3.7286;-0.0010
1704352972.000;1;9999262720;1;1;50;1;0;10;0.00;0.00;0;25.05;18.213;19.339;2822796266;60;3.7308;-0.0040
1704357758.000;1;10000547328;1;1;70;1;0;10;0.00;0.00;0;25.04;17.778;18.031;2823272841;0;3.9313;0.0000
1704357758.001;1;10000547328;1;1;70;1;0;10;0.00;0.00;0;25.04;17.778;18.031;2823272841;1;3.9437;0.8060
1704357758.003;1;10000547328;1;1;70;1;0;10;0.00;0.00;0;25.04;17.778;18.031;2823272841;2;3.9477;0.9840
1704357758.010;1;10000547328;1;1;70;1;0;10;0.00;0.00;0;25.04;17.778;18.031;2823272841;3;3.9492;1.0040
1704357758.030;1;10000547328;1;1;70;1;0;10;0.00;0.00;0;25.04;17.778;18.031;2823272841;4;3.9501;1.0070
1704357758.100;1;10000547328;1;1;70;1;0;10;0.00;0.00;0;25.04;17.778;18.031;2823272841;5;3.9492;0.9940
1704357758.300;1;10000547328;1;1;70;1;0;10;0.00;0.00;0;25.04;17.778;18.031;2823272841;6;3.9506;1.0020
1704357759.000;1;10000547328;1;1;70;1;0;10;0.00;0.00;0;25.04;17.778;18.031;2823272841;7;3.9522;1.0050
1704357761.000;1;10000547328;1;1;70;1;0;10;0.00;0.00;0;25.04;17.778;18.031;2823272841;8;3.9537;1.0040
1704357768.000;1;10000547328;1;1;70;1;0;10;0.00;0.00;0;25.04;17.778;18.031;2823272841;9;3.9576;1.0020
1704357768.001;1;10000547328;1;1;70;1;0;10;0.00;0.00;0;25.04;17.778;18.031;2823272841;10;3.9369;-0.3290
1704357768.003;1;10000547328;1;1;70;1;0;10;0.00;0.00;0;25.04;17.778;18.031;2823272841;11;3.9253;-0.9090
1704357768.010;1;10000547328;1;1;70;1;0;10;0.00;0.00;0;25.04;17.778;18.031;2823272841;12;3.9212;-1.0020
1704357768.030;1;10000547328;1;1;70;1;0;10;0.00;0.00;0;25.04;17.778;18.031;2823272841;13;3.9206;-1.0000
1704357768.100;1;10000547328;1;1;70;1;0;10;0.00;0.00;0;25.04;17.778;18.031;2823272841;14;3.9200;-1.0010
1704357768.300;1;10000547328;1;1;70;1;0;10;0.00;0.00;0;25.04;17.778;18.031;2823272841;15;3.9193;-0.9990
1704357769.000;1;10000547328;1;1;70;1;0;10;0.00;0.00;0;25.04;17.778;18.031;2823272841;16;3.9167;-0.9980
1704357771.000;1;10000547328;1;1;70;1;0;10;0.00;0.00;0;25.04;17.778;18.031;2823272841;17;3.9137;-0.9980
1704357778.000;1;10000547328;1;1;70;1;0;10;0.00;0.00;0;25.04;17.778;18.031;2823272841;18;3.9085;-1.0020
1704357778.001;1;10000547328;1;1;70;1;0;10;0.00;0.00;0;25.04;17.778;18.031;2823272841;19;3.9181;-0.3500
1704357778.003;1;10000547328;1;1;70;1;0;10;0.00;0.00;0;25.04;17.778;18.031;2823272841;20;3.9251;-0.0380
1704357778.010;1;10000547328;1;1;70;1;0;10;0.00;0.00;0;25.04;17.778;18.031;2823272841;21;3.9260;-0.0050
1704357778.030;1;10000547328;1;1;70;1;0;10;0.00;0.00;0;25.04;17.778;18.031;2823272841;22;3.9263;-0.0010
1704357778.100;1;10000547328;1;1;70;1;0;10;0.00;0.00;0;25.04;17.778;18.031;2823272841;23;3.9272;0.0000
1704357778.300;1;10000547328;1;1;70;1;0;10;0.00;0.00;0;25.04;17.778;18.031;2823272841;24;3.9274;0.0020
1704357779.000;1;10000547328;1;1;70;1;0;10;0.00;0.00;0;25.04;17.778;18.031;2823272841;25;3.9286;-0.0020
1704357781.000;1;10000547328;1;1;70;1;0;10;0.00;0.00;0;25.04;17.778;18.031;2823272841;26;3.9294;0.0000
1704357788.000;1;10000547328;1;1;70;1;0;10;0.00;0.00;0;25.04;17.778;18.031;2823272841;27;3.9305;0.0060
1704357788.001;1;10000547328;1;1;70;1;0;10;0.00;0.00;0;25.04;17.778;18.031;2823272841;28;3.9409;0.6760
1704357788.003;1;10000547328;1;1;70;1;0;10;0.00;0.00;0;25.04;17.778;18.031;2823272841;29;3.9470;0.9770
1704357788.010;1;10000547328;1;1;70;1;0;10;0.00;0.00;0;25.04;17.778;18.031;2823272841;30;3.9479;0.9990
1704357788.030;1;10000547328;1;1;70;1;0;10;0.00;0.00;0;25.04;17.778;18.031;2823272841;31;3.9485;1.0010
1704357788.100;1;10000547328;1;1;70;1;0;10;0.00;0.00;0;25.04;17.778;18.031;2823272841;32;3.9488;1.0000
1704357788.300;1;10000547328;1;1;70;1;0;10;0.00;0.00;0;25.04;17.778;18.031;2823272841;33;3.9497;1.0010
1704357789.000;1;10000547328;1;1;70;1;0;10;0.00;0.00;0;25.04;17.778;18.031;2823272841;34;3.9508;0.9970
1704357791.000;1;10000547328;1;1;70;1;0;10;0.00;0.00;0;25.04;17.778;18.031;2823272841;35;3.9524;0.9960
1704357798.000;1;10000547328;1;1;70;1;0;10;0.00;0.00;0;25.04;17.778;18.031;2823272841;36;3.9567;1.0030
1704357818.000;1;10000547328;1;1;70;1;0;10;0.00;0.00;0;25.04;17.778;18.031;2823272841;37;3.9639;0.9990
1704357848.000;1;10000547328;1;1;70;1;0;10;0.00;0.00;0;25.04;17.778;18.031;2823272841;38;3.9705;0.9980
1704357848.001;1;10000547328;1;1;70;1;0;10;0.00;0.00;0;25.04;17.778;18.031;2823272841;39;3.9494;-0.3260
1704357848.003;1;10000547328;1;1;70;1;0;10;0.00;0.00;0;25.04;17.778;18.031;2823272841;40;3.9377;-0.9090
1704357848.010;1;10000547328;1;1;70;1;0;10;0.00;0.00;0;25.04;17.778;18.031;2823272841;41;3.9343;-1.0030
1704357848.030;1;10000547328;1;1;70;1;0;10;0.00;0.00;0;25.04;17.778;18.031;2823272841;42;3.9334;-0.9960
1704357848.100;1;10000547328;1;1;70;1;0;10;0.00;0.00;0;25.04;17.778;18.031;2823272841;43;3.9328;-1.0030
1704357848.300;1;10000547328;1;1;70;1;0;10;0.00;0.00;0;25.04;17.778;18.031;2823272841;44;3.9315;-0.9980
1704357849.000;1;10000547328;1;1;70;1;0;10;0.00;0.00;0;25.04;17.778;18.031;2823272841;45;3.9286;-0.9990
1704357851.000;1;10000547328;1;1;70;1;0;10;0.00;0.00;0;25.04;17.778;18.031;2823272841;46;3.9258;-0.9940
1704357858.000;1;10000547328;1;1;70;1;0;10;0.00;0.00;0;25.04;17.778;18.031;2823272841;47;3.9189;-1.0010
1704357878.000;1;10000547328;1;1;70;1;0;10;0.00;0.00;0;25.04;17.778;18.031;2823272841;48;3.9087;-1.0000
1704357908.000;1;10000547328;1;1;70;1;0;10;0.00;0.00;0;25.04;17.778;18.031;2823272841;49;3.9015;-1.0020
1704357908.001;1;10000547328;1;1;70;1;0;10;0.00;0.00;0;25.04;17.778;18.031;2823272841;50;3.9108;-0.3500
1704357908.003;1;10000547328;1;1;70;1;0;10;0.00;0.00;0;25.04;17.778;18.031;2823272841;51;3.9178;-0.0360
1704357908.010;1;10000547328;1;1;70;1;0;10;0.00;0.00;0;25.04;17.778;18.031;2823272841;52;3.9190;-0.0010
1704357908.030;1;10000547328;1;1;70;1;0;10;0.00;0.00;0;25.04;17.778;18.031;2823272841;53;3.9199;0.0000
1704357908.100;1;10000547328;1;1;70;1;0;10;0.00;0.00;0;25.04;17.778;18.031;2823272841;54;3.9203;-0.0020
1704357908.300;1;10000547328;1;1;70;1;0;10;0.00;0.00;0;25.04;17.778;18.031;2823272841;55;3.9205;0.0040
1704357909.000;1;10000547328;1;1;70;1;0;10;0.00;0.00;0;25.04;17.778;18.031;2823272841;56;3.9221;-0.0020
1704357911.000;1;10000547328;1;1;70;1;0;10;0.00;0.00;0;25.04;17.778;18.031;2823272841;57;3.9227;-0.0020
1704357918.000;1;10000547328;1;1;70;1;0;10;0.00;0.00;0;25.04;17.778;18.031;2823272841;58;3.9254;-0.0010
1704357938.000;1;10000547328;1;1;70;1;0;10;0.00;0.00;0;25.04;17.778;18.031;2823272841;59;3.9284;0.0020
1704357968.000;1;10000547328;1;1;70;1;0;10;0.00;0.00;0;25.04;17.778;18.031;2823272841;60;3.9297;0.0010
1704362443.000;1;10001750016;1;1;90;1;0;10;0.00;0.00;0;25.06;17.982;19.753;2823719727;0;4.0827;-0.0010
1704362443.001;1;10001750016;1;1;90;1;0;10;0.00;0.00;0;25.06;17.982;19.753;2823719727;1;4.0948;0.7940
1704362443.003;1;10001750016;1;1;90;1;0;10;0.00;0.00;0;25.06;17.982;19.753;2823719727;2;4.0991;0.9850
1704362443.010;1;10001750016;1;1;90;1;0;10;0.00;0.00;0;25.06;17.982;19.753;2823719727;3;4.1006;1.0000
1704362443.030;1;10001750016;1;1;90;1;0;10;0.00;0.00;0;25.06;17.982;19.753;2823719727;4;4.1019;1.0050
1704362443.100;1;10001750016;1;1;90;1;0;10;0.00;0.00;0;25.06;17.982;19.753;2823719727;5;4.1024;1.0010
1704362443.300;1;10001750016;1;1;90;1;0;10;0.00;0.00;0;25.06;17.982;19.753;2823719727;6;4.1026;0.9970
1704362444.000;1;10001750016;1;1;90;1;0;10;0.00;0.00;0;25.06;17.982;19.753;2823719727;7;4.1038;0.9930
1704362446.000;1;10001750016;1;1;90;1;0;10;0.00;0.00;0;25.06;17.982;19.753;2823719727;8;4.1056;1.0040
1704362453.000;1;10001750016;1;1;90;1;0;10;0.00;0.00;0;25.06;17.982;19.753;2823719727;9;4.1092;0.9980
1704362453.001;1;10001750016;1;1;90;1;0;10;0.00;0.00;0;25.06;17.982;19.753;2823719727;10;4.0887;-0.3310
1704362453.003;1;10001750016;1;1;90;1;0;10;0.00;0.00;0;25.06;17.982;19.753;2823719727;11;4.0765;-0.9090
1704362453.010;1;10001750016;1;1;90;1;0;10;0.00;0.00;0;25.06;17.982;19.753;2823719727;12;4.0725;-0.9990
1704362453.030;1;10001750016;1;1;90;1;0;10;0.00;0.00;0;25.06;17.982;19.753;2823719727;13;4.0711;-1.0010
1704362453.100;1;10001750016;1;1;90;1;0;10;0.00;0.00;0;25.06;17.982;19.753;2823719727;14;4.0697;-1.0030
1704362453.300;1;10001750016;1;1;90;1;0;10;0.00;0.00;0;25.06;17.982;19.753;2823719727;15;4.0688;-0.9990
1704362454.000;1;10001750016;1;1;90;1;0;10;0.00;0.00;0;25.06;17.982;19.753;2823719727;16;4.0664;-1.0000
1704362456.000;1;10001750016;1;1;90;1;0;10;0.00;0.00;0;25.06;17.982;19.753;2823719727;17;4.0638;-0.9990
1704362463.000;1;10001750016;1;1;90;1;0;10;0.00;0.00;0;25.06;17.982;19.753;2823719727;18;4.0587;-1.0020
1704362463.001;1;10001750016;1;1;90;1;0;10;0.00;0.00;0;25.06;17.982;19.753;2823719727;19;4.0694;-0.3480
1704362463.003;1;10001750016;1;1;90;1;0;10;0.00;0.00;0;25.06;17.982;19.753;2823719727;20;4.0752;-0.0330
1704362463.010;1;10001750016;1;1;90;1;0;10;0.00;0.00;0;25.06;17.982;19.753;2823719727;21;4.0776;-0.0020
1704362463.030;1;10001750016;1;1;90;1;0;10;0.00;0.00;0;25.06;17.982;19.753;2823719727;22;4.0785;0.0030
1704362463.100;1;10001750016;1;1;90;1;0;10;0.00;0.00;0;25.06;17.982;19.753;2823719727;23;4.0782;-0.0020
1704362463.300;1;10001750016;1;1;90;1;0;10;0.00;0.00;0;25.06;17.982;19.753;2823719727;24;4.0792;0.0020
1704362464.000;1;10001750016;1;1;90;1;0;10;0.00;0.00;0;25.06;17.982;19.753;2823719727;25;4.0800;-0.0020
1704362466.000;1;10001750016;1;1;90;1;0;10;0.00;0.00;0;25.06;17.982;19.753;2823719727;26;4.0805;-0.0080
1704362473.000;1;10001750016;1;1;90;1;0;10;0.00;0.00;0;25.06;17.982;19.753;2823719727;27;4.0820;-0.0030
1704362473.001;1;10001750016;1;1;90;1;0;10;0.00;0.00;0;25.06;17.982;19.753;2823719727;28;4.0918;0.6660
1704362473.003;1;10001750016;1;1;90;1;0;10;0.00;0.00;0;25.06;17.982;19.753;2823719727;29;4.0980;0.9740
1704362473.010;1;10001750016;1;1;90;1;0;10;0.00;0.00;0;25.06;17.982;19.753;2823719727;30;4.1000;0.9980
1704362473.030;1;10001750016;1;1;90;1;0;10;0.00;0.00;0;25.06;17.982;19.753;2823719727;31;4.1007;0.9980
1704362473.100;1;10001750016;1;1;90;1;0;10;0.00;0.00;0;25.06;17.982;19.753;2823719727;32;4.1011;1.0040
1704362473.300;1;10001750016;1;1;90;1;0;10;0.00;0.00;0;25.06;17.982;19.753;2823719727;33;4.1024;1.0010
1704362474.000;1;10001750016;1;1;90;1;0;10;0.00;0.00;0;25.06;17.982;19.753;2823719727;34;4.1033;0.9980
1704362476.000;1;10001750016;1;1;90;1;0;10;0.00;0.00;0;25.06;17.982;19.753;2823719727;35;4.1052;1.0020
1704362483.000;1;10001750016;1;1;90;1;0;10;0.00;0.00;0;25.06;17.982;19.753;2823719727;36;4.1088;1.0060
1704362503.000;1;10001750016;1;1;90;1;0;10;0.00;0.00;0;25.06;17.982;19.753;2823719727;37;4.1144;1.0030
1704362533.000;1;10001750016;1;1;90;1;0;10;0.00;0.00;0;25.06;17.982;19.753;2823719727;38;4.1204;0.9980
1704362533.001;1;10001750016;1;1;90;1;0;10;0.00;0.00;0;25.06;17.982;19.753;2823719727;39;4.0995;-0.3310
1704362533.003;1;10001750016;1;1;90;1;0;10;0.00;0.00;0;25.06;17.982;19.753;2823719727;40;4.0884;-0.9070
1704362533.010;1;10001750016;1;1;90;1;0;10;0.00;0.00;0;25.06;17.982;19.753;2823719727;41;4.0834;-0.9970
1704362533.030;1;10001750016;1;1;90;1;0;10;0.00;0.00;0;25.06;17.982;19.753;2823719727;42;4.0820;-1.0010
1704362533.100;1;10001750016;1;1;90;1;0;10;0.00;0.00;0;25.06;17.982;19.753;2823719727;43;4.0810;-1.0000
1704362533.300;1;10001750016;1;1;90;1;0;10;0.00;0.00;0;25.06;17.982;19.753;2823719727;44;4.0794;-1.0010
1704362534.000;1;10001750016;1;1;90;1;0;10;0.00;0.00;0;25.06;17.982;19.753;2823719727;45;4.0770;-0.9960
1704362536.000;1;10001750016;1;1;90;1;0;10;0.00;0.00;0;25.06;17.982;19.753;2823719727;46;4.0735;-1.0000
1704362543.000;1;10001750016;1;1;90;1;0;10;0.00;0.00;0;25.06;17.982;19.753;2823719727;47;4.0669;-1.0000
1704362563.000;1;10001750016;1;1;90;1;0;10;0.00;0.00;0;25.06;17.982;19.753;2823719727;48;4.0590;-1.0030
1704362593.000;1;10001750016;1;1;90;1;0;10;0.00;0.00;0;25.06;17.982;19.753;2823719727;49;4.0526;-0.9950
1704362593.001;1;10001750016;1;1;90;1;0;10;0.00;0.00;0;25.06;17.982;19.753;2823719727;50;4.0628;-0.3460
1704362593.003;1;10001750016;1;1;90;1;0;10;0.00;0.00;0;25.06;17.982;19.753;2823719727;51;4.0686;-0.0340
1704362593.010;1;10001750016;1;1;90;1;0;10;0.00;0.00;0;25.06;17.982;19.753;2823719727;52;4.0703;0.0030
1704362593.030;1;10001750016;1;1;90;1;0;10;0.00;0.00;0;25.06;17.982;19.753;2823719727;53;4.0710;-0.0030
1704362593.100;1;10001750016;1;1;90;1;0;10;0.00;0.00;0;25.06;17.982;19.753;2823719727;54;4.0719;0.0000
1704362593.300;1;10001750016;1;1;90;1;0;10;0.00;0.00;0;25.06;17.982;19.753;2823719727;55;4.0728;0.0050
1704362594.000;1;10001750016;1;1;90;1;0;10;0.00;0.00;0;25.06;17.982;19.753;2823719727;56;4.0743;-0.0010
1704362596.000;1;10001750016;1;1;90;1;0;10;0.00;0.00;0;25.06;17.982;19.753;2823719727;57;4.0755;0.0000
1704362603.000;1;10001750016;1;1;90;1;0;10;0.00;0.00;0;25.06;17.982;19.753;2823719727;58;4.0771;-0.0050
1704362623.000;1;10001750016;1;1;90;1;0;10;0.00;0.00;0;25.06;17.982;19.753;2823719727;59;4.0803;-0.0050
1704362653.000;1;10001750016;1;1;90;1;0;10;0.00;0.00;0;25.06;17.982;19.753;2823719727;60;4.0809;-0.0030
1704384690.000;1;10005766656;0;0;90;1;0;10;0.00;0.00;0;1.75;30.185;41.320;301244;0;4.0794;0.0000
1704384690.001;1;10005766656;0;0;90;1;0;10;0.00;0.00;0;1.75;30.185;41.320;301244;1;4.0964;0.7890
1704384690.003;1;10005766656;0;0;90;1;0;10;0.00;0.00;0;1.75;30.185;41.320;301244;2;4.1045;0.9810
1704384690.010;1;10005766656;0;0;90;1;0;10;0.00;0.00;0;1.75;30.185;41.320;301244;3;4.1096;1.0030
1704384690.030;1;10005766656;0;0;90;1;0;10;0.00;0.00;0;1.75;30.185;41.320;301244;4;4.1140;1.0020
1704384690.100;1;10005766656;0;0;90;1;0;10;0.00;0.00;0;1.75;30.185;41.320;301244;5;4.1206;0.9980
1704384690.300;1;10005766656;0;0;90;1;0;10;0.00;0.00;0;1.75;30.185;41.320;301244;6;4.1266;1.0050
1704384691.000;1;10005766656;0;0;90;1;0;10;0.00;0.00;0;1.75;30.185;41.320;301244;7;4.1293;1.0020
1704384693.000;1;10005766656;0;0;90;1;0;10;0.00;0.00;0;1.75;30.185;41.320;301244;8;4.1320;0.9950
1704384700.000;1;10005766656;0;0;90;1;0;10;0.00;0.00;0;1.75;30.185;41.320;301244;9;4.1389;1.0010
1704384700.001;1;10005766656;0;0;90;1;0;10;0.00;0.00;0;1.75;30.185;41.320;301244;10;4.1124;-0.3240
1704384700.003;1;10005766656;0;0;90;1;0;10;0.00;0.00;0;1.75;30.185;41.320;301244;11;4.0931;-0.8900
1704384700.010;1;10005766656;0;0;90;1;0;10;0.00;0.00;0;1.75;30.185;41.320;301244;12;4.0796;-0.9990
1704384700.030;1;10005766656;0;0;90;1;0;10;0.00;0.00;0;1.75;30.185;41.320;301244;13;4.0708;-0.9990
1704384700.100;1;10005766656;0;0;90;1;0;10;0.00;0.00;0;1.75;30.185;41.320;301244;14;4.0575;-0.9970
1704384700.300;1;10005766656;0;0;90;1;0;10;0.00;0.00;0;1.75;30.185;41.320;301244;15;4.0474;-0.9940
1704384701.000;1;10005766656;0;0;90;1;0;10;0.00;0.00;0;1.75;30.185;41.320;301244;16;4.0409;-1.0020
1704384703.000;1;10005766656;0;0;90;1;0;10;0.00;0.00;0;1.75;30.185;41.320;301244;17;4.0347;-1.0080
1704384710.000;1;10005766656;0;0;90;1;0;10;0.00;0.00;0;1.75;30.185;41.320;301244;18;4.0264;-1.0050
1704384710.001;1;10005766656;0;0;90;1;0;10;0.00;0.00;0;1.75;30.185;41.320;301244;19;4.0393;-0.3590
1704384710.003;1;10005766656;0;0;90;1;0;10;0.00;0.00;0;1.75;30.185;41.320;301244;20;4.0500;-0.0390
1704384710.010;1;10005766656;0;0;90;1;0;10;0.00;0.00;0;1.75;30.185;41.320;301244;21;4.0562;0.0000
1704384710.030;1;10005766656;0;0;90;1;0;10;0.00;0.00;0;1.75;30.185;41.320;301244;22;4.0609;0.0010
1704384710.100;1;10005766656;0;0;90;1;0;10;0.00;0.00;0;1.75;30.185;41.320;301244;23;4.0666;-0.0030
1704384710.300;1;10005766656;0;0;90;1;0;10;0.00;0.00;0;1.75;30.185;41.320;301244;24;4.0725;0.0000
1704384711.000;1;10005766656;0;0;90;1;0;10;0.00;0.00;0;1.75;30.185;41.320;301244;25;4.0747;-0.0010
1704384713.000;1;10005766656;0;0;90;1;0;10;0.00;0.00;0;1.75;30.185;41.320;301244;26;4.0763;0.0020
1704384720.000;1;10005766656;0;0;90;1;0;10;0.00;0.00;0;1.75;30.185;41.320;301244;27;4.0784;0.0020
1704384720.001;1;10005766656;0;0;90;1;0;10;0.00;0.00;0;1.75;30.185;41.320;301244;28;4.0917;0.6640
1704384720.003;1;10005766656;0;0;90;1;0;10;0.00;0.00;0;1.75;30.185;41.320;301244;29;4.1019;0.9600
1704384720.010;1;10005766656;0;0;90;1;0;10;0.00;0.00;0;1.75;30.185;41.320;301244;30;4.1082;1.0000
1704384720.030;1;10005766656;0;0;90;1;0;10;0.00;0.00;0;1.75;30.185;41.320;301244;31;4.1123;0.9970
1704384720.100;1;10005766656;0;0;90;1;0;10;0.00;0.00;0;1.75;30.185;41.320;301244;32;4.1188;0.9970
1704384720.300;1;10005766656;0;0;90;1;0;10;0.00;0.00;0;1.75;30.185;41.320;301244;33;4.1244;1.0040
1704384721.000;1;10005766656;0;0;90;1;0;10;0.00;0.00;0;1.75;30.185;41.320;301244;34;4.1274;0.9900
1704384723.000;1;10005766656;0;0;90;1;0;10;0.00;0.00;0;1.75;30.185;41.320;301244;35;4.1311;1.0010
1704384730.000;1;10005766656;0;0;90;1;0;10;0.00;0.00;0;1.75;30.185;41.320;301244;36;4.1379;0.9980
1704384750.000;1;10005766656;0;0;90;1;0;10;0.00;0.00;0;1.75;30.185;41.320;301244;37;4.1484;1.0040
1704384780.000;1;10005766656;0;0;90;1;0;10;0.00;0.00;0;1.75;30.185;41.320;301244;38;4.1570;0.9930
1704384780.001;1;10005766656;0;0;90;1;0;10;0.00;0.00;0;1.75;30.185;41.320;301244;39;4.1309;-0.3250
1704384780.003;1;10005766656;0;0;90;1;0;10;0.00;0.00;0;1.75;30.185;41.320;301244;40;4.1115;-0.8890
1704384780.010;1;10005766656;0;0;90;1;0;10;0.00;0.00;0;1.75;30.185;41.320;301244;41;4.0982;-1.0020
1704384780.030;1;10005766656;0;0;90;1;0;10;0.00;0.00;0;1.75;30.185;41.320;301244;42;4.0892;-1.0010
1704384780.100;1;10005766656;0;0;90;1;0;10;0.00;0.00;0;1.75;30.185;41.320;301244;43;4.0754;-1.0000
1704384780.300;1;10005766656;0;0;90;1;0;10;0.00;0.00;0;1.75;30.185;41.320;301244;44;4.0634;-1.0020
1704384781.000;1;10005766656;0;0;90;1;0;10;0.00;0.00;0;1.75;30.185;41.320;301244;45;4.0585;-1.0060
1704384783.000;1;10005766656;0;0;90;1;0;10;0.00;0.00;0;1.75;30.185;41.320;301244;46;4.0511;-1.0010
1704384790.000;1;10005766656;0;0;90;1;0;10;0.00;0.00;0;1.75;30.185;41.320;301244;47;4.0409;-1.0020
1704384810.000;1;10005766656;0;0;90;1;0;10;0.00;0.00;0;1.75;30.185;41.320;301244;48;4.0257;-1.0040
1704384840.000;1;10005766656;0;0;90;1;0;10;0.00;0.00;0;1.75;30.185;41.320;301244;49;4.0132;-1.0020
1704384840.001;1;10005766656;0;0;90;1;0;10;0.00;0.00;0;1.75;30.185;41.320;301244;50;4.0270;-0.3560
1704384840.003;1;10005766656;0;0;90;1;0;10;0.00;0.00;0;1.75;30.185;41.320;301244;51;4.0369;-0.0400
1704384840.010;1;10005766656;0;0;90;1;0;10;0.00;0.00;0;1.75;30.185;41.320;301244;52;4.0431;-0.0020
1704384840.030;1;10005766656;0;0;90;1;0;10;0.00;0.00;0;1.75;30.185;41.320;301244;53;4.0476;-0.0010
1704384840.100;1;10005766656;0;0;90;1;0;10;0.00;0.00;0;1.75;30.185;41.320;301244;54;4.0537;-0.0010
1704384840.300;1;10005766656;0;0;90;1;0;10;0.00;0.00;0;1.75;30.185;41.320;301244;55;4.0586;0.0010
1704384841.000;1;10005766656;0;0;90;1;0;10;0.00;0.00;0;1.75;30.185;41.320;301244;56;4.0619;0.0020
1704384843.000;1;10005766656;0;0;90;1;0;10;0.00;0.00;0;1.75;30.185;41.320;301244;57;4.0648;-0.0010
1704384850.000;1;10005766656;0;0;90;1;0;10;0.00;0.00;0;1.75;30.185;41.320;301244;58;4.0691;-0.0040
1704384870.000;1;10005766656;0;0;90;1;0;10;0.00;0.00;0;1.75;30.185;41.320;301244;59;4.0735;-0.0010
1704384900.000;1;10005766656;0;0;90;1;0;10;0.00;0.00;0;1.75;30.185;41.320;301244;60;4.0768;0.0000
1704389193.000;1;10006924288;0;0;70;1;0;10;0.00;0.00;0;1.72;29.602;36.563;730539;0;3.9454;0.0000
1704389193.001;1;10006924288;0;0;70;1;0;10;0.00;0.00;0;1.72;29.602;36.563;730539;1;3.9624;0.8050
1704389193.003;1;10006924288;0;0;70;1;0;10;0.00;0.00;0;1.72;29.602;36.563;730539;2;3.9700;0.9790
1704389193.010;1;10006924288;0;0;70;1;0;10;0.00;0.00;0;1.72;29.602;36.563;730539;3;3.9750;1.0000
1704389193.030;1;10006924288;0;0;70;1;0;10;0.00;0.00;0;1.72;29.602;36.563;730539;4;3.9788;1.0050
1704389193.100;1;10006924288;0;0;70;1;0;10;0.00;0.00;0;1.72;29.602;36.563;730539;5;3.9821;1.0030
1704389193.300;1;10006924288;0;0;70;1;0;10;0.00;0.00;0;1.72;29.602;36.563;730539;6;3.9835;0.9950
1704389194.000;1;10006924288;0;0;70;1;0;10;0.00;0.00;0;1.72;29.602;36.563;730539;7;3.9861;1.0060
1704389196.000;1;10006924288;0;0;70;1;0;10;0.00;0.00;0;1.72;29.602;36.563;730539;8;3.9901;0.9960
1704389203.000;1;10006924288;0;0;70;1;0;10;0.00;0.00;0;1.72;29.602;36.563;730539;9;3.9986;1.0040
1704389203.001;1;10006924288;0;0;70;1;0;10;0.00;0.00;0;1.72;29.602;36.563;730539;10;3.9714;-0.3160
1704389203.003;1;10006924288;0;0;70;1;0;10;0.00;0.00;0;1.72;29.602;36.563;730539;11;3.9525;-0.8980
1704389203.010;1;10006924288;0;0;70;1;0;10;0.00;0.00;0;1.72;29.602;36.563;730539;12;3.9402;-1.0010
1704389203.030;1;10006924288;0;0;70;1;0;10;0.00;0.00;0;1.72;29.602;36.563;730539;13;3.9324;-1.0020
1704389203.100;1;10006924288;0;0;70;1;0;10;0.00;0.00;0;1.72;29.602;36.563;730539;14;3.9256;-0.9950
1704389203.300;1;10006924288;0;0;70;1;0;10;0.00;0.00;0;1.72;29.602;36.563;730539;15;3.9229;-0.9960
1704389204.000;1;10006924288;0;0;70;1;0;10;0.00;0.00;0;1.72;29.602;36.563;730539;16;3.9182;-1.0010
1704389206.000;1;10006924288;0;0;70;1;0;10;0.00;0.00;0;1.72;29.602;36.563;730539;17;3.9118;-0.9990
1704389213.000;1;10006924288;0;0;70;1;0;10;0.00;0.00;0;1.72;29.602;36.563;730539;18;3.9006;-1.0020
1704389213.001;1;10006924288;0;0;70;1;0;10;0.00;0.00;0;1.72;29.602;36.563;730539;19;3.9134;-0.3570
1704389213.003;1;10006924288;0;0;70;1;0;10;0.00;0.00;0;1.72;29.602;36.563;730539;20;3.9238;-0.0410
1704389213.010;1;10006924288;0;0;70;1;0;10;0.00;0.00;0;1.72;29.602;36.563;730539;21;3.9295;-0.0070
1704389213.030;1;10006924288;0;0;70;1;0;10;0.00;0.00;0;1.72;29.602;36.563;730539;22;3.9334;-0.0030
1704389213.100;1;10006924288;0;0;70;1;0;10;0.00;0.00;0;1.72;29.602;36.563;730539;23;3.9367;0.0000
1704389213.300;1;10006924288;0;0;70;1;0;10;0.00;0.00;0;1.72;29.602;36.563;730539;24;3.9385;0.0000
1704389214.000;1;10006924288;0;0;70;1;0;10;0.00;0.00;0;1.72;29.602;36.563;730539;25;3.9404;0.0010
1704389216.000;1;10006924288;0;0;70;1;0;10;0.00;0.00;0;1.72;29.602;36.563;730539;26;3.9418;0.0000
1704389223.000;1;10006924288;0;0;70;1;0;10;0.00;0.00;0;1.72;29.602;36.563;730539;27;3.9440;0.0000
1704389223.001;1;10006924288;0;0;70;1;0;10;0.00;0.00;0;1.72;29.602;36.563;730539;28;3.9578;0.6790
1704389223.003;1;10006924288;0;0;70;1;0;10;0.00;0.00;0;1.72;29.602;36.563;730539;29;3.9670;0.9660
1704389223.010;1;10006924288;0;0;70;1;0;10;0.00;0.00;0;1.72;29.602;36.563;730539;30;3.9729;0.9980
1704389223.030;1;10006924288;0;0;70;1;0;10;0.00;0.00;0;1.72;29.602;36.563;730539;31;3.9767;1.0030
1704389223.100;1;10006924288;0;0;70;1;0;10;0.00;0.00;0;1.72;29.602;36.563;730539;32;3.9803;0.9970
1704389223.300;1;10006924288;0;0;70;1;0;10;0.00;0.00;0;1.72;29.602;36.563;730539;33;3.9818;1.0000
1704389224.000;1;10006924288;0;0;70;1;0;10;0.00;0.00;0;1.72;29.602;36.563;730539;34;3.9845;1.0000
1704389226.000;1;10006924288;0;0;70;1;0;10;0.00;0.00;0;1.72;29.602;36.563;730539;35;3.9886;0.9980
1704389233.000;1;10006924288;0;0;70;1;0;10;0.00;0.00;0;1.72;29.602;36.563;730539;36;3.9970;0.9990
1704389253.000;1;10006924288;0;0;70;1;0;10;0.00;0.00;0;1.72;29.602;36.563;730539;37;4.0090;0.9980
1704389283.000;1;10006924288;0;0;70;1;0;10;0.00;0.00;0;1.72;29.602;36.563;730539;38;4.0183;1.0050
1704389283.001;1;10006924288;0;0;70;1;0;10;0.00;0.00;0;1.72;29.602;36.563;730539;39;3.9924;-0.3270
1704389283.003;1;10006924288;0;0;70;1;0;10;0.00;0.00;0;1.72;29.602;36.563;730539;40;3.9737;-0.9010
1704389283.010;1;10006924288;0;0;70;1;0;10;0.00;0.00;0;1.72;29.602;36.563;730539;41;3.9612;-0.9940
1704389283.030;1;10006924288;0;0;70;1;0;10;0.00;0.00;0;1.72;29.602;36.563;730539;42;3.9539;-1.0000
1704389283.100;1;10006924288;0;0;70;1;0;10;0.00;0.00;0;1.72;29.602;36.563;730539;43;3.9470;-1.0000
1704389283.300;1;10006924288;0;0;70;1;0;10;0.00;0.00;0;1.72;29.602;36.563;730539;44;3.9425;-1.0080
1704389284.000;1;10006924288;0;0;70;1;0;10;0.00;0.00;0;1.72;29.602;36.563;730539;45;3.9390;-0.9950
1704389286.000;1;10006924288;0;0;70;1;0;10;0.00;0.00;0;1.72;29.602;36.563;730539;46;3.9327;-1.0010
1704389293.000;1;10006924288;0;0;70;1;0;10;0.00;0.00;0;1.72;29.602;36.563;730539;47;3.9202;-1.0130
1704389313.000;1;10006924288;0;0;70;1;0;10;0.00;0.00;0;1.72;29.602;36.563;730539;48;3.9022;-1.0060
1704389343.000;1;10006924288;0;0;70;1;0;10;0.00;0.00;0;1.72;29.602;36.563;730539;49;3.8837;-1.0050
1704389343.001;1;10006924288;0;0;70;1;0;10;0.00;0.00;0;1.72;29.602;36.563;730539;50;3.8971;-0.3530
1704389343.003;1;10006924288;0;0;70;1;0;10;0.00;0.00;0;1.72;29.602;36.563;730539;51;3.9074;-0.0430
1704389343.010;1;10006924288;0;0;70;1;0;10;0.00;0.00;0;1.72;29.602;36.563;730539;52;3.9129;0.0000
1704389343.030;1;10006924288;0;0;70;1;0;10;0.00;0.00;0;1.72;29.602;36.563;730539;53;3.9161;-0.0020
1704389343.100;1;10006924288;0;0;70;1;0;10;0.00;0.00;0;1.72;29.602;36.563;730539;54;3.9200;-0.0030
1704389343.300;1;10006924288;0;0;70;1;0;10;0.00;0.00;0;1.72;29.602;36.563;730539;55;3.9221;0.0000
1704389344.000;1;10006924288;0;0;70;1;0;10;0.00;0.00;0;1.72;29.602;36.563;730539;56;3.9238;0.0000
1704389346.000;1;10006924288;0;0;70;1;0;10;0.00;0.00;0;1.72;29.602;36.563;730539;57;3.9269;0.0000
1704389353.000;1;10006924288;0;0;70;1;0;10;0.00;0.00;0;1.72;29.602;36.563;730539;58;3.9317;0.0000
1704389373.000;1;10006924288;0;0;70;1;0;10;0.00;0.00;0;1.72;29.602;36.563;730539;59;3.9375;-0.0060
1704389403.000;1;10006924288;0;0;70;1;0;10;0.00;0.00;0;1.72;29.602;36.563;730539;60;3.9415;0.0020
1704394080.000;1;10008179712;0;0;50;1;0;10;0.00;0.00;0;1.71;27.894;34.502;1196684;0;3.7452;0.0010
1704394080.001;1;10008179712;0;0;50;1;0;10;0.00;0.00;0;1.71;27.894;34.502;1196684;1;3.7612;0.8020
1704394080.003;1;10008179712;0;0;50;1;0;10;0.00;0.00;0;1.71;27.894;34.502;1196684;2;3.7683;0.9860
1704394080.010;1;10008179712;0;0;50;1;0;10;0.00;0.00;0;1.71;27.894;34.502;1196684;3;3.7730;1.0000
1704394080.030;1;10008179712;0;0;50;1;0;10;0.00;0.00;0;1.71;27.894;34.502;1196684;4;3.7763;0.9990
1704394080.100;1;10008179712;0;0;50;1;0;10;0.00;0.00;0;1.71;27.894;34.502;1196684;5;3.7796;1.0000
1704394080.300;1;10008179712;0;0;50;1;0;10;0.00;0.00;0;1.71;27.894;34.502;1196684;6;3.7809;1.0010
1704394081.000;1;10008179712;0;0;50;1;0;10;0.00;0.00;0;1.71;27.894;34.502;1196684;7;3.7831;1.0020
1704394083.000;1;10008179712;0;0;50;1;0;10;0.00;0.00;0;1.71;27.894;34.502;1196684;8;3.7858;0.9980
1704394090.000;1;10008179712;0;0;50;1;0;10;0.00;0.00;0;1.71;27.894;34.502;1196684;9;3.7934;1.0000
1704394090.001;1;10008179712;0;0;50;1;0;10;0.00;0.00;0;1.71;27.894;34.502;1196684;10;3.7669;-0.3100
1704394090.003;1;10008179712;0;0;50;1;0;10;0.00;0.00;0;1.71;27.894;34.502;1196684;11;3.7477;-0.9030
1704394090.010;1;10008179712;0;0;50;1;0;10;0.00;0.00;0;1.71;27.894;34.502;1196684;12;3.7356;-0.9980
1704394090.030;1;10008179712;0;0;50;1;0;10;0.00;0.00;0;1.71;27.894;34.502;1196684;13;3.7288;-0.9950
1704394090.100;1;10008179712;0;0;50;1;0;10;0.00;0.00;0;1.71;27.894;34.502;1196684;14;3.7232;-0.9990
1704394090.300;1;10008179712;0;0;50;1;0;10;0.00;0.00;0;1.71;27.894;34.502;1196684;15;3.7200;-1.0000
1704394091.000;1;10008179712;0;0;50;1;0;10;0.00;0.00;0;1.71;27.894;34.502;1196684;16;3.7171;-0.9970
1704394093.000;1;10008179712;0;0;50;1;0;10;0.00;0.00;0;1.71;27.894;34.502;1196684;17;3.7114;-0.9990
1704394100.000;1;10008179712;0;0;50;1;0;10;0.00;0.00;0;1.71;27.894;34.502;1196684;18;3.7021;-0.9990
1704394100.001;1;10008179712;0;0;50;1;0;10;0.00;0.00;0;1.71;27.894;34.502;1196684;19;3.7152;-0.3510
1704394100.003;1;10008179712;0;0;50;1;0;10;0.00;0.00;0;1.71;27.894;34.502;1196684;20;3.7251;-0.0440
1704394100.010;1;10008179712;0;0;50;1;0;10;0.00;0.00;0;1.71;27.894;34.502;1196684;21;3.7302;-0.0030
1704394100.030;1;10008179712;0;0;50;1;0;10;0.00;0.00;0;1.71;27.894;34.502;1196684;22;3.7345;-0.0010
1704394100.100;1;10008179712;0;0;50;1;0;10;0.00;0.00;0;1.71;27.894;34.502;1196684;23;3.7372;-0.0020
1704394100.300;1;10008179712;0;0;50;1;0;10;0.00;0.00;0;1.71;27.894;34.502;1196684;24;3.7382;0.0010
1704394101.000;1;10008179712;0;0;50;1;0;10;0.00;0.00;0;1.71;27.894;34.502;1196684;25;3.7397;0.0000
1704394103.000;1;10008179712;0;0;50;1;0;10;0.00;0.00;0;1.71;27.894;34.502;1196684;26;3.7412;-0.0010
1704394110.000;1;10008179712;0;0;50;1;0;10;0.00;0.00;0;1.71;27.894;34.502;1196684;27;3.7428;-0.0010
1704394110.001;1;10008179712;0;0;50;1;0;10;0.00;0.00;0;1.71;27.894;34.502;1196684;28;3.7565;0.6690
1704394110.003;1;10008179712;0;0;50;1;0;10;0.00;0.00;0;1.71;27.894;34.502;1196684;29;3.7662;0.9770
1704394110.010;1;10008179712;0;0;50;1;0;10;0.00;0.00;0;1.71;27.894;34.502;1196684;30;3.7709;0.9920
1704394110.030;1;10008179712;0;0;50;1;0;10;0.00;0.00;0;1.71;27.894;34.502;1196684;31;3.7752;1.0030
1704394110.100;1;10008179712;0;0;50;1;0;10;0.00;0.00;0;1.71;27.894;34.502;1196684;32;3.7778;1.0000
1704394110.300;1;10008179712;0;0;50;1;0;10;0.00;0.00;0;1.71;27.894;34.502;1196684;33;3.7793;1.0000
1704394111.000;1;10008179712;0;0;50;1;0;10;0.00;0.00;0;1.71;27.894;34.502;1196684;34;3.7809;0.9990
1704394113.000;1;10008179712;0;0;50;1;0;10;0.00;0.00;0;1.71;27.894;34.502;1196684;35;3.7848;1.0000
1704394120.000;1;10008179712;0;0;50;1;0;10;0.00;0.00;0;1.71;27.894;34.502;1196684;36;3.7921;1.0060
1704394140.000;1;10008179712;0;0;50;1;0;10;0.00;0.00;0;1.71;27.894;34.502;1196684;37;3.8035;1.0020
1704394170.000;1;10008179712;0;0;50;1;0;10;0.00;0.00;0;1.71;27.894;34.502;1196684;38;3.8132;0.9950
1704394170.001;1;10008179712;0;0;50;1;0;10;0.00;0.00;0;1.71;27.894;34.502;1196684;39;3.7879;-0.3090
1704394170.003;1;10008179712;0;0;50;1;0;10;0.00;0.00;0;1.71;27.894;34.502;1196684;40;3.7683;-0.9080
1704394170.010;1;10008179712;0;0;50;1;0;10;0.00;0.00;0;1.71;27.894;34.502;1196684;41;3.7564;-0.9960
1704394170.030;1;10008179712;0;0;50;1;0;10;0.00;0.00;0;1.71;27.894;34.502;1196684;42;3.7495;-1.0030
1704394170.100;1;10008179712;0;0;50;1;0;10;0.00;0.00;0;1.71;27.894;34.502;1196684;43;3.7436;-1.0000
1704394170.300;1;10008179712;0;0;50;1;0;10;0.00;0.00;0;1.71;27.894;34.502;1196684;44;3.7405;-1.0010
1704394171.000;1;10008179712;0;0;50;1;0;10;0.00;0.00;0;1.71;27.894;34.502;1196684;45;3.7367;-0.9980
1704394173.000;1;10008179712;0;0;50;1;0;10;0.00;0.00;0;1.71;27.894;34.502;1196684;46;3.7308;-0.9990
1704394180.000;1;10008179712;0;0;50;1;0;10;0.00;0.00;0;1.71;27.894;34.502;1196684;47;3.7198;-0.9970
1704394200.000;1;10008179712;0;0;50;1;0;10;0.00;0.00;0;1.71;27.894;34.502;1196684;48;3.7025;-1.0010
1704394230.000;1;10008179712;0;0;50;1;0;10;0.00;0.00;0;1.71;27.894;34.502;1196684;49;3.6867;-1.0000
1704394230.001;1;10008179712;0;0;50;1;0;10;0.00;0.00;0;1.71;27.894;34.502;1196684;50;3.7001;-0.3510
1704394230.003;1;10008179712;0;0;50;1;0;10;0.00;0.00;0;1.71;27.894;34.502;1196684;51;3.7103;-0.0450
1704394230.010;1;10008179712;0;0;50;1;0;10;0.00;0.00;0;1.71;27.894;34.502;1196684;52;3.7164;0.0000
1704394230.030;1;10008179712;0;0;50;1;0;10;0.00;0.00;0;1.71;27.894;34.502;1196684;53;3.7196;-0.0030
1704394230.100;1;10008179712;0;0;50;1;0;10;0.00;0.00;0;1.71;27.894;34.502;1196684;54;3.7220;-0.0030
1704394230.300;1;10008179712;0;0;50;1;0;10;0.00;0.00;0;1.71;27.894;34.502;1196684;55;3.7240;0.0000
1704394231.000;1;10008179712;0;0;50;1;0;10;0.00;0.00;0;1.71;27.894;34.502;1196684;56;3.7253;0.0020
1704394233.000;1;10008179712;0;0;50;1;0;10;0.00;0.00;0;1.71;27.894;34.502;1196684;57;3.7281;0.0000
1704394240.000;1;10008179712;0;0;50;1;0;10;0.00;0.00;0;1.71;27.894;34.502;1196684;58;3.7314;0.0000
1704394260.000;1;10008179712;0;0;50;1;0;10;0.00;0.00;0;1.71;27.894;34.502;1196684;59;3.7373;0.0020
1704394290.000;1;10008179712;0;0;50;1;0;10;0.00;0.00;0;1.71;27.894;34.502;1196684;60;3.7400;0.0020
1704399882.000;1;10009670144;0;0;30;1;0;10;0.00;0.00;0;1.74;28.768;34.762;1749974;0;3.5896;0.0000
1704399882.001;1;10009670144;0;0;30;1;0;10;0.00;0.00;0;1.74;28.768;34.762;1749974;1;3.6053;0.7920
1704399882.003;1;10009670144;0;0;30;1;0;10;0.00;0.00;0;1.74;28.768;34.762;1749974;2;3.6131;0.9820
1704399882.010;1;10009670144;0;0;30;1;0;10;0.00;0.00;0;1.74;28.768;34.762;1749974;3;3.6183;0.9970
1704399882.030;1;10009670144;0;0;30;1;0;10;0.00;0.00;0;1.74;28.768;34.762;1749974;4;3.6217;1.0000
1704399882.100;1;10009670144;0;0;30;1;0;10;0.00;0.00;0;1.74;28.768;34.762;1749974;5;3.6244;1.0010
1704399882.300;1;10009670144;0;0;30;1;0;10;0.00;0.00;0;1.74;28.768;34.762;1749974;6;3.6269;1.0040
1704399883.000;1;10009670144;0;0;30;1;0;10;0.00;0.00;0;1.74;28.768;34.762;1749974;7;3.6280;0.9940
1704399885.000;1;10009670144;0;0;30;1;0;10;0.00;0.00;0;1.74;28.768;34.762;1749974;8;3.6312;1.0000
1704399892.000;1;10009670144;0;0;30;1;0;10;0.00;0.00;0;1.74;28.768;34.762;1749974;9;3.6374;1.0020
1704399892.001;1;10009670144;0;0;30;1;0;10;0.00;0.00;0;1.74;28.768;34.762;1749974;10;3.6115;-0.3050
1704399892.003;1;10009670144;0;0;30;1;0;10;0.00;0.00;0;1.74;28.768;34.762;1749974;11;3.5918;-0.9040
1704399892.010;1;10009670144;0;0;30;1;0;10;0.00;0.00;0;1.74;28.768;34.762;1749974;12;3.5797;-0.9910
1704399892.030;1;10009670144;0;0;30;1;0;10;0.00;0.00;0;1.74;28.768;34.762;1749974;13;3.5723;-0.9990
1704399892.100;1;10009670144;0;0;30;1;0;10;0.00;0.00;0;1.74;28.768;34.762;1749974;14;3.5661;-1.0010
1704399892.300;1;10009670144;0;0;30;1;0;10;0.00;0.00;0;1.74;28.768;34.762;1749974;15;3.5640;-0.9930
1704399893.000;1;10009670144;0;0;30;1;0;10;0.00;0.00;0;1.74;28.768;34.762;1749974;16;3.5601;-0.9980
1704399895.000;1;10009670144;0;0;30;1;0;10;0.00;0.00;0;1.74;28.768;34.762;1749974;17;3.5547;-0.9970
1704399902.000;1;10009670144;0;0;30;1;0;10;0.00;0.00;0;1.74;28.768;34.762;1749974;18;3.5465;-1.0010
1704399902.001;1;10009670144;0;0;30;1;0;10;0.00;0.00;0;1.74;28.768;34.762;1749974;19;3.5599;-0.3520
1704399902.003;1;10009670144;0;0;30;1;0;10;0.00;0.00;0;1.74;28.768;34.762;1749974;20;3.5697;-0.0450
1704399902.010;1;10009670144;0;0;30;1;0;10;0.00;0.00;0;1.74;28.768;34.762;1749974;21;3.5758;0.0010
1704399902.030;1;10009670144;0;0;30;1;0;10;0.00;0.00;0;1.74;28.768;34.762;1749974;22;3.5790;-0.0020
1704399902.100;1;10009670144;0;0;30;1;0;10;0.00;0.00;0;1.74;28.768;34.762;1749974;23;3.5824;0.0030
1704399902.300;1;10009670144;0;0;30;1;0;10;0.00;0.00;0;1.74;28.768;34.762;1749974;24;3.5832;-0.0020
1704399903.000;1;10009670144;0;0;30;1;0;10;0.00;0.00;0;1.74;28.768;34.762;1749974;25;3.5848;0.0010
1704399905.000;1;10009670144;0;0;30;1;0;10;0.00;0.00;0;1.74;28.768;34.762;1749974;26;3.5861;0.0000
1704399912.000;1;10009670144;0;0;30;1;0;10;0.00;0.00;0;1.74;28.768;34.762;1749974;27;3.5883;0.0010
1704399912.001;1;10009670144;0;0;30;1;0;10;0.00;0.00;0;1.74;28.768;34.762;1749974;28;3.6011;0.6680
1704399912.003;1;10009670144;0;0;30;1;0;10;0.00;0.00;0;1.74;28.768;34.762;1749974;29;3.6119;0.9740
1704399912.010;1;10009670144;0;0;30;1;0;10;0.00;0.00;0;1.74;28.768;34.762;1749974;30;3.6164;0.9970
1704399912.030;1;10009670144;0;0;30;1;0;10;0.00;0.00;0;1.74;28.768;34.762;1749974;31;3.6203;0.9990
1704399912.100;1;10009670144;0;0;30;1;0;10;0.00;0.00;0;1.74;28.768;34.762;1749974;32;3.6233;0.9970
1704399912.300;1;10009670144;0;0;30;1;0;10;0.00;0.00;0;1.74;28.768;34.762;1749974;33;3.6247;1.0020
1704399913.000;1;10009670144;0;0;30;1;0;10;0.00;0.00;0;1.74;28.768;34.762;1749974;34;3.6269;1.0000
1704399915.000;1;10009670144;0;0;30;1;0;10;0.00;0.00;0;1.74;28.768;34.762;1749974;35;3.6300;1.0010
1704399922.000;1;10009670144;0;0;30;1;0;10;0.00;0.00;0;1.74;28.768;34.762;1749974;36;3.6366;1.0030
1704399942.000;1;10009670144;0;0;30;1;0;10;0.00;0.00;0;1.74;28.768;34.762;1749974;37;3.6478;1.0020
1704399972.000;1;10009670144;0;0;30;1;0;10;0.00;0.00;0;1.74;28.768;34.762;1749974;38;3.6576;0.9960
1704399972.001;1;10009670144;0;0;30;1;0;10;0.00;0.00;0;1.74;28.768;34.762;1749974;39;3.6321;-0.3030
1704399972.003;1;10009670144;0;0;30;1;0;10;0.00;0.00;0;1.74;28.768;34.762;1749974;40;3.6125;-0.9080
1704399972.010;1;10009670144;0;0;30;1;0;10;0.00;0.00;0;1.74;28.768;34.762;1749974;41;3.6006;-0.9950
1704399972.030;1;10009670144;0;0;30;1;0;10;0.00;0.00;0;1.74;28.768;34.762;1749974;42;3.5933;-0.9950
1704399972.100;1;10009670144;0;0;30;1;0;10;0.00;0.00;0;1.74;28.768;34.762;1749974;43;3.5872;-0.9970
1704399972.300;1;10009670144;0;0;30;1;0;10;0.00;0.00;0;1.74;28.768;34.762;1749974;44;3.5845;-0.9980
1704399973.000;1;10009670144;0;0;30;1;0;10;0.00;0.00;0;1.74;28.768;34.762;1749974;45;3.5815;-1.0010
1704399975.000;1;10009670144;0;0;30;1;0;10;0.00;0.00;0;1.74;28.768;34.762;1749974;46;3.5752;-1.0020
1704399982.000;1;10009670144;0;0;30;1;0;10;0.00;0.00;0;1.74;28.768;34.762;1749974;47;3.5649;-1.0000
1704400002.000;1;10009670144;0;0;30;1;0;10;0.00;0.00;0;1.74;28.768;34.762;1749974;48;3.5478;-1.0020
1704400032.000;1;10009670144;0;0;30;1;0;10;0.00;0.00;0;1.74;28.768;34.762;1749974;49;3.5337;-1.0000
