Repository: ShafayethJamil/Battery-Diagnostic-Using-LGN

# LGN Battery Diagnostics from Pulse Relaxation (HPPC)

Code and result files for the paper *"Lie Generator Networks Extract
EIS-Grade Battery Diagnostics from Pulse Relaxation Data"* (S. Jamil,
R. Kapadia). Preprint: [https://arxiv.org/abs/2605.15351].

Lie Generator Networks (LGN) extract electrochemical time constants from
~60 seconds of post-pulse voltage relaxation and reconstruct impedance-grade
diagnostics without dedicated EIS hardware. This repository contains the
reference implementation and the result files behind the paper's figures.

File: cell_plsv2_P001_1_S01_C10.csv (part 37 of 45)
timestamp_s;timestamp_origin;sd_block_id;cyc_charged;is_rt;soc_nom;age_type;age_temp;age_soc;age_chg_rate;age_dischg_rate;age_profile;t_avg_degC;r_ref_10ms_mOhm;r_ref_1s_mOhm;uptime_ticks;seq_nr;v_raw_V;i_raw_A
1704400032.001;1;10009670144;0;0;30;1;0;10;0.00;0.00;0;1.74;28.768;34.762;1749974;50;3.5465;-0.3510
1704400032.003;1;10009670144;0;0;30;1;0;10;0.00;0.00;0;1.74;28.768;34.762;1749974;51;3.5561;-0.0470
1704400032.010;1;10009670144;0;0;30;1;0;10;0.00;0.00;0;1.74;28.768;34.762;1749974;52;3.5624;-0.0040
1704400032.030;1;10009670144;0;0;30;1;0;10;0.00;0.00;0;1.74;28.768;34.762;1749974;53;3.5666;0.0020
1704400032.100;1;10009670144;0;0;30;1;0;10;0.00;0.00;0;1.74;28.768;34.762;1749974;54;3.5691;-0.0010
1704400032.300;1;10009670144;0;0;30;1;0;10;0.00;0.00;0;1.74;28.768;34.762;1749974;55;3.5706;0.0010
1704400033.000;1;10009670144;0;0;30;1;0;10;0.00;0.00;0;1.74;28.768;34.762;1749974;56;3.5718;-0.0020
1704400035.000;1;10009670144;0;0;30;1;0;10;0.00;0.00;0;1.74;28.768;34.762;1749974;57;3.5747;0.0010
1704400042.000;1;10009670144;0;0;30;1;0;10;0.00;0.00;0;1.74;28.768;34.762;1749974;58;3.5782;0.0000
1704400062.000;1;10009670144;0;0;30;1;0;10;0.00;0.00;0;1.74;28.768;34.762;1749974;59;3.5831;0.0020
1704400092.000;1;10009670144;0;0;30;1;0;10;0.00;0.00;0;1.74;28.768;34.762;1749974;60;3.5859;0.0020
1704404135.000;1;10010763776;0;0;10;1;0;10;0.00;0.00;0;1.89;30.199;44.590;2155652;0;3.2907;0.0020
1704404135.001;1;10010763776;0;0;10;1;0;10;0.00;0.00;0;1.89;30.199;44.590;2155652;1;3.3071;0.7850
1704404135.003;1;10010763776;0;0;10;1;0;10;0.00;0.00;0;1.89;30.199;44.590;2155652;2;3.3161;0.9860
1704404135.010;1;10010763776;0;0;10;1;0;10;0.00;0.00;0;1.89;30.199;44.590;2155652;3;3.3210;1.0020
1704404135.030;1;10010763776;0;0;10;1;0;10;0.00;0.00;0;1.89;30.199;44.590;2155652;4;3.3270;0.9990
1704404135.100;1;10010763776;0;0;10;1;0;10;0.00;0.00;0;1.89;30.199;44.590;2155652;5;3.3352;0.9980
1704404135.300;1;10010763776;0;0;10;1;0;10;0.00;0.00;0;1.89;30.199;44.590;2155652;6;3.3452;0.9990
1704404136.000;1;10010763776;0;0;10;1;0;10;0.00;0.00;0;1.89;30.199;44.590;2155652;7;3.3518;1.0000
1704404138.000;1;10010763776;0;0;10;1;0;10;0.00;0.00;0;1.89;30.199;44.590;2155652;8;3.3574;0.9950
1704404145.000;1;10010763776;0;0;10;1;0;10;0.00;0.00;0;1.89;30.199;44.590;2155652;9;3.3694;1.0020
1704404145.001;1;10010763776;0;0;10;1;0;10;0.00;0.00;0;1.89;30.199;44.590;2155652;10;3.3432;-0.2940
1704404145.003;1;10010763776;0;0;10;1;0;10;0.00;0.00;0;1.89;30.199;44.590;2155652;11;3.3224;-0.9070
1704404145.010;1;10010763776;0;0;10;1;0;10;0.00;0.00;0;1.89;30.199;44.590;2155652;12;3.3089;-0.9990
1704404145.030;1;10010763776;0;0;10;1;0;10;0.00;0.00;0;1.89;30.199;44.590;2155652;13;3.2978;-1.0030
1704404145.100;1;10010763776;0;0;10;1;0;10;0.00;0.00;0;1.89;30.199;44.590;2155652;14;3.2822;-1.0000
1704404145.300;1;10010763776;0;0;10;1;0;10;0.00;0.00;0;1.89;30.199;44.590;2155652;15;3.2644;-0.9990
1704404146.000;1;10010763776;0;0;10;1;0;10;0.00;0.00;0;1.89;30.199;44.590;2155652;16;3.2484;-1.0000
1704404148.000;1;10010763776;0;0;10;1;0;10;0.00;0.00;0;1.89;30.199;44.590;2155652;17;3.2357;-1.0010
1704404155.000;1;10010763776;0;0;10;1;0;10;0.00;0.00;0;1.89;30.199;44.590;2155652;18;3.2152;-0.9980
1704404155.001;1;10010763776;0;0;10;1;0;10;0.00;0.00;0;1.89;30.199;44.590;2155652;19;3.2289;-0.3420
1704404155.003;1;10010763776;0;0;10;1;0;10;0.00;0.00;0;1.89;30.199;44.590;2155652;20;3.2387;-0.0540
1704404155.010;1;10010763776;0;0;10;1;0;10;0.00;0.00;0;1.89;30.199;44.590;2155652;21;3.2457;0.0020
1704404155.030;1;10010763776;0;0;10;1;0;10;0.00;0.00;0;1.89;30.199;44.590;2155652;22;3.2514;0.0000
1704404155.100;1;10010763776;0;0;10;1;0;10;0.00;0.00;0;1.89;30.199;44.590;2155652;23;3.2606;-0.0040
1704404155.300;1;10010763776;0;0;10;1;0;10;0.00;0.00;0;1.89;30.199;44.590;2155652;24;3.2727;0.0000
1704404156.000;1;10010763776;0;0;10;1;0;10;0.00;0.00;0;1.89;30.199;44.590;2155652;25;3.2829;0.0050
1704404158.000;1;10010763776;0;0;10;1;0;10;0.00;0.00;0;1.89;30.199;44.590;2155652;26;3.2868;0.0000
1704404165.000;1;10010763776;0;0;10;1;0;10;0.00;0.00;0;1.89;30.199;44.590;2155652;27;3.2890;0.0010
1704404165.001;1;10010763776;0;0;10;1;0;10;0.00;0.00;0;1.89;30.199;44.590;2155652;28;3.3026;0.6580
1704404165.003;1;10010763776;0;0;10;1;0;10;0.00;0.00;0;1.89;30.199;44.590;2155652;29;3.3129;0.9710
1704404165.010;1;10010763776;0;0;10;1;0;10;0.00;0.00;0;1.89;30.199;44.590;2155652;30;3.3192;0.9990
1704404165.030;1;10010763776;0;0;10;1;0;10;0.00;0.00;0;1.89;30.199;44.590;2155652;31;3.3251;0.9990
1704404165.100;1;10010763776;0;0;10;1;0;10;0.00;0.00;0;1.89;30.199;44.590;2155652;32;3.3337;1.0010
1704404165.300;1;10010763776;0;0;10;1;0;10;0.00;0.00;0;1.89;30.199;44.590;2155652;33;3.3437;1.0030
1704404166.000;1;10010763776;0;0;10;1;0;10;0.00;0.00;0;1.89;30.199;44.590;2155652;34;3.3501;0.9970
1704404168.000;1;10010763776;0;0;10;1;0;10;0.00;0.00;0;1.89;30.199;44.590;2155652;35;3.3558;1.0010
1704404175.000;1;10010763776;0;0;10;1;0;10;0.00;0.00;0;1.89;30.199;44.590;2155652;36;3.3692;1.0000
1704404195.000;1;10010763776;0;0;10;1;0;10;0.00;0.00;0;1.89;30.199;44.590;2155652;37;3.3935;0.9980
1704404225.000;1;10010763776;0;0;10;1;0;10;0.00;0.00;0;1.89;30.199;44.590;2155652;38;3.4215;1.0030
1704404225.001;1;10010763776;0;0;10;1;0;10;0.00;0.00;0;1.89;30.199;44.590;2155652;39;3.3958;-0.2940
1704404225.003;1;10010763776;0;0;10;1;0;10;0.00;0.00;0;1.89;30.199;44.590;2155652;40;3.3751;-0.9100
1704404225.010;1;10010763776;0;0;10;1;0;10;0.00;0.00;0;1.89;30.199;44.590;2155652;41;3.3614;-0.9920
1704404225.030;1;10010763776;0;0;10;1;0;10;0.00;0.00;0;1.89;30.199;44.590;2155652;42;3.3508;-1.0000
1704404225.100;1;10010763776;0;0;10;1;0;10;0.00;0.00;0;1.89;30.199;44.590;2155652;43;3.3359;-0.9990
1704404225.300;1;10010763776;0;0;10;1;0;10;0.00;0.00;0;1.89;30.199;44.590;2155652;44;3.3197;-1.0000
1704404226.000;1;10010763776;0;0;10;1;0;10;0.00;0.00;0;1.89;30.199;44.590;2155652;45;3.3085;-1.0010
1704404228.000;1;10010763776;0;0;10;1;0;10;0.00;0.00;0;1.89;30.199;44.590;2155652;46;3.2976;-1.0020
1704404235.000;1;10010763776;0;0;10;1;0;10;0.00;0.00;0;1.89;30.199;44.590;2155652;47;3.2769;-0.9990
1704404255.000;1;10010763776;0;0;10;1;0;10;0.00;0.00;0;1.89;30.199;44.590;2155652;48;3.2375;-1.0020
1704404285.000;1;10010763776;0;0;10;1;0;10;0.00;0.00;0;1.89;30.199;44.590;2155652;49;3.1932;-0.9980
1704404285.001;1;10010763776;0;0;10;1;0;10;0.00;0.00;0;1.89;30.199;44.590;2155652;50;3.2062;-0.3460
1704404285.003;1;10010763776;0;0;10;1;0;10;0.00;0.00;0;1.89;30.199;44.590;2155652;51;3.2165;-0.0510
1704404285.010;1;10010763776;0;0;10;1;0;10;0.00;0.00;0;1.89;30.199;44.590;2155652;52;3.2234;-0.0020
1704404285.030;1;10010763776;0;0;10;1;0;10;0.00;0.00;0;1.89;30.199;44.590;2155652;53;3.2284;-0.0030
1704404285.100;1;10010763776;0;0;10;1;0;10;0.00;0.00;0;1.89;30.199;44.590;2155652;54;3.2379;0.0020
1704404285.300;1;10010763776;0;0;10;1;0;10;0.00;0.00;0;1.89;30.199;44.590;2155652;55;3.2517;0.0000
1704404286.000;1;10010763776;0;0;10;1;0;10;0.00;0.00;0;1.89;30.199;44.590;2155652;56;3.2634;-0.0020
1704404288.000;1;10010763776;0;0;10;1;0;10;0.00;0.00;0;1.89;30.199;44.590;2155652;57;3.2689;0.0030
1704404295.000;1;10010763776;0;0;10;1;0;10;0.00;0.00;0;1.89;30.199;44.590;2155652;58;3.2755;-0.0020
1704404315.000;1;10010763776;0;0;10;1;0;10;0.00;0.00;0;1.89;30.199;44.590;2155652;59;3.2830;0.0020
1704404345.000;1;10010763776;0;0;10;1;0;10;0.00;0.00;0;1.89;30.199;44.590;2155652;60;3.2875;0.0010
1706183208.000;1;10466509312;1;1;10;1;0;10;0.00;0.00;0;25.03;19.257;21.932;171826682;0;3.3918;0.0010
1706183208.001;1;10466509312;1;1;10;1;0;10;0.00;0.00;0;25.03;19.257;21.932;171826682;1;3.4046;0.8000
1706183208.003;1;10466509312;1;1;10;1;0;10;0.00;0.00;0;25.03;19.257;21.932;171826682;2;3.4095;0.9870
1706183208.010;1;10466509312;1;1;10;1;0;10;0.00;0.00;0;25.03;19.257;21.932;171826682;3;3.4110;0.9990
1706183208.030;1;10466509312;1;1;10;1;0;10;0.00;0.00;0;25.03;19.257;21.932;171826682;4;3.4124;1.0010
1706183208.100;1;10466509312;1;1;10;1;0;10;0.00;0.00;0;25.03;19.257;21.932;171826682;5;3.4137;1.0000
1706183208.300;1;10466509312;1;1;10;1;0;10;0.00;0.00;0;25.03;19.257;21.932;171826682;6;3.4148;0.9970
1706183209.000;1;10466509312;1;1;10;1;0;10;0.00;0.00;0;25.03;19.257;21.932;171826682;7;3.4167;1.0010
1706183211.000;1;10466509312;1;1;10;1;0;10;0.00;0.00;0;25.03;19.257;21.932;171826682;8;3.4199;1.0000
1706183218.000;1;10466509312;1;1;10;1;0;10;0.00;0.00;0;25.03;19.257;21.932;171826682;9;3.4279;1.0000
1706183218.001;1;10466509312;1;1;10;1;0;10;0.00;0.00;0;25.03;19.257;21.932;171826682;10;3.4059;-0.3080
1706183218.003;1;10466509312;1;1;10;1;0;10;0.00;0.00;0;25.03;19.257;21.932;171826682;11;3.3937;-0.9270
1706183218.010;1;10466509312;1;1;10;1;0;10;0.00;0.00;0;25.03;19.257;21.932;171826682;12;3.3887;-1.0030
1706183218.030;1;10466509312;1;1;10;1;0;10;0.00;0.00;0;25.03;19.257;21.932;171826682;13;3.3858;-0.9990
1706183218.100;1;10466509312;1;1;10;1;0;10;0.00;0.00;0;25.03;19.257;21.932;171826682;14;3.3830;-0.9980
1706183218.300;1;10466509312;1;1;10;1;0;10;0.00;0.00;0;25.03;19.257;21.932;171826682;15;3.3815;-0.9970
1706183219.000;1;10466509312;1;1;10;1;0;10;0.00;0.00;0;25.03;19.257;21.932;171826682;16;3.3784;-1.0010
1706183221.000;1;10466509312;1;1;10;1;0;10;0.00;0.00;0;25.03;19.257;21.932;171826682;17;3.3739;-1.0000
1706183228.000;1;10466509312;1;1;10;1;0;10;0.00;0.00;0;25.03;19.257;21.932;171826682;18;3.3640;-1.0010
1706183228.001;1;10466509312;1;1;10;1;0;10;0.00;0.00;0;25.03;19.257;21.932;171826682;19;3.3742;-0.3440
1706183228.003;1;10466509312;1;1;10;1;0;10;0.00;0.00;0;25.03;19.257;21.932;171826682;20;3.3804;-0.0420
1706183228.010;1;10466509312;1;1;10;1;0;10;0.00;0.00;0;25.03;19.257;21.932;171826682;21;3.3832;0.0020
1706183228.030;1;10466509312;1;1;10;1;0;10;0.00;0.00;0;25.03;19.257;21.932;171826682;22;3.3854;0.0020
1706183228.100;1;10466509312;1;1;10;1;0;10;0.00;0.00;0;25.03;19.257;21.932;171826682;23;3.3867;0.0010
1706183228.300;1;10466509312;1;1;10;1;0;10;0.00;0.00;0;25.03;19.257;21.932;171826682;24;3.3871;0.0020
1706183229.000;1;10466509312;1;1;10;1;0;10;0.00;0.00;0;25.03;19.257;21.932;171826682;25;3.3881;0.0020
1706183231.000;1;10466509312;1;1;10;1;0;10;0.00;0.00;0;25.03;19.257;21.932;171826682;26;3.3892;0.0000
1706183238.000;1;10466509312;1;1;10;1;0;10;0.00;0.00;0;25.03;19.257;21.932;171826682;27;3.3900;0.0000
1706183238.001;1;10466509312;1;1;10;1;0;10;0.00;0.00;0;25.03;19.257;21.932;171826682;28;3.4009;0.6680
1706183238.003;1;10466509312;1;1;10;1;0;10;0.00;0.00;0;25.03;19.257;21.932;171826682;29;3.4076;0.9780
1706183238.010;1;10466509312;1;1;10;1;0;10;0.00;0.00;0;25.03;19.257;21.932;171826682;30;3.4098;0.9960
1706183238.030;1;10466509312;1;1;10;1;0;10;0.00;0.00;0;25.03;19.257;21.932;171826682;31;3.4113;1.0000
1706183238.100;1;10466509312;1;1;10;1;0;10;0.00;0.00;0;25.03;19.257;21.932;171826682;32;3.4126;0.9960
1706183238.300;1;10466509312;1;1;10;1;0;10;0.00;0.00;0;25.03;19.257;21.932;171826682;33;3.4132;0.9970
1706183239.000;1;10466509312;1;1;10;1;0;10;0.00;0.00;0;25.03;19.257;21.932;171826682;34;3.4152;0.9990
1706183241.000;1;10466509312;1;1;10;1;0;10;0.00;0.00;0;25.03;19.257;21.932;171826682;35;3.4190;1.0040
1706183248.000;1;10466509312;1;1;10;1;0;10;0.00;0.00;0;25.03;19.257;21.932;171826682;36;3.4267;1.0010
1706183268.000;1;10466509312;1;1;10;1;0;10;0.00;0.00;0;25.03;19.257;21.932;171826682;37;3.4419;0.9980
1706183298.000;1;10466509312;1;1;10;1;0;10;0.00;0.00;0;25.03;19.257;21.932;171826682;38;3.4571;0.9980
1706183298.001;1;10466509312;1;1;10;1;0;10;0.00;0.00;0;25.03;19.257;21.932;171826682;39;3.4360;-0.3110
1706183298.003;1;10466509312;1;1;10;1;0;10;0.00;0.00;0;25.03;19.257;21.932;171826682;40;3.4233;-0.9310
1706183298.010;1;10466509312;1;1;10;1;0;10;0.00;0.00;0;25.03;19.257;21.932;171826682;41;3.4186;-0.9960
1706183298.030;1;10466509312;1;1;10;1;0;10;0.00;0.00;0;25.03;19.257;21.932;171826682;42;3.4156;-0.9980
1706183298.100;1;10466509312;1;1;10;1;0;10;0.00;0.00;0;25.03;19.257;21.932;171826682;43;3.4139;-1.0020
1706183298.300;1;10466509312;1;1;10;1;0;10;0.00;0.00;0;25.03;19.257;21.932;171826682;44;3.4119;-0.9990
1706183299.000;1;10466509312;1;1;10;1;0;10;0.00;0.00;0;25.03;19.257;21.932;171826682;45;3.4094;-0.9970
1706183301.000;1;10466509312;1;1;10;1;0;10;0.00;0.00;0;25.03;19.257;21.932;171826682;46;3.4042;-1.0040
1706183308.000;1;10466509312;1;1;10;1;0;10;0.00;0.00;0;25.03;19.257;21.932;171826682;47;3.3937;-1.0010
1706183328.000;1;10466509312;1;1;10;1;0;10;0.00;0.00;0;25.03;19.257;21.932;171826682;48;3.3733;-0.9980
1706183358.000;1;10466509312;1;1;10;1;0;10;0.00;0.00;0;25.03;19.257;21.932;171826682;49;3.3525;-1.0000
1706183358.001;1;10466509312;1;1;10;1;0;10;0.00;0.00;0;25.03;19.257;21.932;171826682;50;3.3633;-0.3420
1706183358.003;1;10466509312;1;1;10;1;0;10;0.00;0.00;0;25.03;19.257;21.932;171826682;51;3.3693;-0.0450
1706183358.010;1;10466509312;1;1;10;1;0;10;0.00;0.00;0;25.03;19.257;21.932;171826682;52;3.3718;-0.0030
1706183358.030;1;10466509312;1;1;10;1;0;10;0.00;0.00;0;25.03;19.257;21.932;171826682;53;3.3740;0.0010
1706183358.100;1;10466509312;1;1;10;1;0;10;0.00;0.00;0;25.03;19.257;21.932;171826682;54;3.3751;0.0010
1706183358.300;1;10466509312;1;1;10;1;0;10;0.00;0.00;0;25.03;19.257;21.932;171826682;55;3.3763;-0.0030
1706183359.000;1;10466509312;1;1;10;1;0;10;0.00;0.00;0;25.03;19.257;21.932;171826682;56;3.3772;-0.0010
1706183361.000;1;10466509312;1;1;10;1;0;10;0.00;0.00;0;25.03;19.257;21.932;171826682;57;3.3794;-0.0020
1706183368.000;1;10466509312;1;1;10;1;0;10;0.00;0.00;0;25.03;19.257;21.932;171826682;58;3.3832;-0.0020
1706183388.000;1;10466509312;1;1;10;1;0;10;0.00;0.00;0;25.03;19.257;21.932;171826682;59;3.3876;0.0050
1706183418.000;1;10466509312;1;1;10;1;0;10;0.00;0.00;0;25.03;19.257;21.932;171826682;60;3.3891;0.0000
1706187459.000;1;10467601408;1;1;30;1;0;10;0.00;0.00;0;25.08;18.163;19.581;172232083;0;3.5991;0.0000
1706187459.001;1;10467601408;1;1;30;1;0;10;0.00;0.00;0;25.08;18.163;19.581;172232083;1;3.6124;0.8000
1706187459.003;1;10467601408;1;1;30;1;0;10;0.00;0.00;0;25.08;18.163;19.581;172232083;2;3.6164;0.9840
1706187459.010;1;10467601408;1;1;30;1;0;10;0.00;0.00;0;25.08;18.163;19.581;172232083;3;3.6172;0.9980
1706187459.030;1;10467601408;1;1;30;1;0;10;0.00;0.00;0;25.08;18.163;19.581;172232083;4;3.6182;0.9950
1706187459.100;1;10467601408;1;1;30;1;0;10;0.00;0.00;0;25.08;18.163;19.581;172232083;5;3.6186;0.9990
1706187459.300;1;10467601408;1;1;30;1;0;10;0.00;0.00;0;25.08;18.163;19.581;172232083;6;3.6188;0.9980
1706187460.000;1;10467601408;1;1;30;1;0;10;0.00;0.00;0;25.08;18.163;19.581;172232083;7;3.6201;1.0010
1706187462.000;1;10467601408;1;1;30;1;0;10;0.00;0.00;0;25.08;18.163;19.581;172232083;8;3.6223;0.9990
1706187469.000;1;10467601408;1;1;30;1;0;10;0.00;0.00;0;25.08;18.163;19.581;172232083;9;3.6267;1.0010
1706187469.001;1;10467601408;1;1;30;1;0;10;0.00;0.00;0;25.08;18.163;19.581;172232083;10;3.6054;-0.3120
1706187469.003;1;10467601408;1;1;30;1;0;10;0.00;0.00;0;25.08;18.163;19.581;172232083;11;3.5938;-0.9260
1706187469.010;1;10467601408;1;1;30;1;0;10;0.00;0.00;0;25.08;18.163;19.581;172232083;12;3.5903;-1.0030
1706187469.030;1;10467601408;1;1;30;1;0;10;0.00;0.00;0;25.08;18.163;19.581;172232083;13;3.5894;-0.9960
1706187469.100;1;10467601408;1;1;30;1;0;10;0.00;0.00;0;25.08;18.163;19.581;172232083;14;3.5885;-0.9980
1706187469.300;1;10467601408;1;1;30;1;0;10;0.00;0.00;0;25.08;18.163;19.581;172232083;15;3.5874;-1.0020
1706187470.000;1;10467601408;1;1;30;1;0;10;0.00;0.00;0;25.08;18.163;19.581;172232083;16;3.5850;-1.0040
1706187472.000;1;10467601408;1;1;30;1;0;10;0.00;0.00;0;25.08;18.163;19.581;172232083;17;3.5822;-0.9990
1706187479.000;1;10467601408;1;1;30;1;0;10;0.00;0.00;0;25.08;18.163;19.581;172232083;18;3.5769;-0.9990
1706187479.001;1;10467601408;1;1;30;1;0;10;0.00;0.00;0;25.08;18.163;19.581;172232083;19;3.5872;-0.3410
1706187479.003;1;10467601408;1;1;30;1;0;10;0.00;0.00;0;25.08;18.163;19.581;172232083;20;3.5927;-0.0420
1706187479.010;1;10467601408;1;1;30;1;0;10;0.00;0.00;0;25.08;18.163;19.581;172232083;21;3.5945;-0.0020
1706187479.030;1;10467601408;1;1;30;1;0;10;0.00;0.00;0;25.08;18.163;19.581;172232083;22;3.5953;0.0020
1706187479.100;1;10467601408;1;1;30;1;0;10;0.00;0.00;0;25.08;18.163;19.581;172232083;23;3.5956;0.0010
1706187479.300;1;10467601408;1;1;30;1;0;10;0.00;0.00;0;25.08;18.163;19.581;172232083;24;3.5964;0.0010
1706187480.000;1;10467601408;1;1;30;1;0;10;0.00;0.00;0;25.08;18.163;19.581;172232083;25;3.5970;0.0010
1706187482.000;1;10467601408;1;1;30;1;0;10;0.00;0.00;0;25.08;18.163;19.581;172232083;26;3.5974;-0.0030
1706187489.000;1;10467601408;1;1;30;1;0;10;0.00;0.00;0;25.08;18.163;19.581;172232083;27;3.5985;-0.0010
1706187489.001;1;10467601408;1;1;30;1;0;10;0.00;0.00;0;25.08;18.163;19.581;172232083;28;3.6089;0.6700
1706187489.003;1;10467601408;1;1;30;1;0;10;0.00;0.00;0;25.08;18.163;19.581;172232083;29;3.6153;0.9750
1706187489.010;1;10467601408;1;1;30;1;0;10;0.00;0.00;0;25.08;18.163;19.581;172232083;30;3.6162;0.9970
1706187489.030;1;10467601408;1;1;30;1;0;10;0.00;0.00;0;25.08;18.163;19.581;172232083;31;3.6174;1.0060
1706187489.100;1;10467601408;1;1;30;1;0;10;0.00;0.00;0;25.08;18.163;19.581;172232083;32;3.6178;1.0020
1706187489.300;1;10467601408;1;1;30;1;0;10;0.00;0.00;0;25.08;18.163;19.581;172232083;33;3.6184;1.0040
1706187490.000;1;10467601408;1;1;30;1;0;10;0.00;0.00;0;25.08;18.163;19.581;172232083;34;3.6194;0.9980
1706187492.000;1;10467601408;1;1;30;1;0;10;0.00;0.00;0;25.08;18.163;19.581;172232083;35;3.6216;1.0040
1706187499.000;1;10467601408;1;1;30;1;0;10;0.00;0.00;0;25.08;18.163;19.581;172232083;36;3.6258;1.0030
1706187519.000;1;10467601408;1;1;30;1;0;10;0.00;0.00;0;25.08;18.163;19.581;172232083;37;3.6339;0.9990
1706187549.000;1;10467601408;1;1;30;1;0;10;0.00;0.00;0;25.08;18.163;19.581;172232083;38;3.6390;1.0020
1706187549.001;1;10467601408;1;1;30;1;0;10;0.00;0.00;0;25.08;18.163;19.581;172232083;39;3.6180;-0.3150
1706187549.003;1;10467601408;1;1;30;1;0;10;0.00;0.00;0;25.08;18.163;19.581;172232083;40;3.6057;-0.9230
1706187549.010;1;10467601408;1;1;30;1;0;10;0.00;0.00;0;25.08;18.163;19.581;172232083;41;3.6032;-0.9970
1706187549.030;1;10467601408;1;1;30;1;0;10;0.00;0.00;0;25.08;18.163;19.581;172232083;42;3.6015;-1.0030
1706187549.100;1;10467601408;1;1;30;1;0;10;0.00;0.00;0;25.08;18.163;19.581;172232083;43;3.6006;-1.0000
1706187549.300;1;10467601408;1;1;30;1;0;10;0.00;0.00;0;25.08;18.163;19.581;172232083;44;3.5997;-1.0010
1706187550.000;1;10467601408;1;1;30;1;0;10;0.00;0.00;0;25.08;18.163;19.581;172232083;45;3.5977;-1.0030
1706187552.000;1;10467601408;1;1;30;1;0;10;0.00;0.00;0;25.08;18.163;19.581;172232083;46;3.5945;-0.9970
1706187559.000;1;10467601408;1;1;30;1;0;10;0.00;0.00;0;25.08;18.163;19.581;172232083;47;3.5870;-0.9950
1706187579.000;1;10467601408;1;1;30;1;0;10;0.00;0.00;0;25.08;18.163;19.581;172232083;48;3.5761;-0.9990
1706187609.000;1;10467601408;1;1;30;1;0;10;0.00;0.00;0;25.08;18.163;19.581;172232083;49;3.5666;-0.9970
1706187609.001;1;10467601408;1;1;30;1;0;10;0.00;0.00;0;25.08;18.163;19.581;172232083;50;3.5769;-0.3410
1706187609.003;1;10467601408;1;1;30;1;0;10;0.00;0.00;0;25.08;18.163;19.581;172232083;51;3.5831;-0.0420
1706187609.010;1;10467601408;1;1;30;1;0;10;0.00;0.00;0;25.08;18.163;19.581;172232083;52;3.5851;-0.0020
1706187609.030;1;10467601408;1;1;30;1;0;10;0.00;0.00;0;25.08;18.163;19.581;172232083;53;3.5859;0.0010
1706187609.100;1;10467601408;1;1;30;1;0;10;0.00;0.00;0;25.08;18.163;19.581;172232083;54;3.5859;-0.0020
1706187609.300;1;10467601408;1;1;30;1;0;10;0.00;0.00;0;25.08;18.163;19.581;172232083;55;3.5865;-0.0030
1706187610.000;1;10467601408;1;1;30;1;0;10;0.00;0.00;0;25.08;18.163;19.581;172232083;56;3.5877;0.0030
1706187612.000;1;10467601408;1;1;30;1;0;10;0.00;0.00;0;25.08;18.163;19.581;172232083;57;3.5888;0.0010
1706187619.000;1;10467601408;1;1;30;1;0;10;0.00;0.00;0;25.08;18.163;19.581;172232083;58;3.5918;0.0020
1706187639.000;1;10467601408;1;1;30;1;0;10;0.00;0.00;0;25.08;18.163;19.581;172232083;59;3.5945;0.0040
1706187669.000;1;10467601408;1;1;30;1;0;10;0.00;0.00;0;25.08;18.163;19.581;172232083;60;3.5964;0.0030
1706192327.000;1;10468853248;1;1;50;1;0;10;0.00;0.00;0;25.03;18.451;19.103;172696331;0;3.7327;0.0000
1706192327.001;1;10468853248;1;1;50;1;0;10;0.00;0.00;0;25.03;18.451;19.103;172696331;1;3.7461;0.8090
1706192327.003;1;10468853248;1;1;50;1;0;10;0.00;0.00;0;25.03;18.451;19.103;172696331;2;3.7505;0.9880
1706192327.010;1;10468853248;1;1;50;1;0;10;0.00;0.00;0;25.03;18.451;19.103;172696331;3;3.7511;0.9970
1706192327.030;1;10468853248;1;1;50;1;0;10;0.00;0.00;0;25.03;18.451;19.103;172696331;4;3.7519;0.9970
1706192327.100;1;10468853248;1;1;50;1;0;10;0.00;0.00;0;25.03;18.451;19.103;172696331;5;3.7518;0.9950
1706192327.300;1;10468853248;1;1;50;1;0;10;0.00;0.00;0;25.03;18.451;19.103;172696331;6;3.7529;1.0010
1706192328.000;1;10468853248;1;1;50;1;0;10;0.00;0.00;0;25.03;18.451;19.103;172696331;7;3.7546;1.0010
1706192330.000;1;10468853248;1;1;50;1;0;10;0.00;0.00;0;25.03;18.451;19.103;172696331;8;3.7571;1.0020
1706192337.000;1;10468853248;1;1;50;1;0;10;0.00;0.00;0;25.03;18.451;19.103;172696331;9;3.7633;1.0010
1706192337.001;1;10468853248;1;1;50;1;0;10;0.00;0.00;0;25.03;18.451;19.103;172696331;10;3.7416;-0.3190
1706192337.003;1;10468853248;1;1;50;1;0;10;0.00;0.00;0;25.03;18.451;19.103;172696331;11;3.7295;-0.9190
1706192337.010;1;10468853248;1;1;50;1;0;10;0.00;0.00;0;25.03;18.451;19.103;172696331;12;3.7264;-1.0020
1706192337.030;1;10468853248;1;1;50;1;0;10;0.00;0.00;0;25.03;18.451;19.103;172696331;13;3.7254;-1.0010
1706192337.100;1;10468853248;1;1;50;1;0;10;0.00;0.00;0;25.03;18.451;19.103;172696331;14;3.7243;-1.0020
1706192337.300;1;10468853248;1;1;50;1;0;10;0.00;0.00;0;25.03;18.451;19.103;172696331;15;3.7237;-1.0030
1706192338.000;1;10468853248;1;1;50;1;0;10;0.00;0.00;0;25.03;18.451;19.103;172696331;16;3.7204;-1.0000
1706192340.000;1;10468853248;1;1;50;1;0;10;0.00;0.00;0;25.03;18.451;19.103;172696331;17;3.7167;-1.0050
1706192347.000;1;10468853248;1;1;50;1;0;10;0.00;0.00;0;25.03;18.451;19.103;172696331;18;3.7095;-1.0020
1706192347.001;1;10468853248;1;1;50;1;0;10;0.00;0.00;0;25.03;18.451;19.103;172696331;19;3.7202;-0.3470
1706192347.003;1;10468853248;1;1;50;1;0;10;0.00;0.00;0;25.03;18.451;19.103;172696331;20;3.7268;-0.0380
1706192347.010;1;10468853248;1;1;50;1;0;10;0.00;0.00;0;25.03;18.451;19.103;172696331;21;3.7281;0.0010
1706192347.030;1;10468853248;1;1;50;1;0;10;0.00;0.00;0;25.03;18.451;19.103;172696331;22;3.7287;0.0050
1706192347.100;1;10468853248;1;1;50;1;0;10;0.00;0.00;0;25.03;18.451;19.103;172696331;23;3.7287;0.0030
1706192347.300;1;10468853248;1;1;50;1;0;10;0.00;0.00;0;25.03;18.451;19.103;172696331;24;3.7294;0.0020
1706192348.000;1;10468853248;1;1;50;1;0;10;0.00;0.00;0;25.03;18.451;19.103;172696331;25;3.7301;0.0030
1706192350.000;1;10468853248;1;1;50;1;0;10;0.00;0.00;0;25.03;18.451;19.103;172696331;26;3.7316;0.0020
1706192357.000;1;10468853248;1;1;50;1;0;10;0.00;0.00;0;25.03;18.451;19.103;172696331;27;3.7321;0.0030
1706192357.001;1;10468853248;1;1;50;1;0;10;0.00;0.00;0;25.03;18.451;19.103;172696331;28;3.7431;0.6760
1706192357.003;1;10468853248;1;1;50;1;0;10;0.00;0.00;0;25.03;18.451;19.103;172696331;29;3.7483;0.9730
1706192357.010;1;10468853248;1;1;50;1;0;10;0.00;0.00;0;25.03;18.451;19.103;172696331;30;3.7503;0.9980
1706192357.030;1;10468853248;1;1;50;1;0;10;0.00;0.00;0;25.03;18.451;19.103;172696331;31;3.7508;0.9970
1706192357.100;1;10468853248;1;1;50;1;0;10;0.00;0.00;0;25.03;18.451;19.103;172696331;32;3.7511;0.9990
1706192357.300;1;10468853248;1;1;50;1;0;10;0.00;0.00;0;25.03;18.451;19.103;172696331;33;3.7514;0.9970
1706192358.000;1;10468853248;1;1;50;1;0;10;0.00;0.00;0;25.03;18.451;19.103;172696331;34;3.7535;1.0000
1706192360.000;1;10468853248;1;1;50;1;0;10;0.00;0.00;0;25.03;18.451;19.103;172696331;35;3.7559;0.9980
1706192367.000;1;10468853248;1;1;50;1;0;10;0.00;0.00;0;25.03;18.451;19.103;172696331;36;3.7618;1.0030
1706192387.000;1;10468853248;1;1;50;1;0;10;0.00;0.00;0;25.03;18.451;19.103;172696331;37;3.7727;0.9940
1706192417.000;1;10468853248;1;1;50;1;0;10;0.00;0.00;0;25.03;18.451;19.103;172696331;38;3.7827;0.9970
1706192417.001;1;10468853248;1;1;50;1;0;10;0.00;0.00;0;25.03;18.451;19.103;172696331;39;3.7621;-0.3160
1706192417.003;1;10468853248;1;1;50;1;0;10;0.00;0.00;0;25.03;18.451;19.103;172696331;40;3.7503;-0.9180
1706192417.010;1;10468853248;1;1;50;1;0;10;0.00;0.00;0;25.03;18.451;19.103;172696331;41;3.7472;-0.9990
1706192417.030;1;10468853248;1;1;50;1;0;10;0.00;0.00;0;25.03;18.451;19.103;172696331;42;3.7459;-1.0010
1706192417.100;1;10468853248;1;1;50;1;0;10;0.00;0.00;0;25.03;18.451;19.103;172696331;43;3.7450;-1.0010
1706192417.300;1;10468853248;1;1;50;1;0;10;0.00;0.00;0;25.03;18.451;19.103;172696331;44;3.7436;-1.0020
1706192418.000;1;10468853248;1;1;50;1;0;10;0.00;0.00;0;25.03;18.451;19.103;172696331;45;3.7400;-1.0060
1706192420.000;1;10468853248;1;1;50;1;0;10;0.00;0.00;0;25.03;18.451;19.103;172696331;46;3.7357;-0.9990
1706192427.000;1;10468853248;1;1;50;1;0;10;0.00;0.00;0;25.03;18.451;19.103;172696331;47;3.7262;-1.0020
1706192447.000;1;10468853248;1;1;50;1;0;10;0.00;0.00;0;25.03;18.451;19.103;172696331;48;3.7110;-0.9990
1706192477.000;1;10468853248;1;1;50;1;0;10;0.00;0.00;0;25.03;18.451;19.103;172696331;49;3.7009;-1.0000
1706192477.001;1;10468853248;1;1;50;1;0;10;0.00;0.00;0;25.03;18.451;19.103;172696331;50;3.7110;-0.3440
1706192477.003;1;10468853248;1;1;50;1;0;10;0.00;0.00;0;25.03;18.451;19.103;172696331;51;3.7169;-0.0420
1706192477.010;1;10468853248;1;1;50;1;0;10;0.00;0.00;0;25.03;18.451;19.103;172696331;52;3.7188;0.0020
1706192477.030;1;10468853248;1;1;50;1;0;10;0.00;0.00;0;25.03;18.451;19.103;172696331;53;3.7189;-0.0010
1706192477.100;1;10468853248;1;1;50;1;0;10;0.00;0.00;0;25.03;18.451;19.103;172696331;54;3.7191;0.0010
1706192477.300;1;10468853248;1;1;50;1;0;10;0.00;0.00;0;25.03;18.451;19.103;172696331;55;3.7200;0.0010
1706192478.000;1;10468853248;1;1;50;1;0;10;0.00;0.00;0;25.03;18.451;19.103;172696331;56;3.7209;0.0000
1706192480.000;1;10468853248;1;1;50;1;0;10;0.00;0.00;0;25.03;18.451;19.103;172696331;57;3.7234;0.0040
1706192487.000;1;10468853248;1;1;50;1;0;10;0.00;0.00;0;25.03;18.451;19.103;172696331;58;3.7255;0.0000
1706192507.000;1;10468853248;1;1;50;1;0;10;0.00;0.00;0;25.03;18.451;19.103;172696331;59;3.7281;0.0010
1706192537.000;1;10468853248;1;1;50;1;0;10;0.00;0.00;0;25.03;18.451;19.103;172696331;60;3.7303;0.0000
1706197440.000;1;10470167040;1;1;70;1;0;10;0.00;0.00;0;25.01;17.769;18.622;173184062;0;3.9309;0.0000
1706197440.001;1;10470167040;1;1;70;1;0;10;0.00;0.00;0;25.01;17.769;18.622;173184062;1;3.9438;0.8090
1706197440.003;1;10470167040;1;1;70;1;0;10;0.00;0.00;0;25.01;17.769;18.622;173184062;2;3.9482;0.9880
1706197440.010;1;10470167040;1;1;70;1;0;10;0.00;0.00;0;25.01;17.769;18.622;173184062;3;3.9486;0.9970
1706197440.030;1;10470167040;1;1;70;1;0;10;0.00;0.00;0;25.01;17.769;18.622;173184062;4;3.9492;1.0010
1706197440.100;1;10470167040;1;1;70;1;0;10;0.00;0.00;0;25.01;17.769;18.622;173184062;5;3.9497;1.0060
1706197440.300;1;10470167040;1;1;70;1;0;10;0.00;0.00;0;25.01;17.769;18.622;173184062;6;3.9506;1.0020
1706197441.000;1;10470167040;1;1;70;1;0;10;0.00;0.00;0;25.01;17.769;18.622;173184062;7;3.9513;0.9990
1706197443.000;1;10470167040;1;1;70;1;0;10;0.00;0.00;0;25.01;17.769;18.622;173184062;8;3.9536;1.0010
1706197450.000;1;10470167040;1;1;70;1;0;10;0.00;0.00;0;25.01;17.769;18.622;173184062;9;3.9574;1.0020
1706197450.001;1;10470167040;1;1;70;1;0;10;0.00;0.00;0;25.01;17.769;18.622;173184062;10;3.9359;-0.3320
1706197450.003;1;10470167040;1;1;70;1;0;10;0.00;0.00;0;25.01;17.769;18.622;173184062;11;3.9247;-0.9170
1706197450.010;1;10470167040;1;1;70;1;0;10;0.00;0.00;0;25.01;17.769;18.622;173184062;12;3.9213;-1.0020
1706197450.030;1;10470167040;1;1;70;1;0;10;0.00;0.00;0;25.01;17.769;18.622;173184062;13;3.9203;-1.0000
1706197450.100;1;10470167040;1;1;70;1;0;10;0.00;0.00;0;25.01;17.769;18.622;173184062;14;3.9199;-1.0010
1706197450.300;1;10470167040;1;1;70;1;0;10;0.00;0.00;0;25.01;17.769;18.622;173184062;15;3.9188;-1.0020
1706197451.000;1;10470167040;1;1;70;1;0;10;0.00;0.00;0;25.01;17.769;18.622;173184062;16;3.9165;-1.0000
1706197453.000;1;10470167040;1;1;70;1;0;10;0.00;0.00;0;25.01;17.769;18.622;173184062;17;3.9135;-0.9950
1706197460.000;1;10470167040;1;1;70;1;0;10;0.00;0.00;0;25.01;17.769;18.622;173184062;18;3.9085;-0.9960
1706197460.001;1;10470167040;1;1;70;1;0;10;0.00;0.00;0;25.01;17.769;18.622;173184062;19;3.9183;-0.3510
1706197460.003;1;10470167040;1;1;70;1;0;10;0.00;0.00;0;25.01;17.769;18.622;173184062;20;3.9239;-0.0370
1706197460.010;1;10470167040;1;1;70;1;0;10;0.00;0.00;0;25.01;17.769;18.622;173184062;21;3.9261;-0.0010
1706197460.030;1;10470167040;1;1;70;1;0;10;0.00;0.00;0;25.01;17.769;18.622;173184062;22;3.9258;0.0000
1706197460.100;1;10470167040;1;1;70;1;0;10;0.00;0.00;0;25.01;17.769;18.622;173184062;23;3.9273;0.0060
1706197460.300;1;10470167040;1;1;70;1;0;10;0.00;0.00;0;25.01;17.769;18.622;173184062;24;3.9280;0.0030
1706197461.000;1;10470167040;1;1;70;1;0;10;0.00;0.00;0;25.01;17.769;18.622;173184062;25;3.9281;-0.0030
1706197463.000;1;10470167040;1;1;70;1;0;10;0.00;0.00;0;25.01;17.769;18.622;173184062;26;3.9291;0.0030
1706197470.000;1;10470167040;1;1;70;1;0;10;0.00;0.00;0;25.01;17.769;18.622;173184062;27;3.9304;0.0030
1706197470.001;1;10470167040;1;1;70;1;0;10;0.00;0.00;0;25.01;17.769;18.622;173184062;28;3.9411;0.6820
1706197470.003;1;10470167040;1;1;70;1;0;10;0.00;0.00;0;25.01;17.769;18.622;173184062;29;3.9467;0.9770
1706197470.010;1;10470167040;1;1;70;1;0;10;0.00;0.00;0;25.01;17.769;18.622;173184062;30;3.9480;1.0010
1706197470.030;1;10470167040;1;1;70;1;0;10;0.00;0.00;0;25.01;17.769;18.622;173184062;31;3.9490;0.9990
1706197470.100;1;10470167040;1;1;70;1;0;10;0.00;0.00;0;25.01;17.769;18.622;173184062;32;3.9491;0.9990
1706197470.300;1;10470167040;1;1;70;1;0;10;0.00;0.00;0;25.01;17.769;18.622;173184062;33;3.9500;0.9990
1706197471.000;1;10470167040;1;1;70;1;0;10;0.00;0.00;0;25.01;17.769;18.622;173184062;34;3.9508;0.9990
1706197473.000;1;10470167040;1;1;70;1;0;10;0.00;0.00;0;25.01;17.769;18.622;173184062;35;3.9529;0.9990
1706197480.000;1;10470167040;1;1;70;1;0;10;0.00;0.00;0;25.01;17.769;18.622;173184062;36;3.9569;1.0040
1706197500.000;1;10470167040;1;1;70;1;0;10;0.00;0.00;0;25.01;17.769;18.622;173184062;37;3.9640;1.0010
1706197530.000;1;10470167040;1;1;70;1;0;10;0.00;0.00;0;25.01;17.769;18.622;173184062;38;3.9703;1.0050
1706197530.001;1;10470167040;1;1;70;1;0;10;0.00;0.00;0;25.01;17.769;18.622;173184062;39;3.9488;-0.3370
1706197530.003;1;10470167040;1;1;70;1;0;10;0.00;0.00;0;25.01;17.769;18.622;173184062;40;3.9379;-0.9130
1706197530.010;1;10470167040;1;1;70;1;0;10;0.00;0.00;0;25.01;17.769;18.622;173184062;41;3.9337;-1.0070
1706197530.030;1;10470167040;1;1;70;1;0;10;0.00;0.00;0;25.01;17.769;18.622;173184062;42;3.9330;-0.9970
1706197530.100;1;10470167040;1;1;70;1;0;10;0.00;0.00;0;25.01;17.769;18.622;173184062;43;3.9320;-1.0020
1706197530.300;1;10470167040;1;1;70;1;0;10;0.00;0.00;0;25.01;17.769;18.622;173184062;44;3.9307;-1.0080
1706197531.000;1;10470167040;1;1;70;1;0;10;0.00;0.00;0;25.01;17.769;18.622;173184062;45;3.9288;-0.9870
1706197533.000;1;10470167040;1;1;70;1;0;10;0.00;0.00;0;25.01;17.769;18.622;173184062;46;3.9251;-0.9890
1706197540.000;1;10470167040;1;1;70;1;0;10;0.00;0.00;0;25.01;17.769;18.622;173184062;47;3.9190;-0.9910
1706197560.000;1;10470167040;1;1;70;1;0;10;0.00;0.00;0;25.01;17.769;18.622;173184062;48;3.9089;-1.0060
1706197590.000;1;10470167040;1;1;70;1;0;10;0.00;0.00;0;25.01;17.769;18.622;173184062;49;3.9010;-0.9990
1706197590.001;1;10470167040;1;1;70;1;0;10;0.00;0.00;0;25.01;17.769;18.622;173184062;50;3.9118;-0.3440
1706197590.003;1;10470167040;1;1;70;1;0;10;0.00;0.00;0;25.01;17.769;18.622;173184062;51;3.9172;-0.0320
1706197590.010;1;10470167040;1;1;70;1;0;10;0.00;0.00;0;25.01;17.769;18.622;173184062;52;3.9188;0.0000
1706197590.030;1;10470167040;1;1;70;1;0;10;0.00;0.00;0;25.01;17.769;18.622;173184062;53;3.9191;0.0000
1706197590.100;1;10470167040;1;1;70;1;0;10;0.00;0.00;0;25.01;17.769;18.622;173184062;54;3.9197;0.0010
1706197590.300;1;10470167040;1;1;70;1;0;10;0.00;0.00;0;25.01;17.769;18.622;173184062;55;3.9207;0.0020
1706197591.000;1;10470167040;1;1;70;1;0;10;0.00;0.00;0;25.01;17.769;18.622;173184062;56;3.9216;0.0010
1706197593.000;1;10470167040;1;1;70;1;0;10;0.00;0.00;0;25.01;17.769;18.622;173184062;57;3.9227;0.0030
1706197600.000;1;10470167040;1;1;70;1;0;10;0.00;0.00;0;25.01;17.769;18.622;173184062;58;3.9255;0.0040
1706197620.000;1;10470167040;1;1;70;1;0;10;0.00;0.00;0;25.01;17.769;18.622;173184062;59;3.9290;0.0040
1706197650.000;1;10470167040;1;1;70;1;0;10;0.00;0.00;0;25.01;17.769;18.622;173184062;60;3.9295;0.0020
1706202256.000;1;10471403520;1;1;90;1;0;10;0.00;0.00;0;25.00;18.207;19.636;173643409;0;4.0825;0.0010
1706202256.001;1;10471403520;1;1;90;1;0;10;0.00;0.00;0;25.00;18.207;19.636;173643409;1;4.0957;0.7950
1706202256.003;1;10471403520;1;1;90;1;0;10;0.00;0.00;0;25.00;18.207;19.636;173643409;2;4.0996;0.9890
1706202256.010;1;10471403520;1;1;90;1;0;10;0.00;0.00;0;25.00;18.207;19.636;173643409;3;4.1006;1.0000
1706202256.030;1;10471403520;1;1;90;1;0;10;0.00;0.00;0;25.00;18.207;19.636;173643409;4;4.1020;0.9990
1706202256.100;1;10471403520;1;1;90;1;0;10;0.00;0.00;0;25.00;18.207;19.636;173643409;5;4.1021;1.0010
1706202256.300;1;10471403520;1;1;90;1;0;10;0.00;0.00;0;25.00;18.207;19.636;173643409;6;4.1029;1.0030
1706202257.000;1;10471403520;1;1;90;1;0;10;0.00;0.00;0;25.00;18.207;19.636;173643409;7;4.1040;0.9930
1706202259.000;1;10471403520;1;1;90;1;0;10;0.00;0.00;0;25.00;18.207;19.636;173643409;8;4.1057;0.9970
1706202266.000;1;10471403520;1;1;90;1;0;10;0.00;0.00;0;25.00;18.207;19.636;173643409;9;4.1098;1.0010
1706202266.001;1;10471403520;1;1;90;1;0;10;0.00;0.00;0;25.00;18.207;19.636;173643409;10;4.0885;-0.3340
1706202266.003;1;10471403520;1;1;90;1;0;10;0.00;0.00;0;25.00;18.207;19.636;173643409;11;4.0774;-0.9100
1706202266.010;1;10471403520;1;1;90;1;0;10;0.00;0.00;0;25.00;18.207;19.636;173643409;12;4.0722;-1.0010
1706202266.030;1;10471403520;1;1;90;1;0;10;0.00;0.00;0;25.00;18.207;19.636;173643409;13;4.0707;-0.9960
1706202266.100;1;10471403520;1;1;90;1;0;10;0.00;0.00;0;25.00;18.207;19.636;173643409;14;4.0696;-1.0010
1706202266.300;1;10471403520;1;1;90;1;0;10;0.00;0.00;0;25.00;18.207;19.636;173643409;15;4.0687;-0.9980
1706202267.000;1;10471403520;1;1;90;1;0;10;0.00;0.00;0;25.00;18.207;19.636;173643409;16;4.0662;-1.0040
1706202269.000;1;10471403520;1;1;90;1;0;10;0.00;0.00;0;25.00;18.207;19.636;173643409;17;4.0636;-0.9990
1706202276.000;1;10471403520;1;1;90;1;0;10;0.00;0.00;0;25.00;18.207;19.636;173643409;18;4.0593;-0.9960
1706202276.001;1;10471403520;1;1;90;1;0;10;0.00;0.00;0;25.00;18.207;19.636;173643409;19;4.0694;-0.3470
1706202276.003;1;10471403520;1;1;90;1;0;10;0.00;0.00;0;25.00;18.207;19.636;173643409;20;4.0752;-0.0340
1706202276.010;1;10471403520;1;1;90;1;0;10;0.00;0.00;0;25.00;18.207;19.636;173643409;21;4.0768;-0.0050
1706202276.030;1;10471403520;1;1;90;1;0;10;0.00;0.00;0;25.00;18.207;19.636;173643409;22;4.0781;-0.0030
1706202276.100;1;10471403520;1;1;90;1;0;10;0.00;0.00;0;25.00;18.207;19.636;173643409;23;4.0786;0.0040
1706202276.300;1;10471403520;1;1;90;1;0;10;0.00;0.00;0;25.00;18.207;19.636;173643409;24;4.0787;-0.0050
1706202277.000;1;10471403520;1;1;90;1;0;10;0.00;0.00;0;25.00;18.207;19.636;173643409;25;4.0797;-0.0030
1706202279.000;1;10471403520;1;1;90;1;0;10;0.00;0.00;0;25.00;18.207;19.636;173643409;26;4.0809;0.0030
1706202286.000;1;10471403520;1;1;90;1;0;10;0.00;0.00;0;25.00;18.207;19.636;173643409;27;4.0819;0.0040
1706202286.001;1;10471403520;1;1;90;1;0;10;0.00;0.00;0;25.00;18.207;19.636;173643409;28;4.0922;0.6650
1706202286.003;1;10471403520;1;1;90;1;0;10;0.00;0.00;0;25.00;18.207;19.636;173643409;29;4.0980;0.9710
1706202286.010;1;10471403520;1;1;90;1;0;10;0.00;0.00;0;25.00;18.207;19.636;173643409;30;4.1000;1.0000
1706202286.030;1;10471403520;1;1;90;1;0;10;0.00;0.00;0;25.00;18.207;19.636;173643409;31;4.1004;0.9980
1706202286.100;1;10471403520;1;1;90;1;0;10;0.00;0.00;0;25.00;18.207;19.636;173643409;32;4.1015;1.0050
1706202286.300;1;10471403520;1;1;90;1;0;10;0.00;0.00;0;25.00;18.207;19.636;173643409;33;4.1018;1.0010
1706202287.000;1;10471403520;1;1;90;1;0;10;0.00;0.00;0;25.00;18.207;19.636;173643409;34;4.1031;1.0050
1706202289.000;1;10471403520;1;1;90;1;0;10;0.00;0.00;0;25.00;18.207;19.636;173643409;35;4.1053;1.0000
1706202296.000;1;10471403520;1;1;90;1;0;10;0.00;0.00;0;25.00;18.207;19.636;173643409;36;4.1087;1.0040
1706202316.000;1;10471403520;1;1;90;1;0;10;0.00;0.00;0;25.00;18.207;19.636;173643409;37;4.1153;1.0090
1706202346.000;1;10471403520;1;1;90;1;0;10;0.00;0.00;0;25.00;18.207;19.636;173643409;38;4.1199;1.0050
1706202346.001;1;10471403520;1;1;90;1;0;10;0.00;0.00;0;25.00;18.207;19.636;173643409;39;4.0994;-0.3350
1706202346.003;1;10471403520;1;1;90;1;0;10;0.00;0.00;0;25.00;18.207;19.636;173643409;40;4.0879;-0.9190
1706202346.010;1;10471403520;1;1;90;1;0;10;0.00;0.00;0;25.00;18.207;19.636;173643409;41;4.0833;-1.0030
1706202346.030;1;10471403520;1;1;90;1;0;10;0.00;0.00;0;25.00;18.207;19.636;173643409;42;4.0818;-1.0050
1706202346.100;1;10471403520;1;1;90;1;0;10;0.00;0.00;0;25.00;18.207;19.636;173643409;43;4.0800;-1.0060
1706202346.300;1;10471403520;1;1;90;1;0;10;0.00;0.00;0;25.00;18.207;19.636;173643409;44;4.0791;-1.0060
1706202347.000;1;10471403520;1;1;90;1;0;10;0.00;0.00;0;25.00;18.207;19.636;173643409;45;4.0769;-1.0040
1706202349.000;1;10471403520;1;1;90;1;0;10;0.00;0.00;0;25.00;18.207;19.636;173643409;46;4.0735;-1.0060
1706202356.000;1;10471403520;1;1;90;1;0;10;0.00;0.00;0;25.00;18.207;19.636;173643409;47;4.0667;-1.0020
1706202376.000;1;10471403520;1;1;90;1;0;10;0.00;0.00;0;25.00;18.207;19.636;173643409;48;4.0589;-0.9990
1706202406.000;1;10471403520;1;1;90;1;0;10;0.00;0.00;0;25.00;18.207;19.636;173643409;49;4.0523;-1.0050
1706202406.001;1;10471403520;1;1;90;1;0;10;0.00;0.00;0;25.00;18.207;19.636;173643409;50;4.0625;-0.3460
1706202406.003;1;10471403520;1;1;90;1;0;10;0.00;0.00;0;25.00;18.207;19.636;173643409;51;4.0687;-0.0390
1706202406.010;1;10471403520;1;1;90;1;0;10;0.00;0.00;0;25.00;18.207;19.636;173643409;52;4.0704;-0.0030
1706202406.030;1;10471403520;1;1;90;1;0;10;0.00;0.00;0;25.00;18.207;19.636;173643409;53;4.0718;0.0040
1706202406.100;1;10471403520;1;1;90;1;0;10;0.00;0.00;0;25.00;18.207;19.636;173643409;54;4.0719;-0.0040
1706202406.300;1;10471403520;1;1;90;1;0;10;0.00;0.00;0;25.00;18.207;19.636;173643409;55;4.0726;-0.0010
1706202407.000;1;10471403520;1;1;90;1;0;10;0.00;0.00;0;25.00;18.207;19.636;173643409;56;4.0735;-0.0010
1706202409.000;1;10471403520;1;1;90;1;0;10;0.00;0.00;0;25.00;18.207;19.636;173643409;57;4.0741;-0.0050
1706202416.000;1;10471403520;1;1;90;1;0;10;0.00;0.00;0;25.00;18.207;19.636;173643409;58;4.0776;0.0010
1706202436.000;1;10471403520;1;1;90;1;0;10;0.00;0.00;0;25.00;18.207;19.636;173643409;59;4.0796;-0.0020
1706202466.000;1;10471403520;1;1;90;1;0;10;0.00;0.00;0;25.00;18.207;19.636;173643409;60;4.0811;0.0030
1706221877.000;1;10476433920;0;0;90;1;0;10;0.00;0.00;0;1.66;29.894;40.755;175514645;0;4.0799;0.0000
1706221877.001;1;10476433920;0;0;90;1;0;10;0.00;0.00;0;1.66;29.894;40.755;175514645;1;4.0963;0.7880
1706221877.003;1;10476433920;0;0;90;1;0;10;0.00;0.00;0;1.66;29.894;40.755;175514645;2;4.1041;0.9800
1706221877.010;1;10476433920;0;0;90;1;0;10;0.00;0.00;0;1.66;29.894;40.755;175514645;3;4.1098;1.0010
1706221877.030;1;10476433920;0;0;90;1;0;10;0.00;0.00;0;1.66;29.894;40.755;175514645;4;4.1142;0.9980
1706221877.100;1;10476433920;0;0;90;1;0;10;0.00;0.00;0;1.66;29.894;40.755;175514645;5;4.1207;1.0010
1706221877.300;1;10476433920;0;0;90;1;0;10;0.00;0.00;0;1.66;29.894;40.755;175514645;6;4.1260;0.9940
1706221878.000;1;10476433920;0;0;90;1;0;10;0.00;0.00;0;1.66;29.894;40.755;175514645;7;4.1296;1.0000
1706221880.000;1;10476433920;0;0;90;1;0;10;0.00;0.00;0;1.66;29.894;40.755;175514645;8;4.1326;0.9970
1706221887.000;1;10476433920;0;0;90;1;0;10;0.00;0.00;0;1.66;29.894;40.755;175514645;9;4.1393;0.9960
1706221887.001;1;10476433920;0;0;90;1;0;10;0.00;0.00;0;1.66;29.894;40.755;175514645;10;4.1127;-0.3180
1706221887.003;1;10476433920;0;0;90;1;0;10;0.00;0.00;0;1.66;29.894;40.755;175514645;11;4.0925;-0.8890
1706221887.010;1;10476433920;0;0;90;1;0;10;0.00;0.00;0;1.66;29.894;40.755;175514645;12;4.0803;-0.9970
1706221887.030;1;10476433920;0;0;90;1;0;10;0.00;0.00;0;1.66;29.894;40.755;175514645;13;4.0713;-1.0000
1706221887.100;1;10476433920;0;0;90;1;0;10;0.00;0.00;0;1.66;29.894;40.755;175514645;14;4.0572;-0.9990
1706221887.300;1;10476433920;0;0;90;1;0;10;0.00;0.00;0;1.66;29.894;40.755;175514645;15;4.0465;-1.0000
