Repository: ShafayethJamil/Battery-Diagnostic-Using-LGN

# LGN Battery Diagnostics from Pulse Relaxation (HPPC)

Code and result files for the paper *"Lie Generator Networks Extract
EIS-Grade Battery Diagnostics from Pulse Relaxation Data"* (S. Jamil,
R. Kapadia). Preprint: [https://arxiv.org/abs/2605.15351].

Lie Generator Networks (LGN) extract electrochemical time constants from
~60 seconds of post-pulse voltage relaxation and reconstruct impedance-grade
diagnostics without dedicated EIS hardware. This repository contains the
reference implementation and the result files behind the paper's figures.

File: cell_plsv2_P001_1_S01_C10.csv (part 38 of 45)
timestamp_s;timestamp_origin;sd_block_id;cyc_charged;is_rt;soc_nom;age_type;age_temp;age_soc;age_chg_rate;age_dischg_rate;age_profile;t_avg_degC;r_ref_10ms_mOhm;r_ref_1s_mOhm;uptime_ticks;seq_nr;v_raw_V;i_raw_A
1706221888.000;1;10476433920;0;0;90;1;0;10;0.00;0.00;0;1.66;29.894;40.755;175514645;16;4.0417;-1.0030
1706221890.000;1;10476433920;0;0;90;1;0;10;0.00;0.00;0;1.66;29.894;40.755;175514645;17;4.0351;-1.0070
1706221897.000;1;10476433920;0;0;90;1;0;10;0.00;0.00;0;1.66;29.894;40.755;175514645;18;4.0264;-0.9960
1706221897.001;1;10476433920;0;0;90;1;0;10;0.00;0.00;0;1.66;29.894;40.755;175514645;19;4.0395;-0.3590
1706221897.003;1;10476433920;0;0;90;1;0;10;0.00;0.00;0;1.66;29.894;40.755;175514645;20;4.0502;-0.0430
1706221897.010;1;10476433920;0;0;90;1;0;10;0.00;0.00;0;1.66;29.894;40.755;175514645;21;4.0564;0.0010
1706221897.030;1;10476433920;0;0;90;1;0;10;0.00;0.00;0;1.66;29.894;40.755;175514645;22;4.0597;-0.0020
1706221897.100;1;10476433920;0;0;90;1;0;10;0.00;0.00;0;1.66;29.894;40.755;175514645;23;4.0671;0.0000
1706221897.300;1;10476433920;0;0;90;1;0;10;0.00;0.00;0;1.66;29.894;40.755;175514645;24;4.0726;0.0030
1706221898.000;1;10476433920;0;0;90;1;0;10;0.00;0.00;0;1.66;29.894;40.755;175514645;25;4.0744;-0.0020
1706221900.000;1;10476433920;0;0;90;1;0;10;0.00;0.00;0;1.66;29.894;40.755;175514645;26;4.0765;0.0000
1706221907.000;1;10476433920;0;0;90;1;0;10;0.00;0.00;0;1.66;29.894;40.755;175514645;27;4.0786;0.0030
1706221907.001;1;10476433920;0;0;90;1;0;10;0.00;0.00;0;1.66;29.894;40.755;175514645;28;4.0918;0.6630
1706221907.003;1;10476433920;0;0;90;1;0;10;0.00;0.00;0;1.66;29.894;40.755;175514645;29;4.1026;0.9690
1706221907.010;1;10476433920;0;0;90;1;0;10;0.00;0.00;0;1.66;29.894;40.755;175514645;30;4.1081;0.9960
1706221907.030;1;10476433920;0;0;90;1;0;10;0.00;0.00;0;1.66;29.894;40.755;175514645;31;4.1121;1.0000
1706221907.100;1;10476433920;0;0;90;1;0;10;0.00;0.00;0;1.66;29.894;40.755;175514645;32;4.1195;1.0030
1706221907.300;1;10476433920;0;0;90;1;0;10;0.00;0.00;0;1.66;29.894;40.755;175514645;33;4.1248;0.9990
1706221908.000;1;10476433920;0;0;90;1;0;10;0.00;0.00;0;1.66;29.894;40.755;175514645;34;4.1277;1.0000
1706221910.000;1;10476433920;0;0;90;1;0;10;0.00;0.00;0;1.66;29.894;40.755;175514645;35;4.1312;0.9960
1706221917.000;1;10476433920;0;0;90;1;0;10;0.00;0.00;0;1.66;29.894;40.755;175514645;36;4.1382;0.9970
1706221937.000;1;10476433920;0;0;90;1;0;10;0.00;0.00;0;1.66;29.894;40.755;175514645;37;4.1487;1.0050
1706221967.000;1;10476433920;0;0;90;1;0;10;0.00;0.00;0;1.66;29.894;40.755;175514645;38;4.1575;1.0070
1706221967.001;1;10476433920;0;0;90;1;0;10;0.00;0.00;0;1.66;29.894;40.755;175514645;39;4.1311;-0.3250
1706221967.003;1;10476433920;0;0;90;1;0;10;0.00;0.00;0;1.66;29.894;40.755;175514645;40;4.1118;-0.8810
1706221967.010;1;10476433920;0;0;90;1;0;10;0.00;0.00;0;1.66;29.894;40.755;175514645;41;4.0995;-0.9890
1706221967.030;1;10476433920;0;0;90;1;0;10;0.00;0.00;0;1.66;29.894;40.755;175514645;42;4.0899;-0.9960
1706221967.100;1;10476433920;0;0;90;1;0;10;0.00;0.00;0;1.66;29.894;40.755;175514645;43;4.0750;-1.0010
1706221967.300;1;10476433920;0;0;90;1;0;10;0.00;0.00;0;1.66;29.894;40.755;175514645;44;4.0638;-0.9980
1706221968.000;1;10476433920;0;0;90;1;0;10;0.00;0.00;0;1.66;29.894;40.755;175514645;45;4.0579;-0.9930
1706221970.000;1;10476433920;0;0;90;1;0;10;0.00;0.00;0;1.66;29.894;40.755;175514645;46;4.0521;-0.9930
1706221977.000;1;10476433920;0;0;90;1;0;10;0.00;0.00;0;1.66;29.894;40.755;175514645;47;4.0407;-1.0020
1706221997.000;1;10476433920;0;0;90;1;0;10;0.00;0.00;0;1.66;29.894;40.755;175514645;48;4.0253;-1.0040
1706222027.000;1;10476433920;0;0;90;1;0;10;0.00;0.00;0;1.66;29.894;40.755;175514645;49;4.0138;-1.0020
1706222027.001;1;10476433920;0;0;90;1;0;10;0.00;0.00;0;1.66;29.894;40.755;175514645;50;4.0261;-0.3560
1706222027.003;1;10476433920;0;0;90;1;0;10;0.00;0.00;0;1.66;29.894;40.755;175514645;51;4.0369;-0.0390
1706222027.010;1;10476433920;0;0;90;1;0;10;0.00;0.00;0;1.66;29.894;40.755;175514645;52;4.0429;0.0010
1706222027.030;1;10476433920;0;0;90;1;0;10;0.00;0.00;0;1.66;29.894;40.755;175514645;53;4.0472;-0.0020
1706222027.100;1;10476433920;0;0;90;1;0;10;0.00;0.00;0;1.66;29.894;40.755;175514645;54;4.0543;0.0000
1706222027.300;1;10476433920;0;0;90;1;0;10;0.00;0.00;0;1.66;29.894;40.755;175514645;55;4.0594;0.0000
1706222028.000;1;10476433920;0;0;90;1;0;10;0.00;0.00;0;1.66;29.894;40.755;175514645;56;4.0618;0.0000
1706222030.000;1;10476433920;0;0;90;1;0;10;0.00;0.00;0;1.66;29.894;40.755;175514645;57;4.0655;0.0010
1706222037.000;1;10476433920;0;0;90;1;0;10;0.00;0.00;0;1.66;29.894;40.755;175514645;58;4.0696;-0.0020
1706222057.000;1;10476433920;0;0;90;1;0;10;0.00;0.00;0;1.66;29.894;40.755;175514645;59;4.0738;-0.0050
1706222087.000;1;10476433920;0;0;90;1;0;10;0.00;0.00;0;1.66;29.894;40.755;175514645;60;4.0770;-0.0010
1706226918.000;1;10477730304;0;0;70;1;0;10;0.00;0.00;0;1.68;29.315;36.961;175995225;0;3.9459;-0.0020
1706226918.001;1;10477730304;0;0;70;1;0;10;0.00;0.00;0;1.68;29.315;36.961;175995225;1;3.9624;0.7980
1706226918.003;1;10477730304;0;0;70;1;0;10;0.00;0.00;0;1.68;29.315;36.961;175995225;2;3.9701;0.9790
1706226918.010;1;10477730304;0;0;70;1;0;10;0.00;0.00;0;1.68;29.315;36.961;175995225;3;3.9753;1.0010
1706226918.030;1;10477730304;0;0;70;1;0;10;0.00;0.00;0;1.68;29.315;36.961;175995225;4;3.9788;0.9970
1706226918.100;1;10477730304;0;0;70;1;0;10;0.00;0.00;0;1.68;29.315;36.961;175995225;5;3.9830;1.0020
1706226918.300;1;10477730304;0;0;70;1;0;10;0.00;0.00;0;1.68;29.315;36.961;175995225;6;3.9848;0.9990
1706226919.000;1;10477730304;0;0;70;1;0;10;0.00;0.00;0;1.68;29.315;36.961;175995225;7;3.9868;1.0010
1706226921.000;1;10477730304;0;0;70;1;0;10;0.00;0.00;0;1.68;29.315;36.961;175995225;8;3.9908;1.0000
1706226928.000;1;10477730304;0;0;70;1;0;10;0.00;0.00;0;1.68;29.315;36.961;175995225;9;3.9986;0.9980
1706226928.001;1;10477730304;0;0;70;1;0;10;0.00;0.00;0;1.68;29.315;36.961;175995225;10;3.9725;-0.3110
1706226928.003;1;10477730304;0;0;70;1;0;10;0.00;0.00;0;1.68;29.315;36.961;175995225;11;3.9532;-0.8960
1706226928.010;1;10477730304;0;0;70;1;0;10;0.00;0.00;0;1.68;29.315;36.961;175995225;12;3.9409;-1.0000
1706226928.030;1;10477730304;0;0;70;1;0;10;0.00;0.00;0;1.68;29.315;36.961;175995225;13;3.9336;-1.0000
1706226928.100;1;10477730304;0;0;70;1;0;10;0.00;0.00;0;1.68;29.315;36.961;175995225;14;3.9256;-0.9990
1706226928.300;1;10477730304;0;0;70;1;0;10;0.00;0.00;0;1.68;29.315;36.961;175995225;15;3.9228;-0.9960
1706226929.000;1;10477730304;0;0;70;1;0;10;0.00;0.00;0;1.68;29.315;36.961;175995225;16;3.9184;-0.9970
1706226931.000;1;10477730304;0;0;70;1;0;10;0.00;0.00;0;1.68;29.315;36.961;175995225;17;3.9121;-1.0010
1706226938.000;1;10477730304;0;0;70;1;0;10;0.00;0.00;0;1.68;29.315;36.961;175995225;18;3.9013;-0.9980
1706226938.001;1;10477730304;0;0;70;1;0;10;0.00;0.00;0;1.68;29.315;36.961;175995225;19;3.9139;-0.3570
1706226938.003;1;10477730304;0;0;70;1;0;10;0.00;0.00;0;1.68;29.315;36.961;175995225;20;3.9243;-0.0430
1706226938.010;1;10477730304;0;0;70;1;0;10;0.00;0.00;0;1.68;29.315;36.961;175995225;21;3.9302;-0.0020
1706226938.030;1;10477730304;0;0;70;1;0;10;0.00;0.00;0;1.68;29.315;36.961;175995225;22;3.9339;-0.0010
1706226938.100;1;10477730304;0;0;70;1;0;10;0.00;0.00;0;1.68;29.315;36.961;175995225;23;3.9374;-0.0020
1706226938.300;1;10477730304;0;0;70;1;0;10;0.00;0.00;0;1.68;29.315;36.961;175995225;24;3.9388;-0.0010
1706226939.000;1;10477730304;0;0;70;1;0;10;0.00;0.00;0;1.68;29.315;36.961;175995225;25;3.9407;-0.0040
1706226941.000;1;10477730304;0;0;70;1;0;10;0.00;0.00;0;1.68;29.315;36.961;175995225;26;3.9428;0.0000
1706226948.000;1;10477730304;0;0;70;1;0;10;0.00;0.00;0;1.68;29.315;36.961;175995225;27;3.9445;-0.0030
1706226948.001;1;10477730304;0;0;70;1;0;10;0.00;0.00;0;1.68;29.315;36.961;175995225;28;3.9580;0.6760
1706226948.003;1;10477730304;0;0;70;1;0;10;0.00;0.00;0;1.68;29.315;36.961;175995225;29;3.9680;0.9700
1706226948.010;1;10477730304;0;0;70;1;0;10;0.00;0.00;0;1.68;29.315;36.961;175995225;30;3.9731;0.9980
1706226948.030;1;10477730304;0;0;70;1;0;10;0.00;0.00;0;1.68;29.315;36.961;175995225;31;3.9763;0.9940
1706226948.100;1;10477730304;0;0;70;1;0;10;0.00;0.00;0;1.68;29.315;36.961;175995225;32;3.9803;0.9980
1706226948.300;1;10477730304;0;0;70;1;0;10;0.00;0.00;0;1.68;29.315;36.961;175995225;33;3.9830;1.0040
1706226949.000;1;10477730304;0;0;70;1;0;10;0.00;0.00;0;1.68;29.315;36.961;175995225;34;3.9852;0.9980
1706226951.000;1;10477730304;0;0;70;1;0;10;0.00;0.00;0;1.68;29.315;36.961;175995225;35;3.9890;0.9980
1706226958.000;1;10477730304;0;0;70;1;0;10;0.00;0.00;0;1.68;29.315;36.961;175995225;36;3.9981;1.0060
1706226978.000;1;10477730304;0;0;70;1;0;10;0.00;0.00;0;1.68;29.315;36.961;175995225;37;4.0095;0.9980
1706227008.000;1;10477730304;0;0;70;1;0;10;0.00;0.00;0;1.68;29.315;36.961;175995225;38;4.0190;1.0040
1706227008.001;1;10477730304;0;0;70;1;0;10;0.00;0.00;0;1.68;29.315;36.961;175995225;39;3.9934;-0.3110
1706227008.003;1;10477730304;0;0;70;1;0;10;0.00;0.00;0;1.68;29.315;36.961;175995225;40;3.9735;-0.8950
1706227008.010;1;10477730304;0;0;70;1;0;10;0.00;0.00;0;1.68;29.315;36.961;175995225;41;3.9617;-0.9980
1706227008.030;1;10477730304;0;0;70;1;0;10;0.00;0.00;0;1.68;29.315;36.961;175995225;42;3.9543;-1.0050
1706227008.100;1;10477730304;0;0;70;1;0;10;0.00;0.00;0;1.68;29.315;36.961;175995225;43;3.9466;-0.9970
1706227008.300;1;10477730304;0;0;70;1;0;10;0.00;0.00;0;1.68;29.315;36.961;175995225;44;3.9435;-0.9970
1706227009.000;1;10477730304;0;0;70;1;0;10;0.00;0.00;0;1.68;29.315;36.961;175995225;45;3.9390;-1.0000
1706227011.000;1;10477730304;0;0;70;1;0;10;0.00;0.00;0;1.68;29.315;36.961;175995225;46;3.9325;-1.0050
1706227018.000;1;10477730304;0;0;70;1;0;10;0.00;0.00;0;1.68;29.315;36.961;175995225;47;3.9211;-1.0000
1706227038.000;1;10477730304;0;0;70;1;0;10;0.00;0.00;0;1.68;29.315;36.961;175995225;48;3.9019;-1.0040
1706227068.000;1;10477730304;0;0;70;1;0;10;0.00;0.00;0;1.68;29.315;36.961;175995225;49;3.8846;-1.0040
1706227068.001;1;10477730304;0;0;70;1;0;10;0.00;0.00;0;1.68;29.315;36.961;175995225;50;3.8972;-0.3550
1706227068.003;1;10477730304;0;0;70;1;0;10;0.00;0.00;0;1.68;29.315;36.961;175995225;51;3.9080;-0.0410
1706227068.010;1;10477730304;0;0;70;1;0;10;0.00;0.00;0;1.68;29.315;36.961;175995225;52;3.9133;0.0000
1706227068.030;1;10477730304;0;0;70;1;0;10;0.00;0.00;0;1.68;29.315;36.961;175995225;53;3.9166;-0.0020
1706227068.100;1;10477730304;0;0;70;1;0;10;0.00;0.00;0;1.68;29.315;36.961;175995225;54;3.9208;0.0000
1706227068.300;1;10477730304;0;0;70;1;0;10;0.00;0.00;0;1.68;29.315;36.961;175995225;55;3.9222;0.0020
1706227069.000;1;10477730304;0;0;70;1;0;10;0.00;0.00;0;1.68;29.315;36.961;175995225;56;3.9245;-0.0020
1706227071.000;1;10477730304;0;0;70;1;0;10;0.00;0.00;0;1.68;29.315;36.961;175995225;57;3.9277;0.0000
1706227078.000;1;10477730304;0;0;70;1;0;10;0.00;0.00;0;1.68;29.315;36.961;175995225;58;3.9319;-0.0030
1706227098.000;1;10477730304;0;0;70;1;0;10;0.00;0.00;0;1.68;29.315;36.961;175995225;59;3.9383;0.0010
1706227128.000;1;10477730304;0;0;70;1;0;10;0.00;0.00;0;1.68;29.315;36.961;175995225;60;3.9422;0.0000
1706231708.000;1;10478960640;0;0;50;1;0;10;0.00;0.00;0;1.68;28.502;34.914;176452236;0;3.7447;0.0010
1706231708.001;1;10478960640;0;0;50;1;0;10;0.00;0.00;0;1.68;28.502;34.914;176452236;1;3.7615;0.8000
1706231708.003;1;10478960640;0;0;50;1;0;10;0.00;0.00;0;1.68;28.502;34.914;176452236;2;3.7684;0.9840
1706231708.010;1;10478960640;0;0;50;1;0;10;0.00;0.00;0;1.68;28.502;34.914;176452236;3;3.7730;0.9930
1706231708.030;1;10478960640;0;0;50;1;0;10;0.00;0.00;0;1.68;28.502;34.914;176452236;4;3.7766;1.0020
1706231708.100;1;10478960640;0;0;50;1;0;10;0.00;0.00;0;1.68;28.502;34.914;176452236;5;3.7796;1.0000
1706231708.300;1;10478960640;0;0;50;1;0;10;0.00;0.00;0;1.68;28.502;34.914;176452236;6;3.7810;1.0000
1706231709.000;1;10478960640;0;0;50;1;0;10;0.00;0.00;0;1.68;28.502;34.914;176452236;7;3.7837;1.0030
1706231711.000;1;10478960640;0;0;50;1;0;10;0.00;0.00;0;1.68;28.502;34.914;176452236;8;3.7863;0.9990
1706231718.000;1;10478960640;0;0;50;1;0;10;0.00;0.00;0;1.68;28.502;34.914;176452236;9;3.7930;1.0040
1706231718.001;1;10478960640;0;0;50;1;0;10;0.00;0.00;0;1.68;28.502;34.914;176452236;10;3.7678;-0.3140
1706231718.003;1;10478960640;0;0;50;1;0;10;0.00;0.00;0;1.68;28.502;34.914;176452236;11;3.7483;-0.9030
1706231718.010;1;10478960640;0;0;50;1;0;10;0.00;0.00;0;1.68;28.502;34.914;176452236;12;3.7365;-0.9950
1706231718.030;1;10478960640;0;0;50;1;0;10;0.00;0.00;0;1.68;28.502;34.914;176452236;13;3.7288;-1.0020
1706231718.100;1;10478960640;0;0;50;1;0;10;0.00;0.00;0;1.68;28.502;34.914;176452236;14;3.7233;-1.0010
1706231718.300;1;10478960640;0;0;50;1;0;10;0.00;0.00;0;1.68;28.502;34.914;176452236;15;3.7202;-1.0000
1706231719.000;1;10478960640;0;0;50;1;0;10;0.00;0.00;0;1.68;28.502;34.914;176452236;16;3.7169;-1.0000
1706231721.000;1;10478960640;0;0;50;1;0;10;0.00;0.00;0;1.68;28.502;34.914;176452236;17;3.7106;-1.0030
1706231728.000;1;10478960640;0;0;50;1;0;10;0.00;0.00;0;1.68;28.502;34.914;176452236;18;3.7023;-1.0000
1706231728.001;1;10478960640;0;0;50;1;0;10;0.00;0.00;0;1.68;28.502;34.914;176452236;19;3.7152;-0.3490
1706231728.003;1;10478960640;0;0;50;1;0;10;0.00;0.00;0;1.68;28.502;34.914;176452236;20;3.7249;-0.0460
1706231728.010;1;10478960640;0;0;50;1;0;10;0.00;0.00;0;1.68;28.502;34.914;176452236;21;3.7308;-0.0010
1706231728.030;1;10478960640;0;0;50;1;0;10;0.00;0.00;0;1.68;28.502;34.914;176452236;22;3.7342;-0.0010
1706231728.100;1;10478960640;0;0;50;1;0;10;0.00;0.00;0;1.68;28.502;34.914;176452236;23;3.7369;0.0000
1706231728.300;1;10478960640;0;0;50;1;0;10;0.00;0.00;0;1.68;28.502;34.914;176452236;24;3.7392;0.0000
1706231729.000;1;10478960640;0;0;50;1;0;10;0.00;0.00;0;1.68;28.502;34.914;176452236;25;3.7400;0.0010
1706231731.000;1;10478960640;0;0;50;1;0;10;0.00;0.00;0;1.68;28.502;34.914;176452236;26;3.7413;0.0000
1706231738.000;1;10478960640;0;0;50;1;0;10;0.00;0.00;0;1.68;28.502;34.914;176452236;27;3.7430;0.0080
1706231738.001;1;10478960640;0;0;50;1;0;10;0.00;0.00;0;1.68;28.502;34.914;176452236;28;3.7560;0.6640
1706231738.003;1;10478960640;0;0;50;1;0;10;0.00;0.00;0;1.68;28.502;34.914;176452236;29;3.7663;0.9660
1706231738.010;1;10478960640;0;0;50;1;0;10;0.00;0.00;0;1.68;28.502;34.914;176452236;30;3.7720;0.9950
1706231738.030;1;10478960640;0;0;50;1;0;10;0.00;0.00;0;1.68;28.502;34.914;176452236;31;3.7750;1.0000
1706231738.100;1;10478960640;0;0;50;1;0;10;0.00;0.00;0;1.68;28.502;34.914;176452236;32;3.7785;1.0020
1706231738.300;1;10478960640;0;0;50;1;0;10;0.00;0.00;0;1.68;28.502;34.914;176452236;33;3.7795;0.9940
1706231739.000;1;10478960640;0;0;50;1;0;10;0.00;0.00;0;1.68;28.502;34.914;176452236;34;3.7817;0.9960
1706231741.000;1;10478960640;0;0;50;1;0;10;0.00;0.00;0;1.68;28.502;34.914;176452236;35;3.7851;1.0030
1706231748.000;1;10478960640;0;0;50;1;0;10;0.00;0.00;0;1.68;28.502;34.914;176452236;36;3.7930;1.0090
1706231768.000;1;10478960640;0;0;50;1;0;10;0.00;0.00;0;1.68;28.502;34.914;176452236;37;3.8035;0.9900
1706231798.000;1;10478960640;0;0;50;1;0;10;0.00;0.00;0;1.68;28.502;34.914;176452236;38;3.8134;0.9960
1706231798.001;1;10478960640;0;0;50;1;0;10;0.00;0.00;0;1.68;28.502;34.914;176452236;39;3.7879;-0.3160
1706231798.003;1;10478960640;0;0;50;1;0;10;0.00;0.00;0;1.68;28.502;34.914;176452236;40;3.7688;-0.9090
1706231798.010;1;10478960640;0;0;50;1;0;10;0.00;0.00;0;1.68;28.502;34.914;176452236;41;3.7566;-0.9960
1706231798.030;1;10478960640;0;0;50;1;0;10;0.00;0.00;0;1.68;28.502;34.914;176452236;42;3.7498;-1.0040
1706231798.100;1;10478960640;0;0;50;1;0;10;0.00;0.00;0;1.68;28.502;34.914;176452236;43;3.7436;-1.0000
1706231798.300;1;10478960640;0;0;50;1;0;10;0.00;0.00;0;1.68;28.502;34.914;176452236;44;3.7408;-1.0000
1706231799.000;1;10478960640;0;0;50;1;0;10;0.00;0.00;0;1.68;28.502;34.914;176452236;45;3.7367;-1.0040
1706231801.000;1;10478960640;0;0;50;1;0;10;0.00;0.00;0;1.68;28.502;34.914;176452236;46;3.7311;-0.9950
1706231808.000;1;10478960640;0;0;50;1;0;10;0.00;0.00;0;1.68;28.502;34.914;176452236;47;3.7194;-0.9990
1706231828.000;1;10478960640;0;0;50;1;0;10;0.00;0.00;0;1.68;28.502;34.914;176452236;48;3.7020;-1.0010
1706231858.000;1;10478960640;0;0;50;1;0;10;0.00;0.00;0;1.68;28.502;34.914;176452236;49;3.6871;-1.0050
1706231858.001;1;10478960640;0;0;50;1;0;10;0.00;0.00;0;1.68;28.502;34.914;176452236;50;3.7005;-0.3520
1706231858.003;1;10478960640;0;0;50;1;0;10;0.00;0.00;0;1.68;28.502;34.914;176452236;51;3.7103;-0.0450
1706231858.010;1;10478960640;0;0;50;1;0;10;0.00;0.00;0;1.68;28.502;34.914;176452236;52;3.7159;0.0000
1706231858.030;1;10478960640;0;0;50;1;0;10;0.00;0.00;0;1.68;28.502;34.914;176452236;53;3.7191;0.0010
1706231858.100;1;10478960640;0;0;50;1;0;10;0.00;0.00;0;1.68;28.502;34.914;176452236;54;3.7224;0.0040
1706231858.300;1;10478960640;0;0;50;1;0;10;0.00;0.00;0;1.68;28.502;34.914;176452236;55;3.7234;0.0010
1706231859.000;1;10478960640;0;0;50;1;0;10;0.00;0.00;0;1.68;28.502;34.914;176452236;56;3.7257;0.0000
1706231861.000;1;10478960640;0;0;50;1;0;10;0.00;0.00;0;1.68;28.502;34.914;176452236;57;3.7279;0.0030
1706231868.000;1;10478960640;0;0;50;1;0;10;0.00;0.00;0;1.68;28.502;34.914;176452236;58;3.7321;-0.0040
1706231888.000;1;10478960640;0;0;50;1;0;10;0.00;0.00;0;1.68;28.502;34.914;176452236;59;3.7379;0.0000
1706231918.000;1;10478960640;0;0;50;1;0;10;0.00;0.00;0;1.68;28.502;34.914;176452236;60;3.7403;0.0000
1706237521.000;1;10480453632;0;0;30;1;0;10;0.00;0.00;0;1.72;29.157;35.795;177006441;0;3.5890;-0.0020
1706237521.001;1;10480453632;0;0;30;1;0;10;0.00;0.00;0;1.72;29.157;35.795;177006441;1;3.6059;0.7990
1706237521.003;1;10480453632;0;0;30;1;0;10;0.00;0.00;0;1.72;29.157;35.795;177006441;2;3.6132;0.9820
1706237521.010;1;10480453632;0;0;30;1;0;10;0.00;0.00;0;1.72;29.157;35.795;177006441;3;3.6183;1.0040
1706237521.030;1;10480453632;0;0;30;1;0;10;0.00;0.00;0;1.72;29.157;35.795;177006441;4;3.6219;0.9950
1706237521.100;1;10480453632;0;0;30;1;0;10;0.00;0.00;0;1.72;29.157;35.795;177006441;5;3.6248;0.9980
1706237521.300;1;10480453632;0;0;30;1;0;10;0.00;0.00;0;1.72;29.157;35.795;177006441;6;3.6267;0.9990
1706237522.000;1;10480453632;0;0;30;1;0;10;0.00;0.00;0;1.72;29.157;35.795;177006441;7;3.6285;1.0010
1706237524.000;1;10480453632;0;0;30;1;0;10;0.00;0.00;0;1.72;29.157;35.795;177006441;8;3.6315;1.0030
1706237531.000;1;10480453632;0;0;30;1;0;10;0.00;0.00;0;1.72;29.157;35.795;177006441;9;3.6374;0.9980
1706237531.001;1;10480453632;0;0;30;1;0;10;0.00;0.00;0;1.72;29.157;35.795;177006441;10;3.6119;-0.3080
1706237531.003;1;10480453632;0;0;30;1;0;10;0.00;0.00;0;1.72;29.157;35.795;177006441;11;3.5918;-0.9120
1706237531.010;1;10480453632;0;0;30;1;0;10;0.00;0.00;0;1.72;29.157;35.795;177006441;12;3.5798;-0.9980
1706237531.030;1;10480453632;0;0;30;1;0;10;0.00;0.00;0;1.72;29.157;35.795;177006441;13;3.5721;-0.9990
1706237531.100;1;10480453632;0;0;30;1;0;10;0.00;0.00;0;1.72;29.157;35.795;177006441;14;3.5666;-0.9940
1706237531.300;1;10480453632;0;0;30;1;0;10;0.00;0.00;0;1.72;29.157;35.795;177006441;15;3.5631;-0.9980
1706237532.000;1;10480453632;0;0;30;1;0;10;0.00;0.00;0;1.72;29.157;35.795;177006441;16;3.5604;-0.9980
1706237534.000;1;10480453632;0;0;30;1;0;10;0.00;0.00;0;1.72;29.157;35.795;177006441;17;3.5548;-1.0080
1706237541.000;1;10480453632;0;0;30;1;0;10;0.00;0.00;0;1.72;29.157;35.795;177006441;18;3.5471;-1.0010
1706237541.001;1;10480453632;0;0;30;1;0;10;0.00;0.00;0;1.72;29.157;35.795;177006441;19;3.5593;-0.3510
1706237541.003;1;10480453632;0;0;30;1;0;10;0.00;0.00;0;1.72;29.157;35.795;177006441;20;3.5697;-0.0430
1706237541.010;1;10480453632;0;0;30;1;0;10;0.00;0.00;0;1.72;29.157;35.795;177006441;21;3.5755;-0.0050
1706237541.030;1;10480453632;0;0;30;1;0;10;0.00;0.00;0;1.72;29.157;35.795;177006441;22;3.5791;0.0020
1706237541.100;1;10480453632;0;0;30;1;0;10;0.00;0.00;0;1.72;29.157;35.795;177006441;23;3.5817;-0.0060
1706237541.300;1;10480453632;0;0;30;1;0;10;0.00;0.00;0;1.72;29.157;35.795;177006441;24;3.5834;-0.0050
1706237542.000;1;10480453632;0;0;30;1;0;10;0.00;0.00;0;1.72;29.157;35.795;177006441;25;3.5853;-0.0060
1706237544.000;1;10480453632;0;0;30;1;0;10;0.00;0.00;0;1.72;29.157;35.795;177006441;26;3.5860;-0.0040
1706237551.000;1;10480453632;0;0;30;1;0;10;0.00;0.00;0;1.72;29.157;35.795;177006441;27;3.5879;0.0060
1706237551.001;1;10480453632;0;0;30;1;0;10;0.00;0.00;0;1.72;29.157;35.795;177006441;28;3.6013;0.6720
1706237551.003;1;10480453632;0;0;30;1;0;10;0.00;0.00;0;1.72;29.157;35.795;177006441;29;3.6113;0.9750
1706237551.010;1;10480453632;0;0;30;1;0;10;0.00;0.00;0;1.72;29.157;35.795;177006441;30;3.6174;1.0030
1706237551.030;1;10480453632;0;0;30;1;0;10;0.00;0.00;0;1.72;29.157;35.795;177006441;31;3.6203;0.9990
1706237551.100;1;10480453632;0;0;30;1;0;10;0.00;0.00;0;1.72;29.157;35.795;177006441;32;3.6238;1.0040
1706237551.300;1;10480453632;0;0;30;1;0;10;0.00;0.00;0;1.72;29.157;35.795;177006441;33;3.6251;0.9980
1706237552.000;1;10480453632;0;0;30;1;0;10;0.00;0.00;0;1.72;29.157;35.795;177006441;34;3.6268;0.9970
1706237554.000;1;10480453632;0;0;30;1;0;10;0.00;0.00;0;1.72;29.157;35.795;177006441;35;3.6302;1.0100
1706237561.000;1;10480453632;0;0;30;1;0;10;0.00;0.00;0;1.72;29.157;35.795;177006441;36;3.6367;1.0030
1706237581.000;1;10480453632;0;0;30;1;0;10;0.00;0.00;0;1.72;29.157;35.795;177006441;37;3.6477;1.0060
1706237611.000;1;10480453632;0;0;30;1;0;10;0.00;0.00;0;1.72;29.157;35.795;177006441;38;3.6584;0.9980
1706237611.001;1;10480453632;0;0;30;1;0;10;0.00;0.00;0;1.72;29.157;35.795;177006441;39;3.6326;-0.3050
1706237611.003;1;10480453632;0;0;30;1;0;10;0.00;0.00;0;1.72;29.157;35.795;177006441;40;3.6127;-0.9100
1706237611.010;1;10480453632;0;0;30;1;0;10;0.00;0.00;0;1.72;29.157;35.795;177006441;41;3.6002;-1.0000
1706237611.030;1;10480453632;0;0;30;1;0;10;0.00;0.00;0;1.72;29.157;35.795;177006441;42;3.5934;-0.9970
1706237611.100;1;10480453632;0;0;30;1;0;10;0.00;0.00;0;1.72;29.157;35.795;177006441;43;3.5877;-0.9990
1706237611.300;1;10480453632;0;0;30;1;0;10;0.00;0.00;0;1.72;29.157;35.795;177006441;44;3.5843;-1.0010
1706237612.000;1;10480453632;0;0;30;1;0;10;0.00;0.00;0;1.72;29.157;35.795;177006441;45;3.5809;-1.0020
1706237614.000;1;10480453632;0;0;30;1;0;10;0.00;0.00;0;1.72;29.157;35.795;177006441;46;3.5756;-1.0060
1706237621.000;1;10480453632;0;0;30;1;0;10;0.00;0.00;0;1.72;29.157;35.795;177006441;47;3.5653;-0.9980
1706237641.000;1;10480453632;0;0;30;1;0;10;0.00;0.00;0;1.72;29.157;35.795;177006441;48;3.5480;-0.9990
1706237671.000;1;10480453632;0;0;30;1;0;10;0.00;0.00;0;1.72;29.157;35.795;177006441;49;3.5333;-0.9990
1706237671.001;1;10480453632;0;0;30;1;0;10;0.00;0.00;0;1.72;29.157;35.795;177006441;50;3.5460;-0.3490
1706237671.003;1;10480453632;0;0;30;1;0;10;0.00;0.00;0;1.72;29.157;35.795;177006441;51;3.5565;-0.0420
1706237671.010;1;10480453632;0;0;30;1;0;10;0.00;0.00;0;1.72;29.157;35.795;177006441;52;3.5620;0.0000
1706237671.030;1;10480453632;0;0;30;1;0;10;0.00;0.00;0;1.72;29.157;35.795;177006441;53;3.5658;0.0010
1706237671.100;1;10480453632;0;0;30;1;0;10;0.00;0.00;0;1.72;29.157;35.795;177006441;54;3.5690;0.0020
1706237671.300;1;10480453632;0;0;30;1;0;10;0.00;0.00;0;1.72;29.157;35.795;177006441;55;3.5699;0.0020
1706237672.000;1;10480453632;0;0;30;1;0;10;0.00;0.00;0;1.72;29.157;35.795;177006441;56;3.5721;0.0000
1706237674.000;1;10480453632;0;0;30;1;0;10;0.00;0.00;0;1.72;29.157;35.795;177006441;57;3.5745;-0.0020
1706237681.000;1;10480453632;0;0;30;1;0;10;0.00;0.00;0;1.72;29.157;35.795;177006441;58;3.5782;-0.0040
1706237701.000;1;10480453632;0;0;30;1;0;10;0.00;0.00;0;1.72;29.157;35.795;177006441;59;3.5834;0.0000
1706237731.000;1;10480453632;0;0;30;1;0;10;0.00;0.00;0;1.72;29.157;35.795;177006441;60;3.5853;-0.0010
1706241765.000;1;10481545216;0;0;10;1;0;10;0.00;0.00;0;1.88;30.923;45.155;177411280;0;3.2905;-0.0010
1706241765.001;1;10481545216;0;0;10;1;0;10;0.00;0.00;0;1.88;30.923;45.155;177411280;1;3.3065;0.7860
1706241765.003;1;10481545216;0;0;10;1;0;10;0.00;0.00;0;1.88;30.923;45.155;177411280;2;3.3159;0.9840
1706241765.010;1;10481545216;0;0;10;1;0;10;0.00;0.00;0;1.88;30.923;45.155;177411280;3;3.3213;0.9960
1706241765.030;1;10481545216;0;0;10;1;0;10;0.00;0.00;0;1.88;30.923;45.155;177411280;4;3.3264;0.9950
1706241765.100;1;10481545216;0;0;10;1;0;10;0.00;0.00;0;1.88;30.923;45.155;177411280;5;3.3356;0.9980
1706241765.300;1;10481545216;0;0;10;1;0;10;0.00;0.00;0;1.88;30.923;45.155;177411280;6;3.3453;1.0010
1706241766.000;1;10481545216;0;0;10;1;0;10;0.00;0.00;0;1.88;30.923;45.155;177411280;7;3.3523;1.0040
1706241768.000;1;10481545216;0;0;10;1;0;10;0.00;0.00;0;1.88;30.923;45.155;177411280;8;3.3571;1.0010
1706241775.000;1;10481545216;0;0;10;1;0;10;0.00;0.00;0;1.88;30.923;45.155;177411280;9;3.3699;1.0000
1706241775.001;1;10481545216;0;0;10;1;0;10;0.00;0.00;0;1.88;30.923;45.155;177411280;10;3.3439;-0.2940
1706241775.003;1;10481545216;0;0;10;1;0;10;0.00;0.00;0;1.88;30.923;45.155;177411280;11;3.3228;-0.9190
1706241775.010;1;10481545216;0;0;10;1;0;10;0.00;0.00;0;1.88;30.923;45.155;177411280;12;3.3087;-1.0020
1706241775.030;1;10481545216;0;0;10;1;0;10;0.00;0.00;0;1.88;30.923;45.155;177411280;13;3.2984;-0.9960
1706241775.100;1;10481545216;0;0;10;1;0;10;0.00;0.00;0;1.88;30.923;45.155;177411280;14;3.2824;-0.9990
1706241775.300;1;10481545216;0;0;10;1;0;10;0.00;0.00;0;1.88;30.923;45.155;177411280;15;3.2636;-1.0040
1706241776.000;1;10481545216;0;0;10;1;0;10;0.00;0.00;0;1.88;30.923;45.155;177411280;16;3.2486;-0.9960
1706241778.000;1;10481545216;0;0;10;1;0;10;0.00;0.00;0;1.88;30.923;45.155;177411280;17;3.2355;-1.0020
1706241785.000;1;10481545216;0;0;10;1;0;10;0.00;0.00;0;1.88;30.923;45.155;177411280;18;3.2153;-1.0030
1706241785.001;1;10481545216;0;0;10;1;0;10;0.00;0.00;0;1.88;30.923;45.155;177411280;19;3.2287;-0.3410
1706241785.003;1;10481545216;0;0;10;1;0;10;0.00;0.00;0;1.88;30.923;45.155;177411280;20;3.2384;-0.0530
1706241785.010;1;10481545216;0;0;10;1;0;10;0.00;0.00;0;1.88;30.923;45.155;177411280;21;3.2458;0.0030
1706241785.030;1;10481545216;0;0;10;1;0;10;0.00;0.00;0;1.88;30.923;45.155;177411280;22;3.2509;0.0010
1706241785.100;1;10481545216;0;0;10;1;0;10;0.00;0.00;0;1.88;30.923;45.155;177411280;23;3.2603;0.0010
1706241785.300;1;10481545216;0;0;10;1;0;10;0.00;0.00;0;1.88;30.923;45.155;177411280;24;3.2725;-0.0020
1706241786.000;1;10481545216;0;0;10;1;0;10;0.00;0.00;0;1.88;30.923;45.155;177411280;25;3.2831;0.0040
1706241788.000;1;10481545216;0;0;10;1;0;10;0.00;0.00;0;1.88;30.923;45.155;177411280;26;3.2864;-0.0020
1706241795.000;1;10481545216;0;0;10;1;0;10;0.00;0.00;0;1.88;30.923;45.155;177411280;27;3.2888;-0.0020
1706241795.001;1;10481545216;0;0;10;1;0;10;0.00;0.00;0;1.88;30.923;45.155;177411280;28;3.3019;0.6560
1706241795.003;1;10481545216;0;0;10;1;0;10;0.00;0.00;0;1.88;30.923;45.155;177411280;29;3.3127;0.9730
1706241795.010;1;10481545216;0;0;10;1;0;10;0.00;0.00;0;1.88;30.923;45.155;177411280;30;3.3192;1.0020
1706241795.030;1;10481545216;0;0;10;1;0;10;0.00;0.00;0;1.88;30.923;45.155;177411280;31;3.3245;0.9980
1706241795.100;1;10481545216;0;0;10;1;0;10;0.00;0.00;0;1.88;30.923;45.155;177411280;32;3.3333;1.0000
1706241795.300;1;10481545216;0;0;10;1;0;10;0.00;0.00;0;1.88;30.923;45.155;177411280;33;3.3433;0.9930
1706241796.000;1;10481545216;0;0;10;1;0;10;0.00;0.00;0;1.88;30.923;45.155;177411280;34;3.3503;0.9980
1706241798.000;1;10481545216;0;0;10;1;0;10;0.00;0.00;0;1.88;30.923;45.155;177411280;35;3.3565;0.9950
1706241805.000;1;10481545216;0;0;10;1;0;10;0.00;0.00;0;1.88;30.923;45.155;177411280;36;3.3689;1.0050
1706241825.000;1;10481545216;0;0;10;1;0;10;0.00;0.00;0;1.88;30.923;45.155;177411280;37;3.3937;0.9980
1706241855.000;1;10481545216;0;0;10;1;0;10;0.00;0.00;0;1.88;30.923;45.155;177411280;38;3.4218;1.0000
1706241855.001;1;10481545216;0;0;10;1;0;10;0.00;0.00;0;1.88;30.923;45.155;177411280;39;3.3957;-0.3000
1706241855.003;1;10481545216;0;0;10;1;0;10;0.00;0.00;0;1.88;30.923;45.155;177411280;40;3.3748;-0.9190
1706241855.010;1;10481545216;0;0;10;1;0;10;0.00;0.00;0;1.88;30.923;45.155;177411280;41;3.3608;-0.9940
1706241855.030;1;10481545216;0;0;10;1;0;10;0.00;0.00;0;1.88;30.923;45.155;177411280;42;3.3509;-0.9970
1706241855.100;1;10481545216;0;0;10;1;0;10;0.00;0.00;0;1.88;30.923;45.155;177411280;43;3.3363;-0.9960
1706241855.300;1;10481545216;0;0;10;1;0;10;0.00;0.00;0;1.88;30.923;45.155;177411280;44;3.3208;-1.0010
1706241856.000;1;10481545216;0;0;10;1;0;10;0.00;0.00;0;1.88;30.923;45.155;177411280;45;3.3087;-1.0060
1706241858.000;1;10481545216;0;0;10;1;0;10;0.00;0.00;0;1.88;30.923;45.155;177411280;46;3.2978;-0.9950
1706241865.000;1;10481545216;0;0;10;1;0;10;0.00;0.00;0;1.88;30.923;45.155;177411280;47;3.2766;-0.9970
1706241885.000;1;10481545216;0;0;10;1;0;10;0.00;0.00;0;1.88;30.923;45.155;177411280;48;3.2371;-1.0020
1706241915.000;1;10481545216;0;0;10;1;0;10;0.00;0.00;0;1.88;30.923;45.155;177411280;49;3.1927;-1.0030
1706241915.001;1;10481545216;0;0;10;1;0;10;0.00;0.00;0;1.88;30.923;45.155;177411280;50;3.2067;-0.3460
1706241915.003;1;10481545216;0;0;10;1;0;10;0.00;0.00;0;1.88;30.923;45.155;177411280;51;3.2162;-0.0530
1706241915.010;1;10481545216;0;0;10;1;0;10;0.00;0.00;0;1.88;30.923;45.155;177411280;52;3.2228;-0.0080
1706241915.030;1;10481545216;0;0;10;1;0;10;0.00;0.00;0;1.88;30.923;45.155;177411280;53;3.2290;0.0010
1706241915.100;1;10481545216;0;0;10;1;0;10;0.00;0.00;0;1.88;30.923;45.155;177411280;54;3.2382;0.0010
1706241915.300;1;10481545216;0;0;10;1;0;10;0.00;0.00;0;1.88;30.923;45.155;177411280;55;3.2520;0.0030
1706241916.000;1;10481545216;0;0;10;1;0;10;0.00;0.00;0;1.88;30.923;45.155;177411280;56;3.2635;-0.0020
1706241918.000;1;10481545216;0;0;10;1;0;10;0.00;0.00;0;1.88;30.923;45.155;177411280;57;3.2693;0.0010
1706241925.000;1;10481545216;0;0;10;1;0;10;0.00;0.00;0;1.88;30.923;45.155;177411280;58;3.2759;0.0020
1706241945.000;1;10481545216;0;0;10;1;0;10;0.00;0.00;0;1.88;30.923;45.155;177411280;59;3.2831;0.0020
1706241975.000;1;10481545216;0;0;10;1;0;10;0.00;0.00;0;1.88;30.923;45.155;177411280;60;3.2878;0.0030
1707973474.000;1;10925006336;1;1;10;1;0;10;0.00;0.00;0;25.19;19.739;22.108;342565304;0;3.3923;0.0010
1707973474.001;1;10925006336;1;1;10;1;0;10;0.00;0.00;0;25.19;19.739;22.108;342565304;1;3.4051;0.8070
1707973474.003;1;10925006336;1;1;10;1;0;10;0.00;0.00;0;25.19;19.739;22.108;342565304;2;3.4095;0.9890
1707973474.010;1;10925006336;1;1;10;1;0;10;0.00;0.00;0;25.19;19.739;22.108;342565304;3;3.4120;0.9990
1707973474.030;1;10925006336;1;1;10;1;0;10;0.00;0.00;0;25.19;19.739;22.108;342565304;4;3.4130;1.0010
1707973474.100;1;10925006336;1;1;10;1;0;10;0.00;0.00;0;25.19;19.739;22.108;342565304;5;3.4145;1.0040
1707973474.300;1;10925006336;1;1;10;1;0;10;0.00;0.00;0;25.19;19.739;22.108;342565304;6;3.4150;0.9980
1707973475.000;1;10925006336;1;1;10;1;0;10;0.00;0.00;0;25.19;19.739;22.108;342565304;7;3.4174;1.0020
1707973477.000;1;10925006336;1;1;10;1;0;10;0.00;0.00;0;25.19;19.739;22.108;342565304;8;3.4203;1.0030
1707973484.000;1;10925006336;1;1;10;1;0;10;0.00;0.00;0;25.19;19.739;22.108;342565304;9;3.4276;1.0010
1707973484.001;1;10925006336;1;1;10;1;0;10;0.00;0.00;0;25.19;19.739;22.108;342565304;10;3.4067;-0.3080
1707973484.003;1;10925006336;1;1;10;1;0;10;0.00;0.00;0;25.19;19.739;22.108;342565304;11;3.3939;-0.9230
1707973484.010;1;10925006336;1;1;10;1;0;10;0.00;0.00;0;25.19;19.739;22.108;342565304;12;3.3889;-0.9970
1707973484.030;1;10925006336;1;1;10;1;0;10;0.00;0.00;0;25.19;19.739;22.108;342565304;13;3.3859;-0.9970
1707973484.100;1;10925006336;1;1;10;1;0;10;0.00;0.00;0;25.19;19.739;22.108;342565304;14;3.3832;-1.0010
1707973484.300;1;10925006336;1;1;10;1;0;10;0.00;0.00;0;25.19;19.739;22.108;342565304;15;3.3812;-1.0030
1707973485.000;1;10925006336;1;1;10;1;0;10;0.00;0.00;0;25.19;19.739;22.108;342565304;16;3.3789;-0.9970
1707973487.000;1;10925006336;1;1;10;1;0;10;0.00;0.00;0;25.19;19.739;22.108;342565304;17;3.3741;-1.0000
1707973494.000;1;10925006336;1;1;10;1;0;10;0.00;0.00;0;25.19;19.739;22.108;342565304;18;3.3643;-0.9980
1707973494.001;1;10925006336;1;1;10;1;0;10;0.00;0.00;0;25.19;19.739;22.108;342565304;19;3.3752;-0.3420
1707973494.003;1;10925006336;1;1;10;1;0;10;0.00;0.00;0;25.19;19.739;22.108;342565304;20;3.3813;-0.0420
1707973494.010;1;10925006336;1;1;10;1;0;10;0.00;0.00;0;25.19;19.739;22.108;342565304;21;3.3837;0.0000
1707973494.030;1;10925006336;1;1;10;1;0;10;0.00;0.00;0;25.19;19.739;22.108;342565304;22;3.3854;0.0030
1707973494.100;1;10925006336;1;1;10;1;0;10;0.00;0.00;0;25.19;19.739;22.108;342565304;23;3.3869;0.0000
1707973494.300;1;10925006336;1;1;10;1;0;10;0.00;0.00;0;25.19;19.739;22.108;342565304;24;3.3877;-0.0020
1707973495.000;1;10925006336;1;1;10;1;0;10;0.00;0.00;0;25.19;19.739;22.108;342565304;25;3.3888;0.0020
1707973497.000;1;10925006336;1;1;10;1;0;10;0.00;0.00;0;25.19;19.739;22.108;342565304;26;3.3891;0.0000
1707973504.000;1;10925006336;1;1;10;1;0;10;0.00;0.00;0;25.19;19.739;22.108;342565304;27;3.3911;0.0000
1707973504.001;1;10925006336;1;1;10;1;0;10;0.00;0.00;0;25.19;19.739;22.108;342565304;28;3.4019;0.6680
1707973504.003;1;10925006336;1;1;10;1;0;10;0.00;0.00;0;25.19;19.739;22.108;342565304;29;3.4078;0.9800
1707973504.010;1;10925006336;1;1;10;1;0;10;0.00;0.00;0;25.19;19.739;22.108;342565304;30;3.4100;1.0020
1707973504.030;1;10925006336;1;1;10;1;0;10;0.00;0.00;0;25.19;19.739;22.108;342565304;31;3.4115;1.0010
1707973504.100;1;10925006336;1;1;10;1;0;10;0.00;0.00;0;25.19;19.739;22.108;342565304;32;3.4129;0.9980
1707973504.300;1;10925006336;1;1;10;1;0;10;0.00;0.00;0;25.19;19.739;22.108;342565304;33;3.4141;1.0010
1707973505.000;1;10925006336;1;1;10;1;0;10;0.00;0.00;0;25.19;19.739;22.108;342565304;34;3.4157;1.0060
1707973507.000;1;10925006336;1;1;10;1;0;10;0.00;0.00;0;25.19;19.739;22.108;342565304;35;3.4192;1.0050
1707973514.000;1;10925006336;1;1;10;1;0;10;0.00;0.00;0;25.19;19.739;22.108;342565304;36;3.4268;1.0010
1707973534.000;1;10925006336;1;1;10;1;0;10;0.00;0.00;0;25.19;19.739;22.108;342565304;37;3.4414;0.9980
1707973564.000;1;10925006336;1;1;10;1;0;10;0.00;0.00;0;25.19;19.739;22.108;342565304;38;3.4577;0.9980
1707973564.001;1;10925006336;1;1;10;1;0;10;0.00;0.00;0;25.19;19.739;22.108;342565304;39;3.4362;-0.3100
1707973564.003;1;10925006336;1;1;10;1;0;10;0.00;0.00;0;25.19;19.739;22.108;342565304;40;3.4238;-0.9340
1707973564.010;1;10925006336;1;1;10;1;0;10;0.00;0.00;0;25.19;19.739;22.108;342565304;41;3.4192;-0.9970
1707973564.030;1;10925006336;1;1;10;1;0;10;0.00;0.00;0;25.19;19.739;22.108;342565304;42;3.4163;-0.9960
1707973564.100;1;10925006336;1;1;10;1;0;10;0.00;0.00;0;25.19;19.739;22.108;342565304;43;3.4140;-1.0040
1707973564.300;1;10925006336;1;1;10;1;0;10;0.00;0.00;0;25.19;19.739;22.108;342565304;44;3.4124;-1.0010
1707973565.000;1;10925006336;1;1;10;1;0;10;0.00;0.00;0;25.19;19.739;22.108;342565304;45;3.4099;-0.9970
1707973567.000;1;10925006336;1;1;10;1;0;10;0.00;0.00;0;25.19;19.739;22.108;342565304;46;3.4048;-0.9990
1707973574.000;1;10925006336;1;1;10;1;0;10;0.00;0.00;0;25.19;19.739;22.108;342565304;47;3.3944;-0.9960
1707973594.000;1;10925006336;1;1;10;1;0;10;0.00;0.00;0;25.19;19.739;22.108;342565304;48;3.3740;-1.0000
1707973624.000;1;10925006336;1;1;10;1;0;10;0.00;0.00;0;25.19;19.739;22.108;342565304;49;3.3534;-1.0000
1707973624.001;1;10925006336;1;1;10;1;0;10;0.00;0.00;0;25.19;19.739;22.108;342565304;50;3.3635;-0.3370
1707973624.003;1;10925006336;1;1;10;1;0;10;0.00;0.00;0;25.19;19.739;22.108;342565304;51;3.3701;-0.0440
1707973624.010;1;10925006336;1;1;10;1;0;10;0.00;0.00;0;25.19;19.739;22.108;342565304;52;3.3725;-0.0020
1707973624.030;1;10925006336;1;1;10;1;0;10;0.00;0.00;0;25.19;19.739;22.108;342565304;53;3.3743;-0.0020
1707973624.100;1;10925006336;1;1;10;1;0;10;0.00;0.00;0;25.19;19.739;22.108;342565304;54;3.3753;0.0000
1707973624.300;1;10925006336;1;1;10;1;0;10;0.00;0.00;0;25.19;19.739;22.108;342565304;55;3.3766;0.0010
1707973625.000;1;10925006336;1;1;10;1;0;10;0.00;0.00;0;25.19;19.739;22.108;342565304;56;3.3775;0.0020
1707973627.000;1;10925006336;1;1;10;1;0;10;0.00;0.00;0;25.19;19.739;22.108;342565304;57;3.3800;0.0030
1707973634.000;1;10925006336;1;1;10;1;0;10;0.00;0.00;0;25.19;19.739;22.108;342565304;58;3.3831;-0.0010
1707973654.000;1;10925006336;1;1;10;1;0;10;0.00;0.00;0;25.19;19.739;22.108;342565304;59;3.3878;0.0030
1707973684.000;1;10925006336;1;1;10;1;0;10;0.00;0.00;0;25.19;19.739;22.108;342565304;60;3.3898;0.0010
1707977755.000;1;10926104576;1;1;30;1;0;10;0.00;0.00;0;25.20;18.493;19.199;342973547;0;3.5994;0.0010
1707977755.001;1;10926104576;1;1;30;1;0;10;0.00;0.00;0;25.20;18.493;19.199;342973547;1;3.6126;0.8060
1707977755.003;1;10926104576;1;1;30;1;0;10;0.00;0.00;0;25.20;18.493;19.199;342973547;2;3.6161;0.9860
1707977755.010;1;10926104576;1;1;30;1;0;10;0.00;0.00;0;25.20;18.493;19.199;342973547;3;3.6179;1.0030
1707977755.030;1;10926104576;1;1;30;1;0;10;0.00;0.00;0;25.20;18.493;19.199;342973547;4;3.6178;0.9990
1707977755.100;1;10926104576;1;1;30;1;0;10;0.00;0.00;0;25.20;18.493;19.199;342973547;5;3.6185;0.9950
1707977755.300;1;10926104576;1;1;30;1;0;10;0.00;0.00;0;25.20;18.493;19.199;342973547;6;3.6189;0.9970
1707977756.000;1;10926104576;1;1;30;1;0;10;0.00;0.00;0;25.20;18.493;19.199;342973547;7;3.6202;0.9980
1707977758.000;1;10926104576;1;1;30;1;0;10;0.00;0.00;0;25.20;18.493;19.199;342973547;8;3.6223;1.0000
1707977765.000;1;10926104576;1;1;30;1;0;10;0.00;0.00;0;25.20;18.493;19.199;342973547;9;3.6262;1.0000
1707977765.001;1;10926104576;1;1;30;1;0;10;0.00;0.00;0;25.20;18.493;19.199;342973547;10;3.6052;-0.3120
1707977765.003;1;10926104576;1;1;30;1;0;10;0.00;0.00;0;25.20;18.493;19.199;342973547;11;3.5936;-0.9230
1707977765.010;1;10926104576;1;1;30;1;0;10;0.00;0.00;0;25.20;18.493;19.199;342973547;12;3.5899;-1.0010
1707977765.030;1;10926104576;1;1;30;1;0;10;0.00;0.00;0;25.20;18.493;19.199;342973547;13;3.5889;-0.9970
1707977765.100;1;10926104576;1;1;30;1;0;10;0.00;0.00;0;25.20;18.493;19.199;342973547;14;3.5883;-0.9990
1707977765.300;1;10926104576;1;1;30;1;0;10;0.00;0.00;0;25.20;18.493;19.199;342973547;15;3.5873;-1.0030
1707977766.000;1;10926104576;1;1;30;1;0;10;0.00;0.00;0;25.20;18.493;19.199;342973547;16;3.5853;-1.0000
1707977768.000;1;10926104576;1;1;30;1;0;10;0.00;0.00;0;25.20;18.493;19.199;342973547;17;3.5826;-0.9980
1707977775.000;1;10926104576;1;1;30;1;0;10;0.00;0.00;0;25.20;18.493;19.199;342973547;18;3.5765;-0.9980
1707977775.001;1;10926104576;1;1;30;1;0;10;0.00;0.00;0;25.20;18.493;19.199;342973547;19;3.5869;-0.3430
1707977775.003;1;10926104576;1;1;30;1;0;10;0.00;0.00;0;25.20;18.493;19.199;342973547;20;3.5931;-0.0410
1707977775.010;1;10926104576;1;1;30;1;0;10;0.00;0.00;0;25.20;18.493;19.199;342973547;21;3.5948;-0.0030
1707977775.030;1;10926104576;1;1;30;1;0;10;0.00;0.00;0;25.20;18.493;19.199;342973547;22;3.5959;0.0020
1707977775.100;1;10926104576;1;1;30;1;0;10;0.00;0.00;0;25.20;18.493;19.199;342973547;23;3.5957;0.0010
1707977775.300;1;10926104576;1;1;30;1;0;10;0.00;0.00;0;25.20;18.493;19.199;342973547;24;3.5960;0.0000
1707977776.000;1;10926104576;1;1;30;1;0;10;0.00;0.00;0;25.20;18.493;19.199;342973547;25;3.5967;-0.0030
1707977778.000;1;10926104576;1;1;30;1;0;10;0.00;0.00;0;25.20;18.493;19.199;342973547;26;3.5973;-0.0020
1707977785.000;1;10926104576;1;1;30;1;0;10;0.00;0.00;0;25.20;18.493;19.199;342973547;27;3.5988;0.0020
1707977785.001;1;10926104576;1;1;30;1;0;10;0.00;0.00;0;25.20;18.493;19.199;342973547;28;3.6091;0.6710
1707977785.003;1;10926104576;1;1;30;1;0;10;0.00;0.00;0;25.20;18.493;19.199;342973547;29;3.6153;0.9740
1707977785.010;1;10926104576;1;1;30;1;0;10;0.00;0.00;0;25.20;18.493;19.199;342973547;30;3.6166;1.0030
1707977785.030;1;10926104576;1;1;30;1;0;10;0.00;0.00;0;25.20;18.493;19.199;342973547;31;3.6165;1.0020
1707977785.100;1;10926104576;1;1;30;1;0;10;0.00;0.00;0;25.20;18.493;19.199;342973547;32;3.6171;0.9990
1707977785.300;1;10926104576;1;1;30;1;0;10;0.00;0.00;0;25.20;18.493;19.199;342973547;33;3.6182;1.0030
1707977786.000;1;10926104576;1;1;30;1;0;10;0.00;0.00;0;25.20;18.493;19.199;342973547;34;3.6191;1.0020
1707977788.000;1;10926104576;1;1;30;1;0;10;0.00;0.00;0;25.20;18.493;19.199;342973547;35;3.6208;0.9940
1707977795.000;1;10926104576;1;1;30;1;0;10;0.00;0.00;0;25.20;18.493;19.199;342973547;36;3.6254;0.9990
1707977815.000;1;10926104576;1;1;30;1;0;10;0.00;0.00;0;25.20;18.493;19.199;342973547;37;3.6327;1.0000
1707977845.000;1;10926104576;1;1;30;1;0;10;0.00;0.00;0;25.20;18.493;19.199;342973547;38;3.6386;1.0000
1707977845.001;1;10926104576;1;1;30;1;0;10;0.00;0.00;0;25.20;18.493;19.199;342973547;39;3.6183;-0.3140
1707977845.003;1;10926104576;1;1;30;1;0;10;0.00;0.00;0;25.20;18.493;19.199;342973547;40;3.6061;-0.9260
1707977845.010;1;10926104576;1;1;30;1;0;10;0.00;0.00;0;25.20;18.493;19.199;342973547;41;3.6023;-1.0020
1707977845.030;1;10926104576;1;1;30;1;0;10;0.00;0.00;0;25.20;18.493;19.199;342973547;42;3.6018;-0.9980
