Repository: ShafayethJamil/Battery-Diagnostic-Using-LGN

# LGN Battery Diagnostics from Pulse Relaxation (HPPC)

Code and result files for the paper *"Lie Generator Networks Extract
EIS-Grade Battery Diagnostics from Pulse Relaxation Data"* (S. Jamil,
R. Kapadia). Preprint: [https://arxiv.org/abs/2605.15351].

Lie Generator Networks (LGN) extract electrochemical time constants from
~60 seconds of post-pulse voltage relaxation and reconstruct impedance-grade
diagnostics without dedicated EIS hardware. This repository contains the
reference implementation and the result files behind the paper's figures.

File: cell_plsv2_P001_1_S01_C10.csv (part 39 of 45)
timestamp_s;timestamp_origin;sd_block_id;cyc_charged;is_rt;soc_nom;age_type;age_temp;age_soc;age_chg_rate;age_dischg_rate;age_profile;t_avg_degC;r_ref_10ms_mOhm;r_ref_1s_mOhm;uptime_ticks;seq_nr;v_raw_V;i_raw_A
1707977845.100;1;10926104576;1;1;30;1;0;10;0.00;0.00;0;25.20;18.493;19.199;342973547;43;3.6005;-1.0020
1707977845.300;1;10926104576;1;1;30;1;0;10;0.00;0.00;0;25.20;18.493;19.199;342973547;44;3.6001;-0.9990
1707977846.000;1;10926104576;1;1;30;1;0;10;0.00;0.00;0;25.20;18.493;19.199;342973547;45;3.5972;-1.0010
1707977848.000;1;10926104576;1;1;30;1;0;10;0.00;0.00;0;25.20;18.493;19.199;342973547;46;3.5938;-1.0010
1707977855.000;1;10926104576;1;1;30;1;0;10;0.00;0.00;0;25.20;18.493;19.199;342973547;47;3.5868;-1.0000
1707977875.000;1;10926104576;1;1;30;1;0;10;0.00;0.00;0;25.20;18.493;19.199;342973547;48;3.5759;-0.9950
1707977905.000;1;10926104576;1;1;30;1;0;10;0.00;0.00;0;25.20;18.493;19.199;342973547;49;3.5671;-0.9950
1707977905.001;1;10926104576;1;1;30;1;0;10;0.00;0.00;0;25.20;18.493;19.199;342973547;50;3.5771;-0.3410
1707977905.003;1;10926104576;1;1;30;1;0;10;0.00;0.00;0;25.20;18.493;19.199;342973547;51;3.5831;-0.0410
1707977905.010;1;10926104576;1;1;30;1;0;10;0.00;0.00;0;25.20;18.493;19.199;342973547;52;3.5850;0.0020
1707977905.030;1;10926104576;1;1;30;1;0;10;0.00;0.00;0;25.20;18.493;19.199;342973547;53;3.5854;-0.0020
1707977905.100;1;10926104576;1;1;30;1;0;10;0.00;0.00;0;25.20;18.493;19.199;342973547;54;3.5860;-0.0020
1707977905.300;1;10926104576;1;1;30;1;0;10;0.00;0.00;0;25.20;18.493;19.199;342973547;55;3.5864;-0.0030
1707977906.000;1;10926104576;1;1;30;1;0;10;0.00;0.00;0;25.20;18.493;19.199;342973547;56;3.5875;0.0040
1707977908.000;1;10926104576;1;1;30;1;0;10;0.00;0.00;0;25.20;18.493;19.199;342973547;57;3.5890;0.0010
1707977915.000;1;10926104576;1;1;30;1;0;10;0.00;0.00;0;25.20;18.493;19.199;342973547;58;3.5912;0.0000
1707977935.000;1;10926104576;1;1;30;1;0;10;0.00;0.00;0;25.20;18.493;19.199;342973547;59;3.5942;-0.0020
1707977965.000;1;10926104576;1;1;30;1;0;10;0.00;0.00;0;25.20;18.493;19.199;342973547;60;3.5961;-0.0020
1707982432.000;1;10927305216;1;1;50;1;0;10;0.00;0.00;0;25.16;18.288;18.929;343419527;0;3.7331;0.0010
1707982432.001;1;10927305216;1;1;50;1;0;10;0.00;0.00;0;25.16;18.288;18.929;343419527;1;3.7464;0.8150
1707982432.003;1;10927305216;1;1;50;1;0;10;0.00;0.00;0;25.16;18.288;18.929;343419527;2;3.7498;0.9870
1707982432.010;1;10927305216;1;1;50;1;0;10;0.00;0.00;0;25.16;18.288;18.929;343419527;3;3.7514;0.9990
1707982432.030;1;10927305216;1;1;50;1;0;10;0.00;0.00;0;25.16;18.288;18.929;343419527;4;3.7515;1.0080
1707982432.100;1;10927305216;1;1;50;1;0;10;0.00;0.00;0;25.16;18.288;18.929;343419527;5;3.7519;0.9940
1707982432.300;1;10927305216;1;1;50;1;0;10;0.00;0.00;0;25.16;18.288;18.929;343419527;6;3.7528;0.9960
1707982433.000;1;10927305216;1;1;50;1;0;10;0.00;0.00;0;25.16;18.288;18.929;343419527;7;3.7544;1.0010
1707982435.000;1;10927305216;1;1;50;1;0;10;0.00;0.00;0;25.16;18.288;18.929;343419527;8;3.7568;1.0020
1707982442.000;1;10927305216;1;1;50;1;0;10;0.00;0.00;0;25.16;18.288;18.929;343419527;9;3.7627;0.9980
1707982442.001;1;10927305216;1;1;50;1;0;10;0.00;0.00;0;25.16;18.288;18.929;343419527;10;3.7415;-0.3220
1707982442.003;1;10927305216;1;1;50;1;0;10;0.00;0.00;0;25.16;18.288;18.929;343419527;11;3.7298;-0.9200
1707982442.010;1;10927305216;1;1;50;1;0;10;0.00;0.00;0;25.16;18.288;18.929;343419527;12;3.7266;-0.9990
1707982442.030;1;10927305216;1;1;50;1;0;10;0.00;0.00;0;25.16;18.288;18.929;343419527;13;3.7258;-1.0020
1707982442.100;1;10927305216;1;1;50;1;0;10;0.00;0.00;0;25.16;18.288;18.929;343419527;14;3.7247;-1.0000
1707982442.300;1;10927305216;1;1;50;1;0;10;0.00;0.00;0;25.16;18.288;18.929;343419527;15;3.7231;-1.0020
1707982443.000;1;10927305216;1;1;50;1;0;10;0.00;0.00;0;25.16;18.288;18.929;343419527;16;3.7207;-0.9970
1707982445.000;1;10927305216;1;1;50;1;0;10;0.00;0.00;0;25.16;18.288;18.929;343419527;17;3.7171;-0.9970
1707982452.000;1;10927305216;1;1;50;1;0;10;0.00;0.00;0;25.16;18.288;18.929;343419527;18;3.7102;-1.0000
1707982452.001;1;10927305216;1;1;50;1;0;10;0.00;0.00;0;25.16;18.288;18.929;343419527;19;3.7207;-0.3440
1707982452.003;1;10927305216;1;1;50;1;0;10;0.00;0.00;0;25.16;18.288;18.929;343419527;20;3.7257;-0.0390
1707982452.010;1;10927305216;1;1;50;1;0;10;0.00;0.00;0;25.16;18.288;18.929;343419527;21;3.7285;0.0000
1707982452.030;1;10927305216;1;1;50;1;0;10;0.00;0.00;0;25.16;18.288;18.929;343419527;22;3.7284;-0.0020
1707982452.100;1;10927305216;1;1;50;1;0;10;0.00;0.00;0;25.16;18.288;18.929;343419527;23;3.7290;0.0040
1707982452.300;1;10927305216;1;1;50;1;0;10;0.00;0.00;0;25.16;18.288;18.929;343419527;24;3.7289;-0.0040
1707982453.000;1;10927305216;1;1;50;1;0;10;0.00;0.00;0;25.16;18.288;18.929;343419527;25;3.7306;0.0010
1707982455.000;1;10927305216;1;1;50;1;0;10;0.00;0.00;0;25.16;18.288;18.929;343419527;26;3.7307;-0.0010
1707982462.000;1;10927305216;1;1;50;1;0;10;0.00;0.00;0;25.16;18.288;18.929;343419527;27;3.7323;0.0050
1707982462.001;1;10927305216;1;1;50;1;0;10;0.00;0.00;0;25.16;18.288;18.929;343419527;28;3.7427;0.6780
1707982462.003;1;10927305216;1;1;50;1;0;10;0.00;0.00;0;25.16;18.288;18.929;343419527;29;3.7485;0.9790
1707982462.010;1;10927305216;1;1;50;1;0;10;0.00;0.00;0;25.16;18.288;18.929;343419527;30;3.7503;0.9990
1707982462.030;1;10927305216;1;1;50;1;0;10;0.00;0.00;0;25.16;18.288;18.929;343419527;31;3.7508;1.0030
1707982462.100;1;10927305216;1;1;50;1;0;10;0.00;0.00;0;25.16;18.288;18.929;343419527;32;3.7509;1.0020
1707982462.300;1;10927305216;1;1;50;1;0;10;0.00;0.00;0;25.16;18.288;18.929;343419527;33;3.7516;1.0000
1707982463.000;1;10927305216;1;1;50;1;0;10;0.00;0.00;0;25.16;18.288;18.929;343419527;34;3.7531;1.0040
1707982465.000;1;10927305216;1;1;50;1;0;10;0.00;0.00;0;25.16;18.288;18.929;343419527;35;3.7557;0.9990
1707982472.000;1;10927305216;1;1;50;1;0;10;0.00;0.00;0;25.16;18.288;18.929;343419527;36;3.7620;1.0030
1707982492.000;1;10927305216;1;1;50;1;0;10;0.00;0.00;0;25.16;18.288;18.929;343419527;37;3.7731;0.9990
1707982522.000;1;10927305216;1;1;50;1;0;10;0.00;0.00;0;25.16;18.288;18.929;343419527;38;3.7827;0.9970
1707982522.001;1;10927305216;1;1;50;1;0;10;0.00;0.00;0;25.16;18.288;18.929;343419527;39;3.7614;-0.3200
1707982522.003;1;10927305216;1;1;50;1;0;10;0.00;0.00;0;25.16;18.288;18.929;343419527;40;3.7507;-0.9220
1707982522.010;1;10927305216;1;1;50;1;0;10;0.00;0.00;0;25.16;18.288;18.929;343419527;41;3.7468;-0.9990
1707982522.030;1;10927305216;1;1;50;1;0;10;0.00;0.00;0;25.16;18.288;18.929;343419527;42;3.7461;-0.9970
1707982522.100;1;10927305216;1;1;50;1;0;10;0.00;0.00;0;25.16;18.288;18.929;343419527;43;3.7453;-1.0030
1707982522.300;1;10927305216;1;1;50;1;0;10;0.00;0.00;0;25.16;18.288;18.929;343419527;44;3.7433;-1.0050
1707982523.000;1;10927305216;1;1;50;1;0;10;0.00;0.00;0;25.16;18.288;18.929;343419527;45;3.7404;-0.9990
1707982525.000;1;10927305216;1;1;50;1;0;10;0.00;0.00;0;25.16;18.288;18.929;343419527;46;3.7356;-0.9990
1707982532.000;1;10927305216;1;1;50;1;0;10;0.00;0.00;0;25.16;18.288;18.929;343419527;47;3.7257;-0.9980
1707982552.000;1;10927305216;1;1;50;1;0;10;0.00;0.00;0;25.16;18.288;18.929;343419527;48;3.7109;-1.0060
1707982582.000;1;10927305216;1;1;50;1;0;10;0.00;0.00;0;25.16;18.288;18.929;343419527;49;3.7011;-0.9940
1707982582.001;1;10927305216;1;1;50;1;0;10;0.00;0.00;0;25.16;18.288;18.929;343419527;50;3.7107;-0.3440
1707982582.003;1;10927305216;1;1;50;1;0;10;0.00;0.00;0;25.16;18.288;18.929;343419527;51;3.7168;-0.0400
1707982582.010;1;10927305216;1;1;50;1;0;10;0.00;0.00;0;25.16;18.288;18.929;343419527;52;3.7190;0.0040
1707982582.030;1;10927305216;1;1;50;1;0;10;0.00;0.00;0;25.16;18.288;18.929;343419527;53;3.7192;0.0000
1707982582.100;1;10927305216;1;1;50;1;0;10;0.00;0.00;0;25.16;18.288;18.929;343419527;54;3.7196;0.0010
1707982582.300;1;10927305216;1;1;50;1;0;10;0.00;0.00;0;25.16;18.288;18.929;343419527;55;3.7194;-0.0010
1707982583.000;1;10927305216;1;1;50;1;0;10;0.00;0.00;0;25.16;18.288;18.929;343419527;56;3.7213;0.0000
1707982585.000;1;10927305216;1;1;50;1;0;10;0.00;0.00;0;25.16;18.288;18.929;343419527;57;3.7229;0.0020
1707982592.000;1;10927305216;1;1;50;1;0;10;0.00;0.00;0;25.16;18.288;18.929;343419527;58;3.7253;-0.0010
1707982612.000;1;10927305216;1;1;50;1;0;10;0.00;0.00;0;25.16;18.288;18.929;343419527;59;3.7286;0.0020
1707982642.000;1;10927305216;1;1;50;1;0;10;0.00;0.00;0;25.16;18.288;18.929;343419527;60;3.7308;0.0030
1707986900.000;1;10928453120;1;1;70;1;0;10;0.00;0.00;0;25.18;18.064;18.225;343845618;0;3.9315;0.0000
1707986900.001;1;10928453120;1;1;70;1;0;10;0.00;0.00;0;25.18;18.064;18.225;343845618;1;3.9438;0.8110
1707986900.003;1;10928453120;1;1;70;1;0;10;0.00;0.00;0;25.18;18.064;18.225;343845618;2;3.9482;0.9880
1707986900.010;1;10928453120;1;1;70;1;0;10;0.00;0.00;0;25.18;18.064;18.225;343845618;3;3.9497;1.0030
1707986900.030;1;10928453120;1;1;70;1;0;10;0.00;0.00;0;25.18;18.064;18.225;343845618;4;3.9501;1.0010
1707986900.100;1;10928453120;1;1;70;1;0;10;0.00;0.00;0;25.18;18.064;18.225;343845618;5;3.9498;1.0020
1707986900.300;1;10928453120;1;1;70;1;0;10;0.00;0.00;0;25.18;18.064;18.225;343845618;6;3.9508;1.0000
1707986901.000;1;10928453120;1;1;70;1;0;10;0.00;0.00;0;25.18;18.064;18.225;343845618;7;3.9521;1.0000
1707986903.000;1;10928453120;1;1;70;1;0;10;0.00;0.00;0;25.18;18.064;18.225;343845618;8;3.9540;0.9990
1707986910.000;1;10928453120;1;1;70;1;0;10;0.00;0.00;0;25.18;18.064;18.225;343845618;9;3.9578;1.0000
1707986910.001;1;10928453120;1;1;70;1;0;10;0.00;0.00;0;25.18;18.064;18.225;343845618;10;3.9371;-0.3250
1707986910.003;1;10928453120;1;1;70;1;0;10;0.00;0.00;0;25.18;18.064;18.225;343845618;11;3.9259;-0.9090
1707986910.010;1;10928453120;1;1;70;1;0;10;0.00;0.00;0;25.18;18.064;18.225;343845618;12;3.9226;-0.9940
1707986910.030;1;10928453120;1;1;70;1;0;10;0.00;0.00;0;25.18;18.064;18.225;343845618;13;3.9213;-1.0050
1707986910.100;1;10928453120;1;1;70;1;0;10;0.00;0.00;0;25.18;18.064;18.225;343845618;14;3.9203;-1.0000
1707986910.300;1;10928453120;1;1;70;1;0;10;0.00;0.00;0;25.18;18.064;18.225;343845618;15;3.9190;-0.9960
1707986911.000;1;10928453120;1;1;70;1;0;10;0.00;0.00;0;25.18;18.064;18.225;343845618;16;3.9172;-0.9960
1707986913.000;1;10928453120;1;1;70;1;0;10;0.00;0.00;0;25.18;18.064;18.225;343845618;17;3.9137;-1.0030
1707986920.000;1;10928453120;1;1;70;1;0;10;0.00;0.00;0;25.18;18.064;18.225;343845618;18;3.9085;-1.0050
1707986920.001;1;10928453120;1;1;70;1;0;10;0.00;0.00;0;25.18;18.064;18.225;343845618;19;3.9184;-0.3480
1707986920.003;1;10928453120;1;1;70;1;0;10;0.00;0.00;0;25.18;18.064;18.225;343845618;20;3.9251;-0.0340
1707986920.010;1;10928453120;1;1;70;1;0;10;0.00;0.00;0;25.18;18.064;18.225;343845618;21;3.9262;0.0000
1707986920.030;1;10928453120;1;1;70;1;0;10;0.00;0.00;0;25.18;18.064;18.225;343845618;22;3.9268;-0.0020
1707986920.100;1;10928453120;1;1;70;1;0;10;0.00;0.00;0;25.18;18.064;18.225;343845618;23;3.9272;0.0010
1707986920.300;1;10928453120;1;1;70;1;0;10;0.00;0.00;0;25.18;18.064;18.225;343845618;24;3.9279;0.0020
1707986921.000;1;10928453120;1;1;70;1;0;10;0.00;0.00;0;25.18;18.064;18.225;343845618;25;3.9286;0.0010
1707986923.000;1;10928453120;1;1;70;1;0;10;0.00;0.00;0;25.18;18.064;18.225;343845618;26;3.9299;0.0040
1707986930.000;1;10928453120;1;1;70;1;0;10;0.00;0.00;0;25.18;18.064;18.225;343845618;27;3.9304;-0.0040
1707986930.001;1;10928453120;1;1;70;1;0;10;0.00;0.00;0;25.18;18.064;18.225;343845618;28;3.9416;0.6810
1707986930.003;1;10928453120;1;1;70;1;0;10;0.00;0.00;0;25.18;18.064;18.225;343845618;29;3.9471;0.9770
1707986930.010;1;10928453120;1;1;70;1;0;10;0.00;0.00;0;25.18;18.064;18.225;343845618;30;3.9484;1.0010
1707986930.030;1;10928453120;1;1;70;1;0;10;0.00;0.00;0;25.18;18.064;18.225;343845618;31;3.9492;1.0010
1707986930.100;1;10928453120;1;1;70;1;0;10;0.00;0.00;0;25.18;18.064;18.225;343845618;32;3.9493;1.0010
1707986930.300;1;10928453120;1;1;70;1;0;10;0.00;0.00;0;25.18;18.064;18.225;343845618;33;3.9501;1.0060
1707986931.000;1;10928453120;1;1;70;1;0;10;0.00;0.00;0;25.18;18.064;18.225;343845618;34;3.9514;1.0060
1707986933.000;1;10928453120;1;1;70;1;0;10;0.00;0.00;0;25.18;18.064;18.225;343845618;35;3.9529;0.9970
1707986940.000;1;10928453120;1;1;70;1;0;10;0.00;0.00;0;25.18;18.064;18.225;343845618;36;3.9571;0.9990
1707986960.000;1;10928453120;1;1;70;1;0;10;0.00;0.00;0;25.18;18.064;18.225;343845618;37;3.9641;1.0070
1707986990.000;1;10928453120;1;1;70;1;0;10;0.00;0.00;0;25.18;18.064;18.225;343845618;38;3.9705;0.9990
1707986990.001;1;10928453120;1;1;70;1;0;10;0.00;0.00;0;25.18;18.064;18.225;343845618;39;3.9495;-0.3230
1707986990.003;1;10928453120;1;1;70;1;0;10;0.00;0.00;0;25.18;18.064;18.225;343845618;40;3.9383;-0.9120
1707986990.010;1;10928453120;1;1;70;1;0;10;0.00;0.00;0;25.18;18.064;18.225;343845618;41;3.9355;-0.9950
1707986990.030;1;10928453120;1;1;70;1;0;10;0.00;0.00;0;25.18;18.064;18.225;343845618;42;3.9337;-1.0020
1707986990.100;1;10928453120;1;1;70;1;0;10;0.00;0.00;0;25.18;18.064;18.225;343845618;43;3.9326;-0.9980
1707986990.300;1;10928453120;1;1;70;1;0;10;0.00;0.00;0;25.18;18.064;18.225;343845618;44;3.9314;-0.9990
1707986991.000;1;10928453120;1;1;70;1;0;10;0.00;0.00;0;25.18;18.064;18.225;343845618;45;3.9293;-1.0070
1707986993.000;1;10928453120;1;1;70;1;0;10;0.00;0.00;0;25.18;18.064;18.225;343845618;46;3.9253;-1.0020
1707987000.000;1;10928453120;1;1;70;1;0;10;0.00;0.00;0;25.18;18.064;18.225;343845618;47;3.9184;-0.9970
1707987020.000;1;10928453120;1;1;70;1;0;10;0.00;0.00;0;25.18;18.064;18.225;343845618;48;3.9090;-1.0020
1707987050.000;1;10928453120;1;1;70;1;0;10;0.00;0.00;0;25.18;18.064;18.225;343845618;49;3.9015;-1.0040
1707987050.001;1;10928453120;1;1;70;1;0;10;0.00;0.00;0;25.18;18.064;18.225;343845618;50;3.9123;-0.3510
1707987050.003;1;10928453120;1;1;70;1;0;10;0.00;0.00;0;25.18;18.064;18.225;343845618;51;3.9186;-0.0350
1707987050.010;1;10928453120;1;1;70;1;0;10;0.00;0.00;0;25.18;18.064;18.225;343845618;52;3.9193;0.0000
1707987050.030;1;10928453120;1;1;70;1;0;10;0.00;0.00;0;25.18;18.064;18.225;343845618;53;3.9201;-0.0020
1707987050.100;1;10928453120;1;1;70;1;0;10;0.00;0.00;0;25.18;18.064;18.225;343845618;54;3.9201;0.0030
1707987050.300;1;10928453120;1;1;70;1;0;10;0.00;0.00;0;25.18;18.064;18.225;343845618;55;3.9210;0.0000
1707987051.000;1;10928453120;1;1;70;1;0;10;0.00;0.00;0;25.18;18.064;18.225;343845618;56;3.9222;-0.0010
1707987053.000;1;10928453120;1;1;70;1;0;10;0.00;0.00;0;25.18;18.064;18.225;343845618;57;3.9231;0.0000
1707987060.000;1;10928453120;1;1;70;1;0;10;0.00;0.00;0;25.18;18.064;18.225;343845618;58;3.9258;0.0010
1707987080.000;1;10928453120;1;1;70;1;0;10;0.00;0.00;0;25.18;18.064;18.225;343845618;59;3.9288;0.0000
1707987110.000;1;10928453120;1;1;70;1;0;10;0.00;0.00;0;25.18;18.064;18.225;343845618;60;3.9302;0.0010
1707991531.000;1;10929641984;1;1;90;1;0;10;0.00;0.00;0;25.18;18.469;19.455;344287288;0;4.0829;0.0010
1707991531.001;1;10929641984;1;1;90;1;0;10;0.00;0.00;0;25.18;18.469;19.455;344287288;1;4.0956;0.7970
1707991531.003;1;10929641984;1;1;90;1;0;10;0.00;0.00;0;25.18;18.469;19.455;344287288;2;4.0997;0.9770
1707991531.010;1;10929641984;1;1;90;1;0;10;0.00;0.00;0;25.18;18.469;19.455;344287288;3;4.1014;1.0010
1707991531.030;1;10929641984;1;1;90;1;0;10;0.00;0.00;0;25.18;18.469;19.455;344287288;4;4.1014;1.0000
1707991531.100;1;10929641984;1;1;90;1;0;10;0.00;0.00;0;25.18;18.469;19.455;344287288;5;4.1023;0.9960
1707991531.300;1;10929641984;1;1;90;1;0;10;0.00;0.00;0;25.18;18.469;19.455;344287288;6;4.1031;0.9950
1707991532.000;1;10929641984;1;1;90;1;0;10;0.00;0.00;0;25.18;18.469;19.455;344287288;7;4.1039;1.0000
1707991534.000;1;10929641984;1;1;90;1;0;10;0.00;0.00;0;25.18;18.469;19.455;344287288;8;4.1060;0.9980
1707991541.000;1;10929641984;1;1;90;1;0;10;0.00;0.00;0;25.18;18.469;19.455;344287288;9;4.1090;0.9990
1707991541.001;1;10929641984;1;1;90;1;0;10;0.00;0.00;0;25.18;18.469;19.455;344287288;10;4.0882;-0.3300
1707991541.003;1;10929641984;1;1;90;1;0;10;0.00;0.00;0;25.18;18.469;19.455;344287288;11;4.0772;-0.9050
1707991541.010;1;10929641984;1;1;90;1;0;10;0.00;0.00;0;25.18;18.469;19.455;344287288;12;4.0726;-1.0050
1707991541.030;1;10929641984;1;1;90;1;0;10;0.00;0.00;0;25.18;18.469;19.455;344287288;13;4.0715;-0.9960
1707991541.100;1;10929641984;1;1;90;1;0;10;0.00;0.00;0;25.18;18.469;19.455;344287288;14;4.0702;-1.0010
1707991541.300;1;10929641984;1;1;90;1;0;10;0.00;0.00;0;25.18;18.469;19.455;344287288;15;4.0689;-0.9960
1707991542.000;1;10929641984;1;1;90;1;0;10;0.00;0.00;0;25.18;18.469;19.455;344287288;16;4.0671;-1.0000
1707991544.000;1;10929641984;1;1;90;1;0;10;0.00;0.00;0;25.18;18.469;19.455;344287288;17;4.0634;-0.9990
1707991551.000;1;10929641984;1;1;90;1;0;10;0.00;0.00;0;25.18;18.469;19.455;344287288;18;4.0592;-0.9950
1707991551.001;1;10929641984;1;1;90;1;0;10;0.00;0.00;0;25.18;18.469;19.455;344287288;19;4.0692;-0.3460
1707991551.003;1;10929641984;1;1;90;1;0;10;0.00;0.00;0;25.18;18.469;19.455;344287288;20;4.0748;-0.0390
1707991551.010;1;10929641984;1;1;90;1;0;10;0.00;0.00;0;25.18;18.469;19.455;344287288;21;4.0774;0.0020
1707991551.030;1;10929641984;1;1;90;1;0;10;0.00;0.00;0;25.18;18.469;19.455;344287288;22;4.0779;0.0010
1707991551.100;1;10929641984;1;1;90;1;0;10;0.00;0.00;0;25.18;18.469;19.455;344287288;23;4.0787;-0.0010
1707991551.300;1;10929641984;1;1;90;1;0;10;0.00;0.00;0;25.18;18.469;19.455;344287288;24;4.0792;-0.0070
1707991552.000;1;10929641984;1;1;90;1;0;10;0.00;0.00;0;25.18;18.469;19.455;344287288;25;4.0798;0.0010
1707991554.000;1;10929641984;1;1;90;1;0;10;0.00;0.00;0;25.18;18.469;19.455;344287288;26;4.0811;0.0050
1707991561.000;1;10929641984;1;1;90;1;0;10;0.00;0.00;0;25.18;18.469;19.455;344287288;27;4.0817;0.0020
1707991561.001;1;10929641984;1;1;90;1;0;10;0.00;0.00;0;25.18;18.469;19.455;344287288;28;4.0923;0.6720
1707991561.003;1;10929641984;1;1;90;1;0;10;0.00;0.00;0;25.18;18.469;19.455;344287288;29;4.0980;0.9690
1707991561.010;1;10929641984;1;1;90;1;0;10;0.00;0.00;0;25.18;18.469;19.455;344287288;30;4.1001;0.9960
1707991561.030;1;10929641984;1;1;90;1;0;10;0.00;0.00;0;25.18;18.469;19.455;344287288;31;4.1020;0.9990
1707991561.100;1;10929641984;1;1;90;1;0;10;0.00;0.00;0;25.18;18.469;19.455;344287288;32;4.1016;1.0000
1707991561.300;1;10929641984;1;1;90;1;0;10;0.00;0.00;0;25.18;18.469;19.455;344287288;33;4.1020;1.0030
1707991562.000;1;10929641984;1;1;90;1;0;10;0.00;0.00;0;25.18;18.469;19.455;344287288;34;4.1034;1.0020
1707991564.000;1;10929641984;1;1;90;1;0;10;0.00;0.00;0;25.18;18.469;19.455;344287288;35;4.1051;0.9980
1707991571.000;1;10929641984;1;1;90;1;0;10;0.00;0.00;0;25.18;18.469;19.455;344287288;36;4.1093;1.0040
1707991591.000;1;10929641984;1;1;90;1;0;10;0.00;0.00;0;25.18;18.469;19.455;344287288;37;4.1145;0.9930
1707991621.000;1;10929641984;1;1;90;1;0;10;0.00;0.00;0;25.18;18.469;19.455;344287288;38;4.1208;1.0050
1707991621.001;1;10929641984;1;1;90;1;0;10;0.00;0.00;0;25.18;18.469;19.455;344287288;39;4.0998;-0.3320
1707991621.003;1;10929641984;1;1;90;1;0;10;0.00;0.00;0;25.18;18.469;19.455;344287288;40;4.0879;-0.9110
1707991621.010;1;10929641984;1;1;90;1;0;10;0.00;0.00;0;25.18;18.469;19.455;344287288;41;4.0834;-1.0010
1707991621.030;1;10929641984;1;1;90;1;0;10;0.00;0.00;0;25.18;18.469;19.455;344287288;42;4.0807;-1.0050
1707991621.100;1;10929641984;1;1;90;1;0;10;0.00;0.00;0;25.18;18.469;19.455;344287288;43;4.0809;-0.9970
1707991621.300;1;10929641984;1;1;90;1;0;10;0.00;0.00;0;25.18;18.469;19.455;344287288;44;4.0791;-0.9990
1707991622.000;1;10929641984;1;1;90;1;0;10;0.00;0.00;0;25.18;18.469;19.455;344287288;45;4.0770;-1.0040
1707991624.000;1;10929641984;1;1;90;1;0;10;0.00;0.00;0;25.18;18.469;19.455;344287288;46;4.0741;-0.9950
1707991631.000;1;10929641984;1;1;90;1;0;10;0.00;0.00;0;25.18;18.469;19.455;344287288;47;4.0674;-0.9930
1707991651.000;1;10929641984;1;1;90;1;0;10;0.00;0.00;0;25.18;18.469;19.455;344287288;48;4.0592;-0.9960
1707991681.000;1;10929641984;1;1;90;1;0;10;0.00;0.00;0;25.18;18.469;19.455;344287288;49;4.0524;-1.0020
1707991681.001;1;10929641984;1;1;90;1;0;10;0.00;0.00;0;25.18;18.469;19.455;344287288;50;4.0627;-0.3440
1707991681.003;1;10929641984;1;1;90;1;0;10;0.00;0.00;0;25.18;18.469;19.455;344287288;51;4.0686;-0.0380
1707991681.010;1;10929641984;1;1;90;1;0;10;0.00;0.00;0;25.18;18.469;19.455;344287288;52;4.0711;-0.0020
1707991681.030;1;10929641984;1;1;90;1;0;10;0.00;0.00;0;25.18;18.469;19.455;344287288;53;4.0717;0.0000
1707991681.100;1;10929641984;1;1;90;1;0;10;0.00;0.00;0;25.18;18.469;19.455;344287288;54;4.0728;0.0010
1707991681.300;1;10929641984;1;1;90;1;0;10;0.00;0.00;0;25.18;18.469;19.455;344287288;55;4.0727;-0.0060
1707991682.000;1;10929641984;1;1;90;1;0;10;0.00;0.00;0;25.18;18.469;19.455;344287288;56;4.0741;0.0070
1707991684.000;1;10929641984;1;1;90;1;0;10;0.00;0.00;0;25.18;18.469;19.455;344287288;57;4.0759;0.0020
1707991691.000;1;10929641984;1;1;90;1;0;10;0.00;0.00;0;25.18;18.469;19.455;344287288;58;4.0777;0.0020
1707991711.000;1;10929641984;1;1;90;1;0;10;0.00;0.00;0;25.18;18.469;19.455;344287288;59;4.0801;0.0010
1707991741.000;1;10929641984;1;1;90;1;0;10;0.00;0.00;0;25.18;18.469;19.455;344287288;60;4.0816;0.0020
1708013001.000;1;10935145472;0;0;90;1;0;10;0.00;0.00;0;1.90;29.976;40.932;346334872;0;4.0798;-0.0010
1708013001.001;1;10935145472;0;0;90;1;0;10;0.00;0.00;0;1.90;29.976;40.932;346334872;1;4.0964;0.7870
1708013001.003;1;10935145472;0;0;90;1;0;10;0.00;0.00;0;1.90;29.976;40.932;346334872;2;4.1044;0.9790
1708013001.010;1;10935145472;0;0;90;1;0;10;0.00;0.00;0;1.90;29.976;40.932;346334872;3;4.1098;0.9980
1708013001.030;1;10935145472;0;0;90;1;0;10;0.00;0.00;0;1.90;29.976;40.932;346334872;4;4.1136;0.9960
1708013001.100;1;10935145472;0;0;90;1;0;10;0.00;0.00;0;1.90;29.976;40.932;346334872;5;4.1208;1.0010
1708013001.300;1;10935145472;0;0;90;1;0;10;0.00;0.00;0;1.90;29.976;40.932;346334872;6;4.1259;0.9980
1708013002.000;1;10935145472;0;0;90;1;0;10;0.00;0.00;0;1.90;29.976;40.932;346334872;7;4.1292;1.0010
1708013004.000;1;10935145472;0;0;90;1;0;10;0.00;0.00;0;1.90;29.976;40.932;346334872;8;4.1326;1.0000
1708013011.000;1;10935145472;0;0;90;1;0;10;0.00;0.00;0;1.90;29.976;40.932;346334872;9;4.1389;0.9990
1708013011.001;1;10935145472;0;0;90;1;0;10;0.00;0.00;0;1.90;29.976;40.932;346334872;10;4.1126;-0.3150
1708013011.003;1;10935145472;0;0;90;1;0;10;0.00;0.00;0;1.90;29.976;40.932;346334872;11;4.0934;-0.8890
1708013011.010;1;10935145472;0;0;90;1;0;10;0.00;0.00;0;1.90;29.976;40.932;346334872;12;4.0804;-0.9960
1708013011.030;1;10935145472;0;0;90;1;0;10;0.00;0.00;0;1.90;29.976;40.932;346334872;13;4.0717;-0.9980
1708013011.100;1;10935145472;0;0;90;1;0;10;0.00;0.00;0;1.90;29.976;40.932;346334872;14;4.0582;-0.9970
1708013011.300;1;10935145472;0;0;90;1;0;10;0.00;0.00;0;1.90;29.976;40.932;346334872;15;4.0470;-1.0030
1708013012.000;1;10935145472;0;0;90;1;0;10;0.00;0.00;0;1.90;29.976;40.932;346334872;16;4.0410;-1.0010
1708013014.000;1;10935145472;0;0;90;1;0;10;0.00;0.00;0;1.90;29.976;40.932;346334872;17;4.0352;-0.9940
1708013021.000;1;10935145472;0;0;90;1;0;10;0.00;0.00;0;1.90;29.976;40.932;346334872;18;4.0269;-0.9970
1708013021.001;1;10935145472;0;0;90;1;0;10;0.00;0.00;0;1.90;29.976;40.932;346334872;19;4.0404;-0.3550
1708013021.003;1;10935145472;0;0;90;1;0;10;0.00;0.00;0;1.90;29.976;40.932;346334872;20;4.0506;-0.0410
1708013021.010;1;10935145472;0;0;90;1;0;10;0.00;0.00;0;1.90;29.976;40.932;346334872;21;4.0562;-0.0040
1708013021.030;1;10935145472;0;0;90;1;0;10;0.00;0.00;0;1.90;29.976;40.932;346334872;22;4.0605;0.0010
1708013021.100;1;10935145472;0;0;90;1;0;10;0.00;0.00;0;1.90;29.976;40.932;346334872;23;4.0667;-0.0030
1708013021.300;1;10935145472;0;0;90;1;0;10;0.00;0.00;0;1.90;29.976;40.932;346334872;24;4.0722;-0.0020
1708013022.000;1;10935145472;0;0;90;1;0;10;0.00;0.00;0;1.90;29.976;40.932;346334872;25;4.0748;0.0040
1708013024.000;1;10935145472;0;0;90;1;0;10;0.00;0.00;0;1.90;29.976;40.932;346334872;26;4.0772;0.0020
1708013031.000;1;10935145472;0;0;90;1;0;10;0.00;0.00;0;1.90;29.976;40.932;346334872;27;4.0782;-0.0040
1708013031.001;1;10935145472;0;0;90;1;0;10;0.00;0.00;0;1.90;29.976;40.932;346334872;28;4.0919;0.6640
1708013031.003;1;10935145472;0;0;90;1;0;10;0.00;0.00;0;1.90;29.976;40.932;346334872;29;4.1022;0.9640
1708013031.010;1;10935145472;0;0;90;1;0;10;0.00;0.00;0;1.90;29.976;40.932;346334872;30;4.1080;0.9950
1708013031.030;1;10935145472;0;0;90;1;0;10;0.00;0.00;0;1.90;29.976;40.932;346334872;31;4.1120;0.9950
1708013031.100;1;10935145472;0;0;90;1;0;10;0.00;0.00;0;1.90;29.976;40.932;346334872;32;4.1193;1.0010
1708013031.300;1;10935145472;0;0;90;1;0;10;0.00;0.00;0;1.90;29.976;40.932;346334872;33;4.1242;1.0010
1708013032.000;1;10935145472;0;0;90;1;0;10;0.00;0.00;0;1.90;29.976;40.932;346334872;34;4.1274;1.0030
1708013034.000;1;10935145472;0;0;90;1;0;10;0.00;0.00;0;1.90;29.976;40.932;346334872;35;4.1313;0.9990
1708013041.000;1;10935145472;0;0;90;1;0;10;0.00;0.00;0;1.90;29.976;40.932;346334872;36;4.1379;1.0030
1708013061.000;1;10935145472;0;0;90;1;0;10;0.00;0.00;0;1.90;29.976;40.932;346334872;37;4.1482;1.0030
1708013091.000;1;10935145472;0;0;90;1;0;10;0.00;0.00;0;1.90;29.976;40.932;346334872;38;4.1573;1.0010
1708013091.001;1;10935145472;0;0;90;1;0;10;0.00;0.00;0;1.90;29.976;40.932;346334872;39;4.1309;-0.3170
1708013091.003;1;10935145472;0;0;90;1;0;10;0.00;0.00;0;1.90;29.976;40.932;346334872;40;4.1109;-0.8890
1708013091.010;1;10935145472;0;0;90;1;0;10;0.00;0.00;0;1.90;29.976;40.932;346334872;41;4.0989;-0.9990
1708013091.030;1;10935145472;0;0;90;1;0;10;0.00;0.00;0;1.90;29.976;40.932;346334872;42;4.0901;-0.9990
1708013091.100;1;10935145472;0;0;90;1;0;10;0.00;0.00;0;1.90;29.976;40.932;346334872;43;4.0763;-1.0000
1708013091.300;1;10935145472;0;0;90;1;0;10;0.00;0.00;0;1.90;29.976;40.932;346334872;44;4.0645;-0.9990
1708013092.000;1;10935145472;0;0;90;1;0;10;0.00;0.00;0;1.90;29.976;40.932;346334872;45;4.0581;-1.0010
1708013094.000;1;10935145472;0;0;90;1;0;10;0.00;0.00;0;1.90;29.976;40.932;346334872;46;4.0515;-0.9960
1708013101.000;1;10935145472;0;0;90;1;0;10;0.00;0.00;0;1.90;29.976;40.932;346334872;47;4.0406;-1.0050
1708013121.000;1;10935145472;0;0;90;1;0;10;0.00;0.00;0;1.90;29.976;40.932;346334872;48;4.0257;-1.0020
1708013151.000;1;10935145472;0;0;90;1;0;10;0.00;0.00;0;1.90;29.976;40.932;346334872;49;4.0139;-1.0050
1708013151.001;1;10935145472;0;0;90;1;0;10;0.00;0.00;0;1.90;29.976;40.932;346334872;50;4.0268;-0.3550
1708013151.003;1;10935145472;0;0;90;1;0;10;0.00;0.00;0;1.90;29.976;40.932;346334872;51;4.0370;-0.0430
1708013151.010;1;10935145472;0;0;90;1;0;10;0.00;0.00;0;1.90;29.976;40.932;346334872;52;4.0434;-0.0010
1708013151.030;1;10935145472;0;0;90;1;0;10;0.00;0.00;0;1.90;29.976;40.932;346334872;53;4.0478;0.0040
1708013151.100;1;10935145472;0;0;90;1;0;10;0.00;0.00;0;1.90;29.976;40.932;346334872;54;4.0541;0.0020
1708013151.300;1;10935145472;0;0;90;1;0;10;0.00;0.00;0;1.90;29.976;40.932;346334872;55;4.0589;-0.0020
1708013152.000;1;10935145472;0;0;90;1;0;10;0.00;0.00;0;1.90;29.976;40.932;346334872;56;4.0624;-0.0020
1708013154.000;1;10935145472;0;0;90;1;0;10;0.00;0.00;0;1.90;29.976;40.932;346334872;57;4.0654;-0.0040
1708013161.000;1;10935145472;0;0;90;1;0;10;0.00;0.00;0;1.90;29.976;40.932;346334872;58;4.0694;0.0040
1708013181.000;1;10935145472;0;0;90;1;0;10;0.00;0.00;0;1.90;29.976;40.932;346334872;59;4.0736;-0.0020
1708013211.000;1;10935145472;0;0;90;1;0;10;0.00;0.00;0;1.90;29.976;40.932;346334872;60;4.0770;0.0010
1708017450.000;1;10936287744;0;0;70;1;0;10;0.00;0.00;0;1.89;29.357;36.058;346759234;0;3.9458;0.0000
1708017450.001;1;10936287744;0;0;70;1;0;10;0.00;0.00;0;1.89;29.357;36.058;346759234;1;3.9621;0.8060
1708017450.003;1;10936287744;0;0;70;1;0;10;0.00;0.00;0;1.89;29.357;36.058;346759234;2;3.9702;0.9810
1708017450.010;1;10936287744;0;0;70;1;0;10;0.00;0.00;0;1.89;29.357;36.058;346759234;3;3.9751;0.9990
1708017450.030;1;10936287744;0;0;70;1;0;10;0.00;0.00;0;1.89;29.357;36.058;346759234;4;3.9779;0.9980
1708017450.100;1;10936287744;0;0;70;1;0;10;0.00;0.00;0;1.89;29.357;36.058;346759234;5;3.9819;1.0000
1708017450.300;1;10936287744;0;0;70;1;0;10;0.00;0.00;0;1.89;29.357;36.058;346759234;6;3.9841;1.0010
1708017451.000;1;10936287744;0;0;70;1;0;10;0.00;0.00;0;1.89;29.357;36.058;346759234;7;3.9866;1.0010
1708017453.000;1;10936287744;0;0;70;1;0;10;0.00;0.00;0;1.89;29.357;36.058;346759234;8;3.9904;1.0010
1708017460.000;1;10936287744;0;0;70;1;0;10;0.00;0.00;0;1.89;29.357;36.058;346759234;9;3.9974;0.9920
1708017460.001;1;10936287744;0;0;70;1;0;10;0.00;0.00;0;1.89;29.357;36.058;346759234;10;3.9716;-0.3130
1708017460.003;1;10936287744;0;0;70;1;0;10;0.00;0.00;0;1.89;29.357;36.058;346759234;11;3.9524;-0.9000
1708017460.010;1;10936287744;0;0;70;1;0;10;0.00;0.00;0;1.89;29.357;36.058;346759234;12;3.9399;-1.0040
1708017460.030;1;10936287744;0;0;70;1;0;10;0.00;0.00;0;1.89;29.357;36.058;346759234;13;3.9332;-0.9970
1708017460.100;1;10936287744;0;0;70;1;0;10;0.00;0.00;0;1.89;29.357;36.058;346759234;14;3.9259;-1.0070
1708017460.300;1;10936287744;0;0;70;1;0;10;0.00;0.00;0;1.89;29.357;36.058;346759234;15;3.9224;-0.9980
1708017461.000;1;10936287744;0;0;70;1;0;10;0.00;0.00;0;1.89;29.357;36.058;346759234;16;3.9176;-1.0000
1708017463.000;1;10936287744;0;0;70;1;0;10;0.00;0.00;0;1.89;29.357;36.058;346759234;17;3.9113;-1.0040
1708017470.000;1;10936287744;0;0;70;1;0;10;0.00;0.00;0;1.89;29.357;36.058;346759234;18;3.9014;-1.0000
1708017470.001;1;10936287744;0;0;70;1;0;10;0.00;0.00;0;1.89;29.357;36.058;346759234;19;3.9141;-0.3590
1708017470.003;1;10936287744;0;0;70;1;0;10;0.00;0.00;0;1.89;29.357;36.058;346759234;20;3.9240;-0.0470
1708017470.010;1;10936287744;0;0;70;1;0;10;0.00;0.00;0;1.89;29.357;36.058;346759234;21;3.9302;0.0000
1708017470.030;1;10936287744;0;0;70;1;0;10;0.00;0.00;0;1.89;29.357;36.058;346759234;22;3.9336;0.0010
1708017470.100;1;10936287744;0;0;70;1;0;10;0.00;0.00;0;1.89;29.357;36.058;346759234;23;3.9372;0.0020
1708017470.300;1;10936287744;0;0;70;1;0;10;0.00;0.00;0;1.89;29.357;36.058;346759234;24;3.9387;0.0000
1708017471.000;1;10936287744;0;0;70;1;0;10;0.00;0.00;0;1.89;29.357;36.058;346759234;25;3.9408;0.0020
1708017473.000;1;10936287744;0;0;70;1;0;10;0.00;0.00;0;1.89;29.357;36.058;346759234;26;3.9422;0.0050
1708017480.000;1;10936287744;0;0;70;1;0;10;0.00;0.00;0;1.89;29.357;36.058;346759234;27;3.9437;-0.0020
1708017480.001;1;10936287744;0;0;70;1;0;10;0.00;0.00;0;1.89;29.357;36.058;346759234;28;3.9581;0.6810
1708017480.003;1;10936287744;0;0;70;1;0;10;0.00;0.00;0;1.89;29.357;36.058;346759234;29;3.9671;0.9640
1708017480.010;1;10936287744;0;0;70;1;0;10;0.00;0.00;0;1.89;29.357;36.058;346759234;30;3.9721;0.9940
1708017480.030;1;10936287744;0;0;70;1;0;10;0.00;0.00;0;1.89;29.357;36.058;346759234;31;3.9764;1.0030
1708017480.100;1;10936287744;0;0;70;1;0;10;0.00;0.00;0;1.89;29.357;36.058;346759234;32;3.9801;1.0050
1708017480.300;1;10936287744;0;0;70;1;0;10;0.00;0.00;0;1.89;29.357;36.058;346759234;33;3.9821;0.9990
1708017481.000;1;10936287744;0;0;70;1;0;10;0.00;0.00;0;1.89;29.357;36.058;346759234;34;3.9843;1.0000
1708017483.000;1;10936287744;0;0;70;1;0;10;0.00;0.00;0;1.89;29.357;36.058;346759234;35;3.9890;1.0030
1708017490.000;1;10936287744;0;0;70;1;0;10;0.00;0.00;0;1.89;29.357;36.058;346759234;36;3.9963;0.9950
1708017510.000;1;10936287744;0;0;70;1;0;10;0.00;0.00;0;1.89;29.357;36.058;346759234;37;4.0087;1.0020
1708017540.000;1;10936287744;0;0;70;1;0;10;0.00;0.00;0;1.89;29.357;36.058;346759234;38;4.0188;1.0000
1708017540.001;1;10936287744;0;0;70;1;0;10;0.00;0.00;0;1.89;29.357;36.058;346759234;39;3.9924;-0.3130
1708017540.003;1;10936287744;0;0;70;1;0;10;0.00;0.00;0;1.89;29.357;36.058;346759234;40;3.9735;-0.8980
1708017540.010;1;10936287744;0;0;70;1;0;10;0.00;0.00;0;1.89;29.357;36.058;346759234;41;3.9612;-1.0010
1708017540.030;1;10936287744;0;0;70;1;0;10;0.00;0.00;0;1.89;29.357;36.058;346759234;42;3.9538;-1.0010
1708017540.100;1;10936287744;0;0;70;1;0;10;0.00;0.00;0;1.89;29.357;36.058;346759234;43;3.9472;-1.0030
1708017540.300;1;10936287744;0;0;70;1;0;10;0.00;0.00;0;1.89;29.357;36.058;346759234;44;3.9432;-1.0080
1708017541.000;1;10936287744;0;0;70;1;0;10;0.00;0.00;0;1.89;29.357;36.058;346759234;45;3.9385;-1.0000
1708017543.000;1;10936287744;0;0;70;1;0;10;0.00;0.00;0;1.89;29.357;36.058;346759234;46;3.9324;-1.0010
1708017550.000;1;10936287744;0;0;70;1;0;10;0.00;0.00;0;1.89;29.357;36.058;346759234;47;3.9208;-0.9990
1708017570.000;1;10936287744;0;0;70;1;0;10;0.00;0.00;0;1.89;29.357;36.058;346759234;48;3.9025;-1.0010
1708017600.000;1;10936287744;0;0;70;1;0;10;0.00;0.00;0;1.89;29.357;36.058;346759234;49;3.8851;-0.9910
1708017600.001;1;10936287744;0;0;70;1;0;10;0.00;0.00;0;1.89;29.357;36.058;346759234;50;3.8975;-0.3540
1708017600.003;1;10936287744;0;0;70;1;0;10;0.00;0.00;0;1.89;29.357;36.058;346759234;51;3.9079;-0.0410
1708017600.010;1;10936287744;0;0;70;1;0;10;0.00;0.00;0;1.89;29.357;36.058;346759234;52;3.9131;-0.0020
1708017600.030;1;10936287744;0;0;70;1;0;10;0.00;0.00;0;1.89;29.357;36.058;346759234;53;3.9166;-0.0010
1708017600.100;1;10936287744;0;0;70;1;0;10;0.00;0.00;0;1.89;29.357;36.058;346759234;54;3.9208;0.0020
1708017600.300;1;10936287744;0;0;70;1;0;10;0.00;0.00;0;1.89;29.357;36.058;346759234;55;3.9221;0.0020
1708017601.000;1;10936287744;0;0;70;1;0;10;0.00;0.00;0;1.89;29.357;36.058;346759234;56;3.9245;0.0010
1708017603.000;1;10936287744;0;0;70;1;0;10;0.00;0.00;0;1.89;29.357;36.058;346759234;57;3.9275;0.0010
1708017610.000;1;10936287744;0;0;70;1;0;10;0.00;0.00;0;1.89;29.357;36.058;346759234;58;3.9326;0.0020
1708017630.000;1;10936287744;0;0;70;1;0;10;0.00;0.00;0;1.89;29.357;36.058;346759234;59;3.9380;0.0020
1708017660.000;1;10936287744;0;0;70;1;0;10;0.00;0.00;0;1.89;29.357;36.058;346759234;60;3.9415;-0.0020
1708022228.000;1;10937514496;0;0;50;1;0;10;0.00;0.00;0;1.88;28.571;34.923;347214894;0;3.7448;0.0010
1708022228.001;1;10937514496;0;0;50;1;0;10;0.00;0.00;0;1.88;28.571;34.923;347214894;1;3.7606;0.7990
1708022228.003;1;10937514496;0;0;50;1;0;10;0.00;0.00;0;1.88;28.571;34.923;347214894;2;3.7687;0.9850
1708022228.010;1;10937514496;0;0;50;1;0;10;0.00;0.00;0;1.88;28.571;34.923;347214894;3;3.7733;0.9980
1708022228.030;1;10937514496;0;0;50;1;0;10;0.00;0.00;0;1.88;28.571;34.923;347214894;4;3.7770;1.0020
1708022228.100;1;10937514496;0;0;50;1;0;10;0.00;0.00;0;1.88;28.571;34.923;347214894;5;3.7797;1.0010
1708022228.300;1;10937514496;0;0;50;1;0;10;0.00;0.00;0;1.88;28.571;34.923;347214894;6;3.7809;1.0010
1708022229.000;1;10937514496;0;0;50;1;0;10;0.00;0.00;0;1.88;28.571;34.923;347214894;7;3.7825;0.9970
1708022231.000;1;10937514496;0;0;50;1;0;10;0.00;0.00;0;1.88;28.571;34.923;347214894;8;3.7862;1.0010
1708022238.000;1;10937514496;0;0;50;1;0;10;0.00;0.00;0;1.88;28.571;34.923;347214894;9;3.7926;0.9990
1708022238.001;1;10937514496;0;0;50;1;0;10;0.00;0.00;0;1.88;28.571;34.923;347214894;10;3.7673;-0.3040
1708022238.003;1;10937514496;0;0;50;1;0;10;0.00;0.00;0;1.88;28.571;34.923;347214894;11;3.7476;-0.9020
1708022238.010;1;10937514496;0;0;50;1;0;10;0.00;0.00;0;1.88;28.571;34.923;347214894;12;3.7361;-0.9960
1708022238.030;1;10937514496;0;0;50;1;0;10;0.00;0.00;0;1.88;28.571;34.923;347214894;13;3.7290;-1.0010
1708022238.100;1;10937514496;0;0;50;1;0;10;0.00;0.00;0;1.88;28.571;34.923;347214894;14;3.7231;-0.9990
1708022238.300;1;10937514496;0;0;50;1;0;10;0.00;0.00;0;1.88;28.571;34.923;347214894;15;3.7206;-0.9990
1708022239.000;1;10937514496;0;0;50;1;0;10;0.00;0.00;0;1.88;28.571;34.923;347214894;16;3.7164;-1.0010
1708022241.000;1;10937514496;0;0;50;1;0;10;0.00;0.00;0;1.88;28.571;34.923;347214894;17;3.7119;-0.9960
1708022248.000;1;10937514496;0;0;50;1;0;10;0.00;0.00;0;1.88;28.571;34.923;347214894;18;3.7028;-0.9970
1708022248.001;1;10937514496;0;0;50;1;0;10;0.00;0.00;0;1.88;28.571;34.923;347214894;19;3.7155;-0.3520
1708022248.003;1;10937514496;0;0;50;1;0;10;0.00;0.00;0;1.88;28.571;34.923;347214894;20;3.7251;-0.0500
1708022248.010;1;10937514496;0;0;50;1;0;10;0.00;0.00;0;1.88;28.571;34.923;347214894;21;3.7308;0.0010
1708022248.030;1;10937514496;0;0;50;1;0;10;0.00;0.00;0;1.88;28.571;34.923;347214894;22;3.7345;-0.0010
1708022248.100;1;10937514496;0;0;50;1;0;10;0.00;0.00;0;1.88;28.571;34.923;347214894;23;3.7373;0.0020
1708022248.300;1;10937514496;0;0;50;1;0;10;0.00;0.00;0;1.88;28.571;34.923;347214894;24;3.7387;0.0010
1708022249.000;1;10937514496;0;0;50;1;0;10;0.00;0.00;0;1.88;28.571;34.923;347214894;25;3.7397;0.0010
1708022251.000;1;10937514496;0;0;50;1;0;10;0.00;0.00;0;1.88;28.571;34.923;347214894;26;3.7419;0.0030
1708022258.000;1;10937514496;0;0;50;1;0;10;0.00;0.00;0;1.88;28.571;34.923;347214894;27;3.7436;0.0030
1708022258.001;1;10937514496;0;0;50;1;0;10;0.00;0.00;0;1.88;28.571;34.923;347214894;28;3.7564;0.6690
1708022258.003;1;10937514496;0;0;50;1;0;10;0.00;0.00;0;1.88;28.571;34.923;347214894;29;3.7665;0.9720
1708022258.010;1;10937514496;0;0;50;1;0;10;0.00;0.00;0;1.88;28.571;34.923;347214894;30;3.7711;0.9980
1708022258.030;1;10937514496;0;0;50;1;0;10;0.00;0.00;0;1.88;28.571;34.923;347214894;31;3.7748;1.0030
1708022258.100;1;10937514496;0;0;50;1;0;10;0.00;0.00;0;1.88;28.571;34.923;347214894;32;3.7784;1.0020
1708022258.300;1;10937514496;0;0;50;1;0;10;0.00;0.00;0;1.88;28.571;34.923;347214894;33;3.7799;1.0010
1708022259.000;1;10937514496;0;0;50;1;0;10;0.00;0.00;0;1.88;28.571;34.923;347214894;34;3.7816;0.9990
1708022261.000;1;10937514496;0;0;50;1;0;10;0.00;0.00;0;1.88;28.571;34.923;347214894;35;3.7846;1.0010
1708022268.000;1;10937514496;0;0;50;1;0;10;0.00;0.00;0;1.88;28.571;34.923;347214894;36;3.7917;0.9990
1708022288.000;1;10937514496;0;0;50;1;0;10;0.00;0.00;0;1.88;28.571;34.923;347214894;37;3.8030;1.0000
1708022318.000;1;10937514496;0;0;50;1;0;10;0.00;0.00;0;1.88;28.571;34.923;347214894;38;3.8126;0.9940
1708022318.001;1;10937514496;0;0;50;1;0;10;0.00;0.00;0;1.88;28.571;34.923;347214894;39;3.7873;-0.3100
1708022318.003;1;10937514496;0;0;50;1;0;10;0.00;0.00;0;1.88;28.571;34.923;347214894;40;3.7682;-0.9020
1708022318.010;1;10937514496;0;0;50;1;0;10;0.00;0.00;0;1.88;28.571;34.923;347214894;41;3.7564;-0.9910
1708022318.030;1;10937514496;0;0;50;1;0;10;0.00;0.00;0;1.88;28.571;34.923;347214894;42;3.7494;-1.0020
1708022318.100;1;10937514496;0;0;50;1;0;10;0.00;0.00;0;1.88;28.571;34.923;347214894;43;3.7440;-0.9980
1708022318.300;1;10937514496;0;0;50;1;0;10;0.00;0.00;0;1.88;28.571;34.923;347214894;44;3.7413;-0.9970
1708022319.000;1;10937514496;0;0;50;1;0;10;0.00;0.00;0;1.88;28.571;34.923;347214894;45;3.7367;-0.9990
1708022321.000;1;10937514496;0;0;50;1;0;10;0.00;0.00;0;1.88;28.571;34.923;347214894;46;3.7308;-1.0000
1708022328.000;1;10937514496;0;0;50;1;0;10;0.00;0.00;0;1.88;28.571;34.923;347214894;47;3.7194;-0.9990
1708022348.000;1;10937514496;0;0;50;1;0;10;0.00;0.00;0;1.88;28.571;34.923;347214894;48;3.7025;-1.0010
1708022378.000;1;10937514496;0;0;50;1;0;10;0.00;0.00;0;1.88;28.571;34.923;347214894;49;3.6876;-1.0020
1708022378.001;1;10937514496;0;0;50;1;0;10;0.00;0.00;0;1.88;28.571;34.923;347214894;50;3.7004;-0.3530
1708022378.003;1;10937514496;0;0;50;1;0;10;0.00;0.00;0;1.88;28.571;34.923;347214894;51;3.7103;-0.0460
1708022378.010;1;10937514496;0;0;50;1;0;10;0.00;0.00;0;1.88;28.571;34.923;347214894;52;3.7161;-0.0020
1708022378.030;1;10937514496;0;0;50;1;0;10;0.00;0.00;0;1.88;28.571;34.923;347214894;53;3.7196;-0.0030
1708022378.100;1;10937514496;0;0;50;1;0;10;0.00;0.00;0;1.88;28.571;34.923;347214894;54;3.7223;-0.0010
1708022378.300;1;10937514496;0;0;50;1;0;10;0.00;0.00;0;1.88;28.571;34.923;347214894;55;3.7237;-0.0010
1708022379.000;1;10937514496;0;0;50;1;0;10;0.00;0.00;0;1.88;28.571;34.923;347214894;56;3.7252;-0.0030
1708022381.000;1;10937514496;0;0;50;1;0;10;0.00;0.00;0;1.88;28.571;34.923;347214894;57;3.7281;0.0010
1708022388.000;1;10937514496;0;0;50;1;0;10;0.00;0.00;0;1.88;28.571;34.923;347214894;58;3.7320;0.0010
1708022408.000;1;10937514496;0;0;50;1;0;10;0.00;0.00;0;1.88;28.571;34.923;347214894;59;3.7373;0.0020
1708022438.000;1;10937514496;0;0;50;1;0;10;0.00;0.00;0;1.88;28.571;34.923;347214894;60;3.7402;-0.0020
1708028041.000;1;10939005952;0;0;30;1;0;10;0.00;0.00;0;1.88;29.171;35.808;347769204;0;3.5890;0.0010
1708028041.001;1;10939005952;0;0;30;1;0;10;0.00;0.00;0;1.88;29.171;35.808;347769204;1;3.6050;0.7930
1708028041.003;1;10939005952;0;0;30;1;0;10;0.00;0.00;0;1.88;29.171;35.808;347769204;2;3.6135;0.9830
1708028041.010;1;10939005952;0;0;30;1;0;10;0.00;0.00;0;1.88;29.171;35.808;347769204;3;3.6181;0.9990
1708028041.030;1;10939005952;0;0;30;1;0;10;0.00;0.00;0;1.88;29.171;35.808;347769204;4;3.6215;0.9960
1708028041.100;1;10939005952;0;0;30;1;0;10;0.00;0.00;0;1.88;29.171;35.808;347769204;5;3.6247;1.0000
1708028041.300;1;10939005952;0;0;30;1;0;10;0.00;0.00;0;1.88;29.171;35.808;347769204;6;3.6261;1.0010
1708028042.000;1;10939005952;0;0;30;1;0;10;0.00;0.00;0;1.88;29.171;35.808;347769204;7;3.6278;1.0000
