Repository: ShafayethJamil/Battery-Diagnostic-Using-LGN

# LGN Battery Diagnostics from Pulse Relaxation (HPPC)

Code and result files for the paper *"Lie Generator Networks Extract
EIS-Grade Battery Diagnostics from Pulse Relaxation Data"* (S. Jamil,
R. Kapadia). Preprint: [https://arxiv.org/abs/2605.15351].

Lie Generator Networks (LGN) extract electrochemical time constants from
~60 seconds of post-pulse voltage relaxation and reconstruct impedance-grade
diagnostics without dedicated EIS hardware. This repository contains the
reference implementation and the result files behind the paper's figures.

File: cell_plsv2_P001_1_S01_C10.csv (part 40 of 45)
timestamp_s;timestamp_origin;sd_block_id;cyc_charged;is_rt;soc_nom;age_type;age_temp;age_soc;age_chg_rate;age_dischg_rate;age_profile;t_avg_degC;r_ref_10ms_mOhm;r_ref_1s_mOhm;uptime_ticks;seq_nr;v_raw_V;i_raw_A
1708028044.000;1;10939005952;0;0;30;1;0;10;0.00;0.00;0;1.88;29.171;35.808;347769204;8;3.6308;0.9970
1708028051.000;1;10939005952;0;0;30;1;0;10;0.00;0.00;0;1.88;29.171;35.808;347769204;9;3.6369;0.9990
1708028051.001;1;10939005952;0;0;30;1;0;10;0.00;0.00;0;1.88;29.171;35.808;347769204;10;3.6114;-0.3040
1708028051.003;1;10939005952;0;0;30;1;0;10;0.00;0.00;0;1.88;29.171;35.808;347769204;11;3.5916;-0.9060
1708028051.010;1;10939005952;0;0;30;1;0;10;0.00;0.00;0;1.88;29.171;35.808;347769204;12;3.5798;-0.9940
1708028051.030;1;10939005952;0;0;30;1;0;10;0.00;0.00;0;1.88;29.171;35.808;347769204;13;3.5724;-0.9960
1708028051.100;1;10939005952;0;0;30;1;0;10;0.00;0.00;0;1.88;29.171;35.808;347769204;14;3.5665;-0.9940
1708028051.300;1;10939005952;0;0;30;1;0;10;0.00;0.00;0;1.88;29.171;35.808;347769204;15;3.5636;-0.9960
1708028052.000;1;10939005952;0;0;30;1;0;10;0.00;0.00;0;1.88;29.171;35.808;347769204;16;3.5605;-0.9980
1708028054.000;1;10939005952;0;0;30;1;0;10;0.00;0.00;0;1.88;29.171;35.808;347769204;17;3.5549;-1.0020
1708028061.000;1;10939005952;0;0;30;1;0;10;0.00;0.00;0;1.88;29.171;35.808;347769204;18;3.5471;-0.9960
1708028061.001;1;10939005952;0;0;30;1;0;10;0.00;0.00;0;1.88;29.171;35.808;347769204;19;3.5606;-0.3510
1708028061.003;1;10939005952;0;0;30;1;0;10;0.00;0.00;0;1.88;29.171;35.808;347769204;20;3.5696;-0.0450
1708028061.010;1;10939005952;0;0;30;1;0;10;0.00;0.00;0;1.88;29.171;35.808;347769204;21;3.5758;0.0010
1708028061.030;1;10939005952;0;0;30;1;0;10;0.00;0.00;0;1.88;29.171;35.808;347769204;22;3.5790;0.0000
1708028061.100;1;10939005952;0;0;30;1;0;10;0.00;0.00;0;1.88;29.171;35.808;347769204;23;3.5822;0.0010
1708028061.300;1;10939005952;0;0;30;1;0;10;0.00;0.00;0;1.88;29.171;35.808;347769204;24;3.5834;0.0000
1708028062.000;1;10939005952;0;0;30;1;0;10;0.00;0.00;0;1.88;29.171;35.808;347769204;25;3.5848;-0.0020
1708028064.000;1;10939005952;0;0;30;1;0;10;0.00;0.00;0;1.88;29.171;35.808;347769204;26;3.5863;0.0010
1708028071.000;1;10939005952;0;0;30;1;0;10;0.00;0.00;0;1.88;29.171;35.808;347769204;27;3.5879;-0.0010
1708028071.001;1;10939005952;0;0;30;1;0;10;0.00;0.00;0;1.88;29.171;35.808;347769204;28;3.6010;0.6710
1708028071.003;1;10939005952;0;0;30;1;0;10;0.00;0.00;0;1.88;29.171;35.808;347769204;29;3.6111;0.9670
1708028071.010;1;10939005952;0;0;30;1;0;10;0.00;0.00;0;1.88;29.171;35.808;347769204;30;3.6165;0.9990
1708028071.030;1;10939005952;0;0;30;1;0;10;0.00;0.00;0;1.88;29.171;35.808;347769204;31;3.6203;0.9990
1708028071.100;1;10939005952;0;0;30;1;0;10;0.00;0.00;0;1.88;29.171;35.808;347769204;32;3.6231;1.0010
1708028071.300;1;10939005952;0;0;30;1;0;10;0.00;0.00;0;1.88;29.171;35.808;347769204;33;3.6249;1.0020
1708028072.000;1;10939005952;0;0;30;1;0;10;0.00;0.00;0;1.88;29.171;35.808;347769204;34;3.6262;0.9970
1708028074.000;1;10939005952;0;0;30;1;0;10;0.00;0.00;0;1.88;29.171;35.808;347769204;35;3.6287;0.9980
1708028081.000;1;10939005952;0;0;30;1;0;10;0.00;0.00;0;1.88;29.171;35.808;347769204;36;3.6360;0.9970
1708028101.000;1;10939005952;0;0;30;1;0;10;0.00;0.00;0;1.88;29.171;35.808;347769204;37;3.6466;1.0000
1708028131.000;1;10939005952;0;0;30;1;0;10;0.00;0.00;0;1.88;29.171;35.808;347769204;38;3.6578;0.9960
1708028131.001;1;10939005952;0;0;30;1;0;10;0.00;0.00;0;1.88;29.171;35.808;347769204;39;3.6319;-0.3050
1708028131.003;1;10939005952;0;0;30;1;0;10;0.00;0.00;0;1.88;29.171;35.808;347769204;40;3.6126;-0.9050
1708028131.010;1;10939005952;0;0;30;1;0;10;0.00;0.00;0;1.88;29.171;35.808;347769204;41;3.6000;-0.9970
1708028131.030;1;10939005952;0;0;30;1;0;10;0.00;0.00;0;1.88;29.171;35.808;347769204;42;3.5931;-0.9950
1708028131.100;1;10939005952;0;0;30;1;0;10;0.00;0.00;0;1.88;29.171;35.808;347769204;43;3.5871;-1.0020
1708028131.300;1;10939005952;0;0;30;1;0;10;0.00;0.00;0;1.88;29.171;35.808;347769204;44;3.5847;-1.0010
1708028132.000;1;10939005952;0;0;30;1;0;10;0.00;0.00;0;1.88;29.171;35.808;347769204;45;3.5807;-1.0010
1708028134.000;1;10939005952;0;0;30;1;0;10;0.00;0.00;0;1.88;29.171;35.808;347769204;46;3.5750;-1.0000
1708028141.000;1;10939005952;0;0;30;1;0;10;0.00;0.00;0;1.88;29.171;35.808;347769204;47;3.5649;-1.0030
1708028161.000;1;10939005952;0;0;30;1;0;10;0.00;0.00;0;1.88;29.171;35.808;347769204;48;3.5485;-1.0020
1708028191.000;1;10939005952;0;0;30;1;0;10;0.00;0.00;0;1.88;29.171;35.808;347769204;49;3.5333;-1.0000
1708028191.001;1;10939005952;0;0;30;1;0;10;0.00;0.00;0;1.88;29.171;35.808;347769204;50;3.5465;-0.3480
1708028191.003;1;10939005952;0;0;30;1;0;10;0.00;0.00;0;1.88;29.171;35.808;347769204;51;3.5568;-0.0470
1708028191.010;1;10939005952;0;0;30;1;0;10;0.00;0.00;0;1.88;29.171;35.808;347769204;52;3.5616;-0.0010
1708028191.030;1;10939005952;0;0;30;1;0;10;0.00;0.00;0;1.88;29.171;35.808;347769204;53;3.5659;-0.0010
1708028191.100;1;10939005952;0;0;30;1;0;10;0.00;0.00;0;1.88;29.171;35.808;347769204;54;3.5688;0.0000
1708028191.300;1;10939005952;0;0;30;1;0;10;0.00;0.00;0;1.88;29.171;35.808;347769204;55;3.5707;0.0000
1708028192.000;1;10939005952;0;0;30;1;0;10;0.00;0.00;0;1.88;29.171;35.808;347769204;56;3.5719;-0.0020
1708028194.000;1;10939005952;0;0;30;1;0;10;0.00;0.00;0;1.88;29.171;35.808;347769204;57;3.5747;0.0020
1708028201.000;1;10939005952;0;0;30;1;0;10;0.00;0.00;0;1.88;29.171;35.808;347769204;58;3.5782;0.0000
1708028221.000;1;10939005952;0;0;30;1;0;10;0.00;0.00;0;1.88;29.171;35.808;347769204;59;3.5828;0.0000
1708028251.000;1;10939005952;0;0;30;1;0;10;0.00;0.00;0;1.88;29.171;35.808;347769204;60;3.5853;-0.0010
1708032348.000;1;10940111872;0;0;10;1;0;10;0.00;0.00;0;1.91;31.018;45.117;348180021;0;3.2907;0.0000
1708032348.001;1;10940111872;0;0;10;1;0;10;0.00;0.00;0;1.91;31.018;45.117;348180021;1;3.3072;0.7840
1708032348.003;1;10940111872;0;0;10;1;0;10;0.00;0.00;0;1.91;31.018;45.117;348180021;2;3.3156;0.9820
1708032348.010;1;10940111872;0;0;10;1;0;10;0.00;0.00;0;1.91;31.018;45.117;348180021;3;3.3217;0.9980
1708032348.030;1;10940111872;0;0;10;1;0;10;0.00;0.00;0;1.91;31.018;45.117;348180021;4;3.3268;0.9990
1708032348.100;1;10940111872;0;0;10;1;0;10;0.00;0.00;0;1.91;31.018;45.117;348180021;5;3.3358;0.9980
1708032348.300;1;10940111872;0;0;10;1;0;10;0.00;0.00;0;1.91;31.018;45.117;348180021;6;3.3454;1.0060
1708032349.000;1;10940111872;0;0;10;1;0;10;0.00;0.00;0;1.91;31.018;45.117;348180021;7;3.3525;0.9990
1708032351.000;1;10940111872;0;0;10;1;0;10;0.00;0.00;0;1.91;31.018;45.117;348180021;8;3.3575;0.9990
1708032358.000;1;10940111872;0;0;10;1;0;10;0.00;0.00;0;1.91;31.018;45.117;348180021;9;3.3694;1.0000
1708032358.001;1;10940111872;0;0;10;1;0;10;0.00;0.00;0;1.91;31.018;45.117;348180021;10;3.3436;-0.2930
1708032358.003;1;10940111872;0;0;10;1;0;10;0.00;0.00;0;1.91;31.018;45.117;348180021;11;3.3228;-0.9100
1708032358.010;1;10940111872;0;0;10;1;0;10;0.00;0.00;0;1.91;31.018;45.117;348180021;12;3.3090;-0.9950
1708032358.030;1;10940111872;0;0;10;1;0;10;0.00;0.00;0;1.91;31.018;45.117;348180021;13;3.2989;-0.9940
1708032358.100;1;10940111872;0;0;10;1;0;10;0.00;0.00;0;1.91;31.018;45.117;348180021;14;3.2826;-0.9990
1708032358.300;1;10940111872;0;0;10;1;0;10;0.00;0.00;0;1.91;31.018;45.117;348180021;15;3.2642;-1.0020
1708032359.000;1;10940111872;0;0;10;1;0;10;0.00;0.00;0;1.91;31.018;45.117;348180021;16;3.2485;-0.9970
1708032361.000;1;10940111872;0;0;10;1;0;10;0.00;0.00;0;1.91;31.018;45.117;348180021;17;3.2368;-0.9950
1708032368.000;1;10940111872;0;0;10;1;0;10;0.00;0.00;0;1.91;31.018;45.117;348180021;18;3.2158;-1.0000
1708032368.001;1;10940111872;0;0;10;1;0;10;0.00;0.00;0;1.91;31.018;45.117;348180021;19;3.2295;-0.3410
1708032368.003;1;10940111872;0;0;10;1;0;10;0.00;0.00;0;1.91;31.018;45.117;348180021;20;3.2391;-0.0550
1708032368.010;1;10940111872;0;0;10;1;0;10;0.00;0.00;0;1.91;31.018;45.117;348180021;21;3.2462;-0.0030
1708032368.030;1;10940111872;0;0;10;1;0;10;0.00;0.00;0;1.91;31.018;45.117;348180021;22;3.2519;0.0000
1708032368.100;1;10940111872;0;0;10;1;0;10;0.00;0.00;0;1.91;31.018;45.117;348180021;23;3.2608;-0.0050
1708032368.300;1;10940111872;0;0;10;1;0;10;0.00;0.00;0;1.91;31.018;45.117;348180021;24;3.2733;0.0010
1708032369.000;1;10940111872;0;0;10;1;0;10;0.00;0.00;0;1.91;31.018;45.117;348180021;25;3.2831;0.0040
1708032371.000;1;10940111872;0;0;10;1;0;10;0.00;0.00;0;1.91;31.018;45.117;348180021;26;3.2870;0.0020
1708032378.000;1;10940111872;0;0;10;1;0;10;0.00;0.00;0;1.91;31.018;45.117;348180021;27;3.2894;0.0020
1708032378.001;1;10940111872;0;0;10;1;0;10;0.00;0.00;0;1.91;31.018;45.117;348180021;28;3.3027;0.6620
1708032378.003;1;10940111872;0;0;10;1;0;10;0.00;0.00;0;1.91;31.018;45.117;348180021;29;3.3133;0.9710
1708032378.010;1;10940111872;0;0;10;1;0;10;0.00;0.00;0;1.91;31.018;45.117;348180021;30;3.3195;0.9990
1708032378.030;1;10940111872;0;0;10;1;0;10;0.00;0.00;0;1.91;31.018;45.117;348180021;31;3.3250;1.0000
1708032378.100;1;10940111872;0;0;10;1;0;10;0.00;0.00;0;1.91;31.018;45.117;348180021;32;3.3339;1.0030
1708032378.300;1;10940111872;0;0;10;1;0;10;0.00;0.00;0;1.91;31.018;45.117;348180021;33;3.3436;1.0020
1708032379.000;1;10940111872;0;0;10;1;0;10;0.00;0.00;0;1.91;31.018;45.117;348180021;34;3.3506;1.0010
1708032381.000;1;10940111872;0;0;10;1;0;10;0.00;0.00;0;1.91;31.018;45.117;348180021;35;3.3557;0.9990
1708032388.000;1;10940111872;0;0;10;1;0;10;0.00;0.00;0;1.91;31.018;45.117;348180021;36;3.3690;0.9990
1708032408.000;1;10940111872;0;0;10;1;0;10;0.00;0.00;0;1.91;31.018;45.117;348180021;37;3.3937;0.9990
1708032438.000;1;10940111872;0;0;10;1;0;10;0.00;0.00;0;1.91;31.018;45.117;348180021;38;3.4220;1.0000
1708032438.001;1;10940111872;0;0;10;1;0;10;0.00;0.00;0;1.91;31.018;45.117;348180021;39;3.3963;-0.2950
1708032438.003;1;10940111872;0;0;10;1;0;10;0.00;0.00;0;1.91;31.018;45.117;348180021;40;3.3751;-0.9110
1708032438.010;1;10940111872;0;0;10;1;0;10;0.00;0.00;0;1.91;31.018;45.117;348180021;41;3.3615;-0.9990
1708032438.030;1;10940111872;0;0;10;1;0;10;0.00;0.00;0;1.91;31.018;45.117;348180021;42;3.3517;-0.9920
1708032438.100;1;10940111872;0;0;10;1;0;10;0.00;0.00;0;1.91;31.018;45.117;348180021;43;3.3360;-1.0030
1708032438.300;1;10940111872;0;0;10;1;0;10;0.00;0.00;0;1.91;31.018;45.117;348180021;44;3.3207;-0.9980
1708032439.000;1;10940111872;0;0;10;1;0;10;0.00;0.00;0;1.91;31.018;45.117;348180021;45;3.3086;-0.9990
1708032441.000;1;10940111872;0;0;10;1;0;10;0.00;0.00;0;1.91;31.018;45.117;348180021;46;3.2981;-0.9940
1708032448.000;1;10940111872;0;0;10;1;0;10;0.00;0.00;0;1.91;31.018;45.117;348180021;47;3.2777;-0.9950
1708032468.000;1;10940111872;0;0;10;1;0;10;0.00;0.00;0;1.91;31.018;45.117;348180021;48;3.2386;-0.9970
1708032498.000;1;10940111872;0;0;10;1;0;10;0.00;0.00;0;1.91;31.018;45.117;348180021;49;3.1933;-1.0000
1708032498.001;1;10940111872;0;0;10;1;0;10;0.00;0.00;0;1.91;31.018;45.117;348180021;50;3.2075;-0.3470
1708032498.003;1;10940111872;0;0;10;1;0;10;0.00;0.00;0;1.91;31.018;45.117;348180021;51;3.2172;-0.0500
1708032498.010;1;10940111872;0;0;10;1;0;10;0.00;0.00;0;1.91;31.018;45.117;348180021;52;3.2237;-0.0040
1708032498.030;1;10940111872;0;0;10;1;0;10;0.00;0.00;0;1.91;31.018;45.117;348180021;53;3.2292;-0.0020
1708032498.100;1;10940111872;0;0;10;1;0;10;0.00;0.00;0;1.91;31.018;45.117;348180021;54;3.2388;0.0000
1708032498.300;1;10940111872;0;0;10;1;0;10;0.00;0.00;0;1.91;31.018;45.117;348180021;55;3.2520;-0.0010
1708032499.000;1;10940111872;0;0;10;1;0;10;0.00;0.00;0;1.91;31.018;45.117;348180021;56;3.2638;0.0010
1708032501.000;1;10940111872;0;0;10;1;0;10;0.00;0.00;0;1.91;31.018;45.117;348180021;57;3.2693;-0.0020
1708032508.000;1;10940111872;0;0;10;1;0;10;0.00;0.00;0;1.91;31.018;45.117;348180021;58;3.2761;0.0000
1708032528.000;1;10940111872;0;0;10;1;0;10;0.00;0.00;0;1.91;31.018;45.117;348180021;59;3.2835;0.0000
1708032558.000;1;10940111872;0;0;10;1;0;10;0.00;0.00;0;1.91;31.018;45.117;348180021;60;3.2877;0.0000
1709787775.000;1;11389633024;1;1;10;1;0;10;0.00;0.00;0;25.14;19.437;22.894;515595914;0;3.3915;0.0000
1709787775.001;1;11389633024;1;1;10;1;0;10;0.00;0.00;0;25.14;19.437;22.894;515595914;1;3.4049;0.8160
1709787775.003;1;11389633024;1;1;10;1;0;10;0.00;0.00;0;25.14;19.437;22.894;515595914;2;3.4087;0.9920
1709787775.010;1;11389633024;1;1;10;1;0;10;0.00;0.00;0;25.14;19.437;22.894;515595914;3;3.4109;1.0000
1709787775.030;1;11389633024;1;1;10;1;0;10;0.00;0.00;0;25.14;19.437;22.894;515595914;4;3.4130;1.0010
1709787775.100;1;11389633024;1;1;10;1;0;10;0.00;0.00;0;25.14;19.437;22.894;515595914;5;3.4143;0.9990
1709787775.300;1;11389633024;1;1;10;1;0;10;0.00;0.00;0;25.14;19.437;22.894;515595914;6;3.4143;0.9970
1709787776.000;1;11389633024;1;1;10;1;0;10;0.00;0.00;0;25.14;19.437;22.894;515595914;7;3.4165;1.0010
1709787778.000;1;11389633024;1;1;10;1;0;10;0.00;0.00;0;25.14;19.437;22.894;515595914;8;3.4198;1.0010
1709787785.000;1;11389633024;1;1;10;1;0;10;0.00;0.00;0;25.14;19.437;22.894;515595914;9;3.4273;0.9990
1709787785.001;1;11389633024;1;1;10;1;0;10;0.00;0.00;0;25.14;19.437;22.894;515595914;10;3.4062;-0.3190
1709787785.003;1;11389633024;1;1;10;1;0;10;0.00;0.00;0;25.14;19.437;22.894;515595914;11;3.3936;-0.9330
1709787785.010;1;11389633024;1;1;10;1;0;10;0.00;0.00;0;25.14;19.437;22.894;515595914;12;3.3883;-1.0000
1709787785.030;1;11389633024;1;1;10;1;0;10;0.00;0.00;0;25.14;19.437;22.894;515595914;13;3.3850;-1.0020
1709787785.100;1;11389633024;1;1;10;1;0;10;0.00;0.00;0;25.14;19.437;22.894;515595914;14;3.3827;-1.0000
1709787785.300;1;11389633024;1;1;10;1;0;10;0.00;0.00;0;25.14;19.437;22.894;515595914;15;3.3808;-1.0050
1709787786.000;1;11389633024;1;1;10;1;0;10;0.00;0.00;0;25.14;19.437;22.894;515595914;16;3.3781;-1.0040
1709787788.000;1;11389633024;1;1;10;1;0;10;0.00;0.00;0;25.14;19.437;22.894;515595914;17;3.3736;-0.9960
1709787795.000;1;11389633024;1;1;10;1;0;10;0.00;0.00;0;25.14;19.437;22.894;515595914;18;3.3644;-0.9990
1709787795.001;1;11389633024;1;1;10;1;0;10;0.00;0.00;0;25.14;19.437;22.894;515595914;19;3.3749;-0.3360
1709787795.003;1;11389633024;1;1;10;1;0;10;0.00;0.00;0;25.14;19.437;22.894;515595914;20;3.3804;-0.0400
1709787795.010;1;11389633024;1;1;10;1;0;10;0.00;0.00;0;25.14;19.437;22.894;515595914;21;3.3832;0.0000
1709787795.030;1;11389633024;1;1;10;1;0;10;0.00;0.00;0;25.14;19.437;22.894;515595914;22;3.3852;-0.0020
1709787795.100;1;11389633024;1;1;10;1;0;10;0.00;0.00;0;25.14;19.437;22.894;515595914;23;3.3863;0.0000
1709787795.300;1;11389633024;1;1;10;1;0;10;0.00;0.00;0;25.14;19.437;22.894;515595914;24;3.3872;-0.0010
1709787796.000;1;11389633024;1;1;10;1;0;10;0.00;0.00;0;25.14;19.437;22.894;515595914;25;3.3883;-0.0010
1709787798.000;1;11389633024;1;1;10;1;0;10;0.00;0.00;0;25.14;19.437;22.894;515595914;26;3.3894;0.0010
1709787805.000;1;11389633024;1;1;10;1;0;10;0.00;0.00;0;25.14;19.437;22.894;515595914;27;3.3901;-0.0020
1709787805.001;1;11389633024;1;1;10;1;0;10;0.00;0.00;0;25.14;19.437;22.894;515595914;28;3.4012;0.6730
1709787805.003;1;11389633024;1;1;10;1;0;10;0.00;0.00;0;25.14;19.437;22.894;515595914;29;3.4071;0.9830
1709787805.010;1;11389633024;1;1;10;1;0;10;0.00;0.00;0;25.14;19.437;22.894;515595914;30;3.4095;0.9980
1709787805.030;1;11389633024;1;1;10;1;0;10;0.00;0.00;0;25.14;19.437;22.894;515595914;31;3.4113;1.0000
1709787805.100;1;11389633024;1;1;10;1;0;10;0.00;0.00;0;25.14;19.437;22.894;515595914;32;3.4125;1.0020
1709787805.300;1;11389633024;1;1;10;1;0;10;0.00;0.00;0;25.14;19.437;22.894;515595914;33;3.4130;0.9980
1709787806.000;1;11389633024;1;1;10;1;0;10;0.00;0.00;0;25.14;19.437;22.894;515595914;34;3.4154;1.0000
1709787808.000;1;11389633024;1;1;10;1;0;10;0.00;0.00;0;25.14;19.437;22.894;515595914;35;3.4186;1.0000
1709787815.000;1;11389633024;1;1;10;1;0;10;0.00;0.00;0;25.14;19.437;22.894;515595914;36;3.4265;1.0030
1709787835.000;1;11389633024;1;1;10;1;0;10;0.00;0.00;0;25.14;19.437;22.894;515595914;37;3.4415;1.0030
1709787865.000;1;11389633024;1;1;10;1;0;10;0.00;0.00;0;25.14;19.437;22.894;515595914;38;3.4571;1.0030
1709787865.001;1;11389633024;1;1;10;1;0;10;0.00;0.00;0;25.14;19.437;22.894;515595914;39;3.4359;-0.3250
1709787865.003;1;11389633024;1;1;10;1;0;10;0.00;0.00;0;25.14;19.437;22.894;515595914;40;3.4228;-0.9360
1709787865.010;1;11389633024;1;1;10;1;0;10;0.00;0.00;0;25.14;19.437;22.894;515595914;41;3.4187;-1.0000
1709787865.030;1;11389633024;1;1;10;1;0;10;0.00;0.00;0;25.14;19.437;22.894;515595914;42;3.4152;-1.0030
1709787865.100;1;11389633024;1;1;10;1;0;10;0.00;0.00;0;25.14;19.437;22.894;515595914;43;3.4139;-0.9980
1709787865.300;1;11389633024;1;1;10;1;0;10;0.00;0.00;0;25.14;19.437;22.894;515595914;44;3.4119;-0.9990
1709787866.000;1;11389633024;1;1;10;1;0;10;0.00;0.00;0;25.14;19.437;22.894;515595914;45;3.4093;-0.9960
1709787868.000;1;11389633024;1;1;10;1;0;10;0.00;0.00;0;25.14;19.437;22.894;515595914;46;3.4043;-0.9990
1709787875.000;1;11389633024;1;1;10;1;0;10;0.00;0.00;0;25.14;19.437;22.894;515595914;47;3.3931;-1.0010
1709787895.000;1;11389633024;1;1;10;1;0;10;0.00;0.00;0;25.14;19.437;22.894;515595914;48;3.3740;-0.9950
1709787925.000;1;11389633024;1;1;10;1;0;10;0.00;0.00;0;25.14;19.437;22.894;515595914;49;3.3526;-0.9960
1709787925.001;1;11389633024;1;1;10;1;0;10;0.00;0.00;0;25.14;19.437;22.894;515595914;50;3.3636;-0.3310
1709787925.003;1;11389633024;1;1;10;1;0;10;0.00;0.00;0;25.14;19.437;22.894;515595914;51;3.3693;-0.0450
1709787925.010;1;11389633024;1;1;10;1;0;10;0.00;0.00;0;25.14;19.437;22.894;515595914;52;3.3718;-0.0030
1709787925.030;1;11389633024;1;1;10;1;0;10;0.00;0.00;0;25.14;19.437;22.894;515595914;53;3.3738;0.0040
1709787925.100;1;11389633024;1;1;10;1;0;10;0.00;0.00;0;25.14;19.437;22.894;515595914;54;3.3757;0.0000
1709787925.300;1;11389633024;1;1;10;1;0;10;0.00;0.00;0;25.14;19.437;22.894;515595914;55;3.3758;0.0000
1709787926.000;1;11389633024;1;1;10;1;0;10;0.00;0.00;0;25.14;19.437;22.894;515595914;56;3.3771;-0.0030
1709787928.000;1;11389633024;1;1;10;1;0;10;0.00;0.00;0;25.14;19.437;22.894;515595914;57;3.3797;0.0000
1709787935.000;1;11389633024;1;1;10;1;0;10;0.00;0.00;0;25.14;19.437;22.894;515595914;58;3.3830;0.0030
1709787955.000;1;11389633024;1;1;10;1;0;10;0.00;0.00;0;25.14;19.437;22.894;515595914;59;3.3872;0.0000
1709787985.000;1;11389633024;1;1;10;1;0;10;0.00;0.00;0;25.14;19.437;22.894;515595914;60;3.3889;0.0020
1709791959.000;1;11390706688;1;1;30;1;0;10;0.00;0.00;0;25.12;18.113;19.149;515994880;0;3.5993;0.0000
1709791959.001;1;11390706688;1;1;30;1;0;10;0.00;0.00;0;25.12;18.113;19.149;515994880;1;3.6131;0.8110
1709791959.003;1;11390706688;1;1;30;1;0;10;0.00;0.00;0;25.12;18.113;19.149;515994880;2;3.6163;0.9830
1709791959.010;1;11390706688;1;1;30;1;0;10;0.00;0.00;0;25.12;18.113;19.149;515994880;3;3.6175;1.0040
1709791959.030;1;11390706688;1;1;30;1;0;10;0.00;0.00;0;25.12;18.113;19.149;515994880;4;3.6177;1.0010
1709791959.100;1;11390706688;1;1;30;1;0;10;0.00;0.00;0;25.12;18.113;19.149;515994880;5;3.6184;1.0000
1709791959.300;1;11390706688;1;1;30;1;0;10;0.00;0.00;0;25.12;18.113;19.149;515994880;6;3.6188;0.9960
1709791960.000;1;11390706688;1;1;30;1;0;10;0.00;0.00;0;25.12;18.113;19.149;515994880;7;3.6202;0.9990
1709791962.000;1;11390706688;1;1;30;1;0;10;0.00;0.00;0;25.12;18.113;19.149;515994880;8;3.6227;1.0080
1709791969.000;1;11390706688;1;1;30;1;0;10;0.00;0.00;0;25.12;18.113;19.149;515994880;9;3.6263;1.0000
1709791969.001;1;11390706688;1;1;30;1;0;10;0.00;0.00;0;25.12;18.113;19.149;515994880;10;3.6055;-0.3260
1709791969.003;1;11390706688;1;1;30;1;0;10;0.00;0.00;0;25.12;18.113;19.149;515994880;11;3.5931;-0.9350
1709791969.010;1;11390706688;1;1;30;1;0;10;0.00;0.00;0;25.12;18.113;19.149;515994880;12;3.5896;-1.0020
1709791969.030;1;11390706688;1;1;30;1;0;10;0.00;0.00;0;25.12;18.113;19.149;515994880;13;3.5892;-1.0020
1709791969.100;1;11390706688;1;1;30;1;0;10;0.00;0.00;0;25.12;18.113;19.149;515994880;14;3.5887;-1.0020
1709791969.300;1;11390706688;1;1;30;1;0;10;0.00;0.00;0;25.12;18.113;19.149;515994880;15;3.5872;-1.0030
1709791970.000;1;11390706688;1;1;30;1;0;10;0.00;0.00;0;25.12;18.113;19.149;515994880;16;3.5850;-1.0030
1709791972.000;1;11390706688;1;1;30;1;0;10;0.00;0.00;0;25.12;18.113;19.149;515994880;17;3.5821;-0.9960
1709791979.000;1;11390706688;1;1;30;1;0;10;0.00;0.00;0;25.12;18.113;19.149;515994880;18;3.5764;-1.0010
1709791979.001;1;11390706688;1;1;30;1;0;10;0.00;0.00;0;25.12;18.113;19.149;515994880;19;3.5872;-0.3360
1709791979.003;1;11390706688;1;1;30;1;0;10;0.00;0.00;0;25.12;18.113;19.149;515994880;20;3.5934;-0.0350
1709791979.010;1;11390706688;1;1;30;1;0;10;0.00;0.00;0;25.12;18.113;19.149;515994880;21;3.5956;0.0010
1709791979.030;1;11390706688;1;1;30;1;0;10;0.00;0.00;0;25.12;18.113;19.149;515994880;22;3.5952;0.0000
1709791979.100;1;11390706688;1;1;30;1;0;10;0.00;0.00;0;25.12;18.113;19.149;515994880;23;3.5957;-0.0040
1709791979.300;1;11390706688;1;1;30;1;0;10;0.00;0.00;0;25.12;18.113;19.149;515994880;24;3.5963;-0.0030
1709791980.000;1;11390706688;1;1;30;1;0;10;0.00;0.00;0;25.12;18.113;19.149;515994880;25;3.5971;0.0040
1709791982.000;1;11390706688;1;1;30;1;0;10;0.00;0.00;0;25.12;18.113;19.149;515994880;26;3.5982;0.0040
1709791989.000;1;11390706688;1;1;30;1;0;10;0.00;0.00;0;25.12;18.113;19.149;515994880;27;3.5984;0.0000
1709791989.001;1;11390706688;1;1;30;1;0;10;0.00;0.00;0;25.12;18.113;19.149;515994880;28;3.6096;0.6770
1709791989.003;1;11390706688;1;1;30;1;0;10;0.00;0.00;0;25.12;18.113;19.149;515994880;29;3.6148;0.9800
1709791989.010;1;11390706688;1;1;30;1;0;10;0.00;0.00;0;25.12;18.113;19.149;515994880;30;3.6168;0.9990
1709791989.030;1;11390706688;1;1;30;1;0;10;0.00;0.00;0;25.12;18.113;19.149;515994880;31;3.6178;1.0010
1709791989.100;1;11390706688;1;1;30;1;0;10;0.00;0.00;0;25.12;18.113;19.149;515994880;32;3.6172;0.9950
1709791989.300;1;11390706688;1;1;30;1;0;10;0.00;0.00;0;25.12;18.113;19.149;515994880;33;3.6180;1.0010
1709791990.000;1;11390706688;1;1;30;1;0;10;0.00;0.00;0;25.12;18.113;19.149;515994880;34;3.6194;1.0040
1709791992.000;1;11390706688;1;1;30;1;0;10;0.00;0.00;0;25.12;18.113;19.149;515994880;35;3.6212;1.0040
1709791999.000;1;11390706688;1;1;30;1;0;10;0.00;0.00;0;25.12;18.113;19.149;515994880;36;3.6256;0.9990
1709792019.000;1;11390706688;1;1;30;1;0;10;0.00;0.00;0;25.12;18.113;19.149;515994880;37;3.6333;1.0000
1709792049.000;1;11390706688;1;1;30;1;0;10;0.00;0.00;0;25.12;18.113;19.149;515994880;38;3.6382;0.9980
1709792049.001;1;11390706688;1;1;30;1;0;10;0.00;0.00;0;25.12;18.113;19.149;515994880;39;3.6177;-0.3280
1709792049.003;1;11390706688;1;1;30;1;0;10;0.00;0.00;0;25.12;18.113;19.149;515994880;40;3.6054;-0.9340
1709792049.010;1;11390706688;1;1;30;1;0;10;0.00;0.00;0;25.12;18.113;19.149;515994880;41;3.6028;-1.0030
1709792049.030;1;11390706688;1;1;30;1;0;10;0.00;0.00;0;25.12;18.113;19.149;515994880;42;3.6020;-0.9960
1709792049.100;1;11390706688;1;1;30;1;0;10;0.00;0.00;0;25.12;18.113;19.149;515994880;43;3.6006;-1.0020
1709792049.300;1;11390706688;1;1;30;1;0;10;0.00;0.00;0;25.12;18.113;19.149;515994880;44;3.5994;-0.9950
1709792050.000;1;11390706688;1;1;30;1;0;10;0.00;0.00;0;25.12;18.113;19.149;515994880;45;3.5971;-0.9960
1709792052.000;1;11390706688;1;1;30;1;0;10;0.00;0.00;0;25.12;18.113;19.149;515994880;46;3.5941;-0.9960
1709792059.000;1;11390706688;1;1;30;1;0;10;0.00;0.00;0;25.12;18.113;19.149;515994880;47;3.5870;-0.9970
1709792079.000;1;11390706688;1;1;30;1;0;10;0.00;0.00;0;25.12;18.113;19.149;515994880;48;3.5757;-0.9960
1709792109.000;1;11390706688;1;1;30;1;0;10;0.00;0.00;0;25.12;18.113;19.149;515994880;49;3.5665;-0.9990
1709792109.001;1;11390706688;1;1;30;1;0;10;0.00;0.00;0;25.12;18.113;19.149;515994880;50;3.5775;-0.3360
1709792109.003;1;11390706688;1;1;30;1;0;10;0.00;0.00;0;25.12;18.113;19.149;515994880;51;3.5832;-0.0370
1709792109.010;1;11390706688;1;1;30;1;0;10;0.00;0.00;0;25.12;18.113;19.149;515994880;52;3.5849;0.0010
1709792109.030;1;11390706688;1;1;30;1;0;10;0.00;0.00;0;25.12;18.113;19.149;515994880;53;3.5855;-0.0020
1709792109.100;1;11390706688;1;1;30;1;0;10;0.00;0.00;0;25.12;18.113;19.149;515994880;54;3.5857;0.0000
1709792109.300;1;11390706688;1;1;30;1;0;10;0.00;0.00;0;25.12;18.113;19.149;515994880;55;3.5860;-0.0030
1709792110.000;1;11390706688;1;1;30;1;0;10;0.00;0.00;0;25.12;18.113;19.149;515994880;56;3.5874;0.0030
1709792112.000;1;11390706688;1;1;30;1;0;10;0.00;0.00;0;25.12;18.113;19.149;515994880;57;3.5888;0.0010
1709792119.000;1;11390706688;1;1;30;1;0;10;0.00;0.00;0;25.12;18.113;19.149;515994880;58;3.5915;0.0010
1709792139.000;1;11390706688;1;1;30;1;0;10;0.00;0.00;0;25.12;18.113;19.149;515994880;59;3.5942;-0.0030
1709792169.000;1;11390706688;1;1;30;1;0;10;0.00;0.00;0;25.12;18.113;19.149;515994880;60;3.5958;0.0030
1709796616.000;1;11391902208;1;1;50;1;0;10;0.00;0.00;0;25.08;17.568;18.651;516438962;0;3.7332;0.0010
1709796616.001;1;11391902208;1;1;50;1;0;10;0.00;0.00;0;25.08;17.568;18.651;516438962;1;3.7464;0.8120
1709796616.003;1;11391902208;1;1;50;1;0;10;0.00;0.00;0;25.08;17.568;18.651;516438962;2;3.7496;0.9860
1709796616.010;1;11391902208;1;1;50;1;0;10;0.00;0.00;0;25.08;17.568;18.651;516438962;3;3.7507;0.9970
1709796616.030;1;11391902208;1;1;50;1;0;10;0.00;0.00;0;25.08;17.568;18.651;516438962;4;3.7514;1.0020
1709796616.100;1;11391902208;1;1;50;1;0;10;0.00;0.00;0;25.08;17.568;18.651;516438962;5;3.7518;0.9980
1709796616.300;1;11391902208;1;1;50;1;0;10;0.00;0.00;0;25.08;17.568;18.651;516438962;6;3.7533;1.0050
1709796617.000;1;11391902208;1;1;50;1;0;10;0.00;0.00;0;25.08;17.568;18.651;516438962;7;3.7540;0.9970
1709796619.000;1;11391902208;1;1;50;1;0;10;0.00;0.00;0;25.08;17.568;18.651;516438962;8;3.7564;0.9980
1709796626.000;1;11391902208;1;1;50;1;0;10;0.00;0.00;0;25.08;17.568;18.651;516438962;9;3.7621;0.9990
1709796626.001;1;11391902208;1;1;50;1;0;10;0.00;0.00;0;25.08;17.568;18.651;516438962;10;3.7415;-0.3290
1709796626.003;1;11391902208;1;1;50;1;0;10;0.00;0.00;0;25.08;17.568;18.651;516438962;11;3.7297;-0.9260
1709796626.010;1;11391902208;1;1;50;1;0;10;0.00;0.00;0;25.08;17.568;18.651;516438962;12;3.7266;-1.0000
1709796626.030;1;11391902208;1;1;50;1;0;10;0.00;0.00;0;25.08;17.568;18.651;516438962;13;3.7256;-1.0000
1709796626.100;1;11391902208;1;1;50;1;0;10;0.00;0.00;0;25.08;17.568;18.651;516438962;14;3.7251;-1.0010
1709796626.300;1;11391902208;1;1;50;1;0;10;0.00;0.00;0;25.08;17.568;18.651;516438962;15;3.7237;-0.9950
1709796627.000;1;11391902208;1;1;50;1;0;10;0.00;0.00;0;25.08;17.568;18.651;516438962;16;3.7204;-1.0030
1709796629.000;1;11391902208;1;1;50;1;0;10;0.00;0.00;0;25.08;17.568;18.651;516438962;17;3.7172;-1.0010
1709796636.000;1;11391902208;1;1;50;1;0;10;0.00;0.00;0;25.08;17.568;18.651;516438962;18;3.7105;-0.9990
1709796636.001;1;11391902208;1;1;50;1;0;10;0.00;0.00;0;25.08;17.568;18.651;516438962;19;3.7203;-0.3400
1709796636.003;1;11391902208;1;1;50;1;0;10;0.00;0.00;0;25.08;17.568;18.651;516438962;20;3.7264;-0.0380
1709796636.010;1;11391902208;1;1;50;1;0;10;0.00;0.00;0;25.08;17.568;18.651;516438962;21;3.7279;0.0000
1709796636.030;1;11391902208;1;1;50;1;0;10;0.00;0.00;0;25.08;17.568;18.651;516438962;22;3.7287;0.0010
1709796636.100;1;11391902208;1;1;50;1;0;10;0.00;0.00;0;25.08;17.568;18.651;516438962;23;3.7285;-0.0020
1709796636.300;1;11391902208;1;1;50;1;0;10;0.00;0.00;0;25.08;17.568;18.651;516438962;24;3.7286;-0.0030
1709796637.000;1;11391902208;1;1;50;1;0;10;0.00;0.00;0;25.08;17.568;18.651;516438962;25;3.7301;0.0030
1709796639.000;1;11391902208;1;1;50;1;0;10;0.00;0.00;0;25.08;17.568;18.651;516438962;26;3.7311;-0.0020
1709796646.000;1;11391902208;1;1;50;1;0;10;0.00;0.00;0;25.08;17.568;18.651;516438962;27;3.7321;0.0010
1709796646.001;1;11391902208;1;1;50;1;0;10;0.00;0.00;0;25.08;17.568;18.651;516438962;28;3.7431;0.6800
1709796646.003;1;11391902208;1;1;50;1;0;10;0.00;0.00;0;25.08;17.568;18.651;516438962;29;3.7487;0.9770
1709796646.010;1;11391902208;1;1;50;1;0;10;0.00;0.00;0;25.08;17.568;18.651;516438962;30;3.7504;1.0010
1709796646.030;1;11391902208;1;1;50;1;0;10;0.00;0.00;0;25.08;17.568;18.651;516438962;31;3.7509;0.9980
1709796646.100;1;11391902208;1;1;50;1;0;10;0.00;0.00;0;25.08;17.568;18.651;516438962;32;3.7507;1.0030
1709796646.300;1;11391902208;1;1;50;1;0;10;0.00;0.00;0;25.08;17.568;18.651;516438962;33;3.7520;1.0010
1709796647.000;1;11391902208;1;1;50;1;0;10;0.00;0.00;0;25.08;17.568;18.651;516438962;34;3.7534;1.0050
1709796649.000;1;11391902208;1;1;50;1;0;10;0.00;0.00;0;25.08;17.568;18.651;516438962;35;3.7561;1.0060
1709796656.000;1;11391902208;1;1;50;1;0;10;0.00;0.00;0;25.08;17.568;18.651;516438962;36;3.7622;0.9990
1709796676.000;1;11391902208;1;1;50;1;0;10;0.00;0.00;0;25.08;17.568;18.651;516438962;37;3.7728;1.0010
1709796706.000;1;11391902208;1;1;50;1;0;10;0.00;0.00;0;25.08;17.568;18.651;516438962;38;3.7829;0.9980
1709796706.001;1;11391902208;1;1;50;1;0;10;0.00;0.00;0;25.08;17.568;18.651;516438962;39;3.7614;-0.3370
1709796706.003;1;11391902208;1;1;50;1;0;10;0.00;0.00;0;25.08;17.568;18.651;516438962;40;3.7500;-0.9270
1709796706.010;1;11391902208;1;1;50;1;0;10;0.00;0.00;0;25.08;17.568;18.651;516438962;41;3.7470;-1.0000
1709796706.030;1;11391902208;1;1;50;1;0;10;0.00;0.00;0;25.08;17.568;18.651;516438962;42;3.7457;-1.0000
1709796706.100;1;11391902208;1;1;50;1;0;10;0.00;0.00;0;25.08;17.568;18.651;516438962;43;3.7449;-1.0030
1709796706.300;1;11391902208;1;1;50;1;0;10;0.00;0.00;0;25.08;17.568;18.651;516438962;44;3.7435;-1.0010
1709796707.000;1;11391902208;1;1;50;1;0;10;0.00;0.00;0;25.08;17.568;18.651;516438962;45;3.7401;-0.9990
1709796709.000;1;11391902208;1;1;50;1;0;10;0.00;0.00;0;25.08;17.568;18.651;516438962;46;3.7356;-1.0000
1709796716.000;1;11391902208;1;1;50;1;0;10;0.00;0.00;0;25.08;17.568;18.651;516438962;47;3.7257;-0.9990
1709796736.000;1;11391902208;1;1;50;1;0;10;0.00;0.00;0;25.08;17.568;18.651;516438962;48;3.7110;-0.9970
1709796766.000;1;11391902208;1;1;50;1;0;10;0.00;0.00;0;25.08;17.568;18.651;516438962;49;3.7006;-0.9990
1709796766.001;1;11391902208;1;1;50;1;0;10;0.00;0.00;0;25.08;17.568;18.651;516438962;50;3.7113;-0.3350
1709796766.003;1;11391902208;1;1;50;1;0;10;0.00;0.00;0;25.08;17.568;18.651;516438962;51;3.7167;-0.0390
1709796766.010;1;11391902208;1;1;50;1;0;10;0.00;0.00;0;25.08;17.568;18.651;516438962;52;3.7186;-0.0020
1709796766.030;1;11391902208;1;1;50;1;0;10;0.00;0.00;0;25.08;17.568;18.651;516438962;53;3.7194;0.0010
1709796766.100;1;11391902208;1;1;50;1;0;10;0.00;0.00;0;25.08;17.568;18.651;516438962;54;3.7194;-0.0070
1709796766.300;1;11391902208;1;1;50;1;0;10;0.00;0.00;0;25.08;17.568;18.651;516438962;55;3.7202;-0.0010
1709796767.000;1;11391902208;1;1;50;1;0;10;0.00;0.00;0;25.08;17.568;18.651;516438962;56;3.7214;0.0010
1709796769.000;1;11391902208;1;1;50;1;0;10;0.00;0.00;0;25.08;17.568;18.651;516438962;57;3.7226;0.0000
1709796776.000;1;11391902208;1;1;50;1;0;10;0.00;0.00;0;25.08;17.568;18.651;516438962;58;3.7248;-0.0020
1709796796.000;1;11391902208;1;1;50;1;0;10;0.00;0.00;0;25.08;17.568;18.651;516438962;59;3.7286;0.0040
1709796826.000;1;11391902208;1;1;50;1;0;10;0.00;0.00;0;25.08;17.568;18.651;516438962;60;3.7307;0.0020
1709801155.000;1;11393068032;1;1;70;1;0;10;0.00;0.00;0;24.84;18.613;18.744;516871975;0;3.9313;-0.0010
1709801155.001;1;11393068032;1;1;70;1;0;10;0.00;0.00;0;24.84;18.613;18.744;516871975;1;3.9440;0.8140
1709801155.003;1;11393068032;1;1;70;1;0;10;0.00;0.00;0;24.84;18.613;18.744;516871975;2;3.9480;0.9900
1709801155.010;1;11393068032;1;1;70;1;0;10;0.00;0.00;0;24.84;18.613;18.744;516871975;3;3.9499;0.9990
1709801155.030;1;11393068032;1;1;70;1;0;10;0.00;0.00;0;24.84;18.613;18.744;516871975;4;3.9497;1.0040
1709801155.100;1;11393068032;1;1;70;1;0;10;0.00;0.00;0;24.84;18.613;18.744;516871975;5;3.9500;0.9990
1709801155.300;1;11393068032;1;1;70;1;0;10;0.00;0.00;0;24.84;18.613;18.744;516871975;6;3.9507;1.0020
1709801156.000;1;11393068032;1;1;70;1;0;10;0.00;0.00;0;24.84;18.613;18.744;516871975;7;3.9517;1.0010
1709801158.000;1;11393068032;1;1;70;1;0;10;0.00;0.00;0;24.84;18.613;18.744;516871975;8;3.9541;1.0010
1709801165.000;1;11393068032;1;1;70;1;0;10;0.00;0.00;0;24.84;18.613;18.744;516871975;9;3.9580;1.0010
1709801165.001;1;11393068032;1;1;70;1;0;10;0.00;0.00;0;24.84;18.613;18.744;516871975;10;3.9369;-0.3410
1709801165.003;1;11393068032;1;1;70;1;0;10;0.00;0.00;0;24.84;18.613;18.744;516871975;11;3.9255;-0.9250
1709801165.010;1;11393068032;1;1;70;1;0;10;0.00;0.00;0;24.84;18.613;18.744;516871975;12;3.9218;-1.0000
1709801165.030;1;11393068032;1;1;70;1;0;10;0.00;0.00;0;24.84;18.613;18.744;516871975;13;3.9212;-0.9960
1709801165.100;1;11393068032;1;1;70;1;0;10;0.00;0.00;0;24.84;18.613;18.744;516871975;14;3.9200;-1.0020
1709801165.300;1;11393068032;1;1;70;1;0;10;0.00;0.00;0;24.84;18.613;18.744;516871975;15;3.9188;-1.0020
1709801166.000;1;11393068032;1;1;70;1;0;10;0.00;0.00;0;24.84;18.613;18.744;516871975;16;3.9169;-1.0000
1709801168.000;1;11393068032;1;1;70;1;0;10;0.00;0.00;0;24.84;18.613;18.744;516871975;17;3.9138;-0.9940
1709801175.000;1;11393068032;1;1;70;1;0;10;0.00;0.00;0;24.84;18.613;18.744;516871975;18;3.9084;-0.9960
1709801175.001;1;11393068032;1;1;70;1;0;10;0.00;0.00;0;24.84;18.613;18.744;516871975;19;3.9192;-0.3380
1709801175.003;1;11393068032;1;1;70;1;0;10;0.00;0.00;0;24.84;18.613;18.744;516871975;20;3.9247;-0.0370
1709801175.010;1;11393068032;1;1;70;1;0;10;0.00;0.00;0;24.84;18.613;18.744;516871975;21;3.9256;-0.0020
1709801175.030;1;11393068032;1;1;70;1;0;10;0.00;0.00;0;24.84;18.613;18.744;516871975;22;3.9272;0.0000
1709801175.100;1;11393068032;1;1;70;1;0;10;0.00;0.00;0;24.84;18.613;18.744;516871975;23;3.9265;0.0030
1709801175.300;1;11393068032;1;1;70;1;0;10;0.00;0.00;0;24.84;18.613;18.744;516871975;24;3.9280;-0.0030
1709801176.000;1;11393068032;1;1;70;1;0;10;0.00;0.00;0;24.84;18.613;18.744;516871975;25;3.9288;-0.0010
1709801178.000;1;11393068032;1;1;70;1;0;10;0.00;0.00;0;24.84;18.613;18.744;516871975;26;3.9293;0.0020
1709801185.000;1;11393068032;1;1;70;1;0;10;0.00;0.00;0;24.84;18.613;18.744;516871975;27;3.9304;-0.0030
1709801185.001;1;11393068032;1;1;70;1;0;10;0.00;0.00;0;24.84;18.613;18.744;516871975;28;3.9408;0.6870
1709801185.003;1;11393068032;1;1;70;1;0;10;0.00;0.00;0;24.84;18.613;18.744;516871975;29;3.9472;0.9780
1709801185.010;1;11393068032;1;1;70;1;0;10;0.00;0.00;0;24.84;18.613;18.744;516871975;30;3.9485;0.9980
1709801185.030;1;11393068032;1;1;70;1;0;10;0.00;0.00;0;24.84;18.613;18.744;516871975;31;3.9492;1.0070
1709801185.100;1;11393068032;1;1;70;1;0;10;0.00;0.00;0;24.84;18.613;18.744;516871975;32;3.9498;1.0000
1709801185.300;1;11393068032;1;1;70;1;0;10;0.00;0.00;0;24.84;18.613;18.744;516871975;33;3.9499;0.9990
1709801186.000;1;11393068032;1;1;70;1;0;10;0.00;0.00;0;24.84;18.613;18.744;516871975;34;3.9517;1.0020
1709801188.000;1;11393068032;1;1;70;1;0;10;0.00;0.00;0;24.84;18.613;18.744;516871975;35;3.9532;0.9970
1709801195.000;1;11393068032;1;1;70;1;0;10;0.00;0.00;0;24.84;18.613;18.744;516871975;36;3.9573;1.0000
1709801215.000;1;11393068032;1;1;70;1;0;10;0.00;0.00;0;24.84;18.613;18.744;516871975;37;3.9639;1.0020
1709801245.000;1;11393068032;1;1;70;1;0;10;0.00;0.00;0;24.84;18.613;18.744;516871975;38;3.9702;1.0030
1709801245.001;1;11393068032;1;1;70;1;0;10;0.00;0.00;0;24.84;18.613;18.744;516871975;39;3.9496;-0.3380
1709801245.003;1;11393068032;1;1;70;1;0;10;0.00;0.00;0;24.84;18.613;18.744;516871975;40;3.9374;-0.9240
1709801245.010;1;11393068032;1;1;70;1;0;10;0.00;0.00;0;24.84;18.613;18.744;516871975;41;3.9346;-1.0000
1709801245.030;1;11393068032;1;1;70;1;0;10;0.00;0.00;0;24.84;18.613;18.744;516871975;42;3.9337;-0.9980
1709801245.100;1;11393068032;1;1;70;1;0;10;0.00;0.00;0;24.84;18.613;18.744;516871975;43;3.9323;-1.0000
1709801245.300;1;11393068032;1;1;70;1;0;10;0.00;0.00;0;24.84;18.613;18.744;516871975;44;3.9317;-1.0000
1709801246.000;1;11393068032;1;1;70;1;0;10;0.00;0.00;0;24.84;18.613;18.744;516871975;45;3.9288;-1.0000
1709801248.000;1;11393068032;1;1;70;1;0;10;0.00;0.00;0;24.84;18.613;18.744;516871975;46;3.9258;-1.0000
1709801255.000;1;11393068032;1;1;70;1;0;10;0.00;0.00;0;24.84;18.613;18.744;516871975;47;3.9187;-1.0010
1709801275.000;1;11393068032;1;1;70;1;0;10;0.00;0.00;0;24.84;18.613;18.744;516871975;48;3.9089;-0.9980
1709801305.000;1;11393068032;1;1;70;1;0;10;0.00;0.00;0;24.84;18.613;18.744;516871975;49;3.9010;-0.9960
1709801305.001;1;11393068032;1;1;70;1;0;10;0.00;0.00;0;24.84;18.613;18.744;516871975;50;3.9120;-0.3430
1709801305.003;1;11393068032;1;1;70;1;0;10;0.00;0.00;0;24.84;18.613;18.744;516871975;51;3.9179;-0.0350
1709801305.010;1;11393068032;1;1;70;1;0;10;0.00;0.00;0;24.84;18.613;18.744;516871975;52;3.9193;-0.0010
1709801305.030;1;11393068032;1;1;70;1;0;10;0.00;0.00;0;24.84;18.613;18.744;516871975;53;3.9195;0.0010
1709801305.100;1;11393068032;1;1;70;1;0;10;0.00;0.00;0;24.84;18.613;18.744;516871975;54;3.9201;-0.0020
1709801305.300;1;11393068032;1;1;70;1;0;10;0.00;0.00;0;24.84;18.613;18.744;516871975;55;3.9210;-0.0020
1709801306.000;1;11393068032;1;1;70;1;0;10;0.00;0.00;0;24.84;18.613;18.744;516871975;56;3.9222;0.0030
1709801308.000;1;11393068032;1;1;70;1;0;10;0.00;0.00;0;24.84;18.613;18.744;516871975;57;3.9232;-0.0030
1709801315.000;1;11393068032;1;1;70;1;0;10;0.00;0.00;0;24.84;18.613;18.744;516871975;58;3.9253;0.0010
1709801335.000;1;11393068032;1;1;70;1;0;10;0.00;0.00;0;24.84;18.613;18.744;516871975;59;3.9286;0.0010
1709801365.000;1;11393068032;1;1;70;1;0;10;0.00;0.00;0;24.84;18.613;18.744;516871975;60;3.9300;-0.0020
1709805921.000;1;11394291712;1;1;90;1;0;10;0.00;0.00;0;25.10;17.850;20.178;517326469;0;4.0828;0.0010
1709805921.001;1;11394291712;1;1;90;1;0;10;0.00;0.00;0;25.10;17.850;20.178;517326469;1;4.0950;0.7980
1709805921.003;1;11394291712;1;1;90;1;0;10;0.00;0.00;0;25.10;17.850;20.178;517326469;2;4.0999;0.9900
1709805921.010;1;11394291712;1;1;90;1;0;10;0.00;0.00;0;25.10;17.850;20.178;517326469;3;4.1006;0.9970
1709805921.030;1;11394291712;1;1;90;1;0;10;0.00;0.00;0;25.10;17.850;20.178;517326469;4;4.1017;0.9970
1709805921.100;1;11394291712;1;1;90;1;0;10;0.00;0.00;0;25.10;17.850;20.178;517326469;5;4.1030;1.0010
1709805921.300;1;11394291712;1;1;90;1;0;10;0.00;0.00;0;25.10;17.850;20.178;517326469;6;4.1037;1.0020
1709805922.000;1;11394291712;1;1;90;1;0;10;0.00;0.00;0;25.10;17.850;20.178;517326469;7;4.1037;0.9990
1709805924.000;1;11394291712;1;1;90;1;0;10;0.00;0.00;0;25.10;17.850;20.178;517326469;8;4.1057;0.9990
1709805931.000;1;11394291712;1;1;90;1;0;10;0.00;0.00;0;25.10;17.850;20.178;517326469;9;4.1092;0.9990
1709805931.001;1;11394291712;1;1;90;1;0;10;0.00;0.00;0;25.10;17.850;20.178;517326469;10;4.0880;-0.3430
1709805931.003;1;11394291712;1;1;90;1;0;10;0.00;0.00;0;25.10;17.850;20.178;517326469;11;4.0770;-0.9130
1709805931.010;1;11394291712;1;1;90;1;0;10;0.00;0.00;0;25.10;17.850;20.178;517326469;12;4.0724;-1.0030
1709805931.030;1;11394291712;1;1;90;1;0;10;0.00;0.00;0;25.10;17.850;20.178;517326469;13;4.0705;-1.0010
1709805931.100;1;11394291712;1;1;90;1;0;10;0.00;0.00;0;25.10;17.850;20.178;517326469;14;4.0698;-0.9950
1709805931.300;1;11394291712;1;1;90;1;0;10;0.00;0.00;0;25.10;17.850;20.178;517326469;15;4.0689;-0.9940
1709805932.000;1;11394291712;1;1;90;1;0;10;0.00;0.00;0;25.10;17.850;20.178;517326469;16;4.0665;-0.9980
1709805934.000;1;11394291712;1;1;90;1;0;10;0.00;0.00;0;25.10;17.850;20.178;517326469;17;4.0642;-0.9990
1709805941.000;1;11394291712;1;1;90;1;0;10;0.00;0.00;0;25.10;17.850;20.178;517326469;18;4.0587;-1.0010
1709805941.001;1;11394291712;1;1;90;1;0;10;0.00;0.00;0;25.10;17.850;20.178;517326469;19;4.0694;-0.3430
1709805941.003;1;11394291712;1;1;90;1;0;10;0.00;0.00;0;25.10;17.850;20.178;517326469;20;4.0755;-0.0380
1709805941.010;1;11394291712;1;1;90;1;0;10;0.00;0.00;0;25.10;17.850;20.178;517326469;21;4.0777;0.0020
1709805941.030;1;11394291712;1;1;90;1;0;10;0.00;0.00;0;25.10;17.850;20.178;517326469;22;4.0776;-0.0020
1709805941.100;1;11394291712;1;1;90;1;0;10;0.00;0.00;0;25.10;17.850;20.178;517326469;23;4.0782;-0.0010
1709805941.300;1;11394291712;1;1;90;1;0;10;0.00;0.00;0;25.10;17.850;20.178;517326469;24;4.0795;0.0020
1709805942.000;1;11394291712;1;1;90;1;0;10;0.00;0.00;0;25.10;17.850;20.178;517326469;25;4.0799;0.0020
1709805944.000;1;11394291712;1;1;90;1;0;10;0.00;0.00;0;25.10;17.850;20.178;517326469;26;4.0804;-0.0010
1709805951.000;1;11394291712;1;1;90;1;0;10;0.00;0.00;0;25.10;17.850;20.178;517326469;27;4.0816;-0.0040
1709805951.001;1;11394291712;1;1;90;1;0;10;0.00;0.00;0;25.10;17.850;20.178;517326469;28;4.0917;0.6740
1709805951.003;1;11394291712;1;1;90;1;0;10;0.00;0.00;0;25.10;17.850;20.178;517326469;29;4.0984;0.9750
1709805951.010;1;11394291712;1;1;90;1;0;10;0.00;0.00;0;25.10;17.850;20.178;517326469;30;4.1002;0.9980
1709805951.030;1;11394291712;1;1;90;1;0;10;0.00;0.00;0;25.10;17.850;20.178;517326469;31;4.1007;0.9960
1709805951.100;1;11394291712;1;1;90;1;0;10;0.00;0.00;0;25.10;17.850;20.178;517326469;32;4.1017;1.0010
