Repository: ShafayethJamil/Battery-Diagnostic-Using-LGN

# LGN Battery Diagnostics from Pulse Relaxation (HPPC)

Code and result files for the paper *"Lie Generator Networks Extract
EIS-Grade Battery Diagnostics from Pulse Relaxation Data"* (S. Jamil,
R. Kapadia). Preprint: [https://arxiv.org/abs/2605.15351].

Lie Generator Networks (LGN) extract electrochemical time constants from
~60 seconds of post-pulse voltage relaxation and reconstruct impedance-grade
diagnostics without dedicated EIS hardware. This repository contains the
reference implementation and the result files behind the paper's figures.

File: cell_plsv2_P001_1_S01_C10.csv (part 41 of 45)
timestamp_s;timestamp_origin;sd_block_id;cyc_charged;is_rt;soc_nom;age_type;age_temp;age_soc;age_chg_rate;age_dischg_rate;age_profile;t_avg_degC;r_ref_10ms_mOhm;r_ref_1s_mOhm;uptime_ticks;seq_nr;v_raw_V;i_raw_A
1709805951.300;1;11394291712;1;1;90;1;0;10;0.00;0.00;0;25.10;17.850;20.178;517326469;33;4.1024;1.0000
1709805952.000;1;11394291712;1;1;90;1;0;10;0.00;0.00;0;25.10;17.850;20.178;517326469;34;4.1041;0.9980
1709805954.000;1;11394291712;1;1;90;1;0;10;0.00;0.00;0;25.10;17.850;20.178;517326469;35;4.1052;0.9990
1709805961.000;1;11394291712;1;1;90;1;0;10;0.00;0.00;0;25.10;17.850;20.178;517326469;36;4.1096;0.9980
1709805981.000;1;11394291712;1;1;90;1;0;10;0.00;0.00;0;25.10;17.850;20.178;517326469;37;4.1149;1.0010
1709806011.000;1;11394291712;1;1;90;1;0;10;0.00;0.00;0;25.10;17.850;20.178;517326469;38;4.1205;0.9980
1709806011.001;1;11394291712;1;1;90;1;0;10;0.00;0.00;0;25.10;17.850;20.178;517326469;39;4.0994;-0.3410
1709806011.003;1;11394291712;1;1;90;1;0;10;0.00;0.00;0;25.10;17.850;20.178;517326469;40;4.0879;-0.9130
1709806011.010;1;11394291712;1;1;90;1;0;10;0.00;0.00;0;25.10;17.850;20.178;517326469;41;4.0840;-0.9980
1709806011.030;1;11394291712;1;1;90;1;0;10;0.00;0.00;0;25.10;17.850;20.178;517326469;42;4.0818;-0.9990
1709806011.100;1;11394291712;1;1;90;1;0;10;0.00;0.00;0;25.10;17.850;20.178;517326469;43;4.0803;-0.9990
1709806011.300;1;11394291712;1;1;90;1;0;10;0.00;0.00;0;25.10;17.850;20.178;517326469;44;4.0796;-0.9960
1709806012.000;1;11394291712;1;1;90;1;0;10;0.00;0.00;0;25.10;17.850;20.178;517326469;45;4.0774;-1.0020
1709806014.000;1;11394291712;1;1;90;1;0;10;0.00;0.00;0;25.10;17.850;20.178;517326469;46;4.0729;-1.0030
1709806021.000;1;11394291712;1;1;90;1;0;10;0.00;0.00;0;25.10;17.850;20.178;517326469;47;4.0676;-1.0050
1709806041.000;1;11394291712;1;1;90;1;0;10;0.00;0.00;0;25.10;17.850;20.178;517326469;48;4.0584;-0.9990
1709806071.000;1;11394291712;1;1;90;1;0;10;0.00;0.00;0;25.10;17.850;20.178;517326469;49;4.0524;-1.0060
1709806071.001;1;11394291712;1;1;90;1;0;10;0.00;0.00;0;25.10;17.850;20.178;517326469;50;4.0630;-0.3430
1709806071.003;1;11394291712;1;1;90;1;0;10;0.00;0.00;0;25.10;17.850;20.178;517326469;51;4.0689;-0.0320
1709806071.010;1;11394291712;1;1;90;1;0;10;0.00;0.00;0;25.10;17.850;20.178;517326469;52;4.0705;-0.0010
1709806071.030;1;11394291712;1;1;90;1;0;10;0.00;0.00;0;25.10;17.850;20.178;517326469;53;4.0711;0.0010
1709806071.100;1;11394291712;1;1;90;1;0;10;0.00;0.00;0;25.10;17.850;20.178;517326469;54;4.0721;-0.0020
1709806071.300;1;11394291712;1;1;90;1;0;10;0.00;0.00;0;25.10;17.850;20.178;517326469;55;4.0729;0.0010
1709806072.000;1;11394291712;1;1;90;1;0;10;0.00;0.00;0;25.10;17.850;20.178;517326469;56;4.0741;0.0000
1709806074.000;1;11394291712;1;1;90;1;0;10;0.00;0.00;0;25.10;17.850;20.178;517326469;57;4.0754;-0.0010
1709806081.000;1;11394291712;1;1;90;1;0;10;0.00;0.00;0;25.10;17.850;20.178;517326469;58;4.0771;-0.0060
1709806101.000;1;11394291712;1;1;90;1;0;10;0.00;0.00;0;25.10;17.850;20.178;517326469;59;4.0808;0.0030
1709806131.000;1;11394291712;1;1;90;1;0;10;0.00;0.00;0;25.10;17.850;20.178;517326469;60;4.0814;-0.0020
1709825954.000;1;11399427072;0;0;90;1;0;10;0.00;0.00;0;1.62;30.395;40.946;519237063;0;4.0794;-0.0010
1709825954.001;1;11399427072;0;0;90;1;0;10;0.00;0.00;0;1.62;30.395;40.946;519237063;1;4.0965;0.7940
1709825954.003;1;11399427072;0;0;90;1;0;10;0.00;0.00;0;1.62;30.395;40.946;519237063;2;4.1046;0.9850
1709825954.010;1;11399427072;0;0;90;1;0;10;0.00;0.00;0;1.62;30.395;40.946;519237063;3;4.1098;1.0000
1709825954.030;1;11399427072;0;0;90;1;0;10;0.00;0.00;0;1.62;30.395;40.946;519237063;4;4.1137;0.9990
1709825954.100;1;11399427072;0;0;90;1;0;10;0.00;0.00;0;1.62;30.395;40.946;519237063;5;4.1204;1.0000
1709825954.300;1;11399427072;0;0;90;1;0;10;0.00;0.00;0;1.62;30.395;40.946;519237063;6;4.1274;1.0010
1709825955.000;1;11399427072;0;0;90;1;0;10;0.00;0.00;0;1.62;30.395;40.946;519237063;7;4.1309;1.0000
1709825957.000;1;11399427072;0;0;90;1;0;10;0.00;0.00;0;1.62;30.395;40.946;519237063;8;4.1342;1.0000
1709825964.000;1;11399427072;0;0;90;1;0;10;0.00;0.00;0;1.62;30.395;40.946;519237063;9;4.1403;0.9990
1709825964.001;1;11399427072;0;0;90;1;0;10;0.00;0.00;0;1.62;30.395;40.946;519237063;10;4.1138;-0.3310
1709825964.003;1;11399427072;0;0;90;1;0;10;0.00;0.00;0;1.62;30.395;40.946;519237063;11;4.0939;-0.8930
1709825964.010;1;11399427072;0;0;90;1;0;10;0.00;0.00;0;1.62;30.395;40.946;519237063;12;4.0811;-0.9960
1709825964.030;1;11399427072;0;0;90;1;0;10;0.00;0.00;0;1.62;30.395;40.946;519237063;13;4.0720;-1.0030
1709825964.100;1;11399427072;0;0;90;1;0;10;0.00;0.00;0;1.62;30.395;40.946;519237063;14;4.0581;-0.9990
1709825964.300;1;11399427072;0;0;90;1;0;10;0.00;0.00;0;1.62;30.395;40.946;519237063;15;4.0457;-0.9980
1709825965.000;1;11399427072;0;0;90;1;0;10;0.00;0.00;0;1.62;30.395;40.946;519237063;16;4.0397;-0.9960
1709825967.000;1;11399427072;0;0;90;1;0;10;0.00;0.00;0;1.62;30.395;40.946;519237063;17;4.0336;-0.9990
1709825974.000;1;11399427072;0;0;90;1;0;10;0.00;0.00;0;1.62;30.395;40.946;519237063;18;4.0247;-0.9970
1709825974.001;1;11399427072;0;0;90;1;0;10;0.00;0.00;0;1.62;30.395;40.946;519237063;19;4.0384;-0.3520
1709825974.003;1;11399427072;0;0;90;1;0;10;0.00;0.00;0;1.62;30.395;40.946;519237063;20;4.0485;-0.0390
1709825974.010;1;11399427072;0;0;90;1;0;10;0.00;0.00;0;1.62;30.395;40.946;519237063;21;4.0539;0.0000
1709825974.030;1;11399427072;0;0;90;1;0;10;0.00;0.00;0;1.62;30.395;40.946;519237063;22;4.0591;-0.0030
1709825974.100;1;11399427072;0;0;90;1;0;10;0.00;0.00;0;1.62;30.395;40.946;519237063;23;4.0661;0.0030
1709825974.300;1;11399427072;0;0;90;1;0;10;0.00;0.00;0;1.62;30.395;40.946;519237063;24;4.0718;0.0030
1709825975.000;1;11399427072;0;0;90;1;0;10;0.00;0.00;0;1.62;30.395;40.946;519237063;25;4.0746;0.0010
1709825977.000;1;11399427072;0;0;90;1;0;10;0.00;0.00;0;1.62;30.395;40.946;519237063;26;4.0763;-0.0010
1709825984.000;1;11399427072;0;0;90;1;0;10;0.00;0.00;0;1.62;30.395;40.946;519237063;27;4.0783;0.0020
1709825984.001;1;11399427072;0;0;90;1;0;10;0.00;0.00;0;1.62;30.395;40.946;519237063;28;4.0917;0.6710
1709825984.003;1;11399427072;0;0;90;1;0;10;0.00;0.00;0;1.62;30.395;40.946;519237063;29;4.1025;0.9700
1709825984.010;1;11399427072;0;0;90;1;0;10;0.00;0.00;0;1.62;30.395;40.946;519237063;30;4.1081;0.9990
1709825984.030;1;11399427072;0;0;90;1;0;10;0.00;0.00;0;1.62;30.395;40.946;519237063;31;4.1125;1.0020
1709825984.100;1;11399427072;0;0;90;1;0;10;0.00;0.00;0;1.62;30.395;40.946;519237063;32;4.1197;1.0030
1709825984.300;1;11399427072;0;0;90;1;0;10;0.00;0.00;0;1.62;30.395;40.946;519237063;33;4.1253;1.0040
1709825985.000;1;11399427072;0;0;90;1;0;10;0.00;0.00;0;1.62;30.395;40.946;519237063;34;4.1289;0.9950
1709825987.000;1;11399427072;0;0;90;1;0;10;0.00;0.00;0;1.62;30.395;40.946;519237063;35;4.1325;0.9970
1709825994.000;1;11399427072;0;0;90;1;0;10;0.00;0.00;0;1.62;30.395;40.946;519237063;36;4.1397;1.0000
1709826014.000;1;11399427072;0;0;90;1;0;10;0.00;0.00;0;1.62;30.395;40.946;519237063;37;4.1502;0.9970
1709826044.000;1;11399427072;0;0;90;1;0;10;0.00;0.00;0;1.62;30.395;40.946;519237063;38;4.1588;1.0020
1709826044.001;1;11399427072;0;0;90;1;0;10;0.00;0.00;0;1.62;30.395;40.946;519237063;39;4.1323;-0.3320
1709826044.003;1;11399427072;0;0;90;1;0;10;0.00;0.00;0;1.62;30.395;40.946;519237063;40;4.1127;-0.8900
1709826044.010;1;11399427072;0;0;90;1;0;10;0.00;0.00;0;1.62;30.395;40.946;519237063;41;4.0999;-0.9940
1709826044.030;1;11399427072;0;0;90;1;0;10;0.00;0.00;0;1.62;30.395;40.946;519237063;42;4.0910;-0.9990
1709826044.100;1;11399427072;0;0;90;1;0;10;0.00;0.00;0;1.62;30.395;40.946;519237063;43;4.0755;-1.0020
1709826044.300;1;11399427072;0;0;90;1;0;10;0.00;0.00;0;1.62;30.395;40.946;519237063;44;4.0635;-0.9970
1709826045.000;1;11399427072;0;0;90;1;0;10;0.00;0.00;0;1.62;30.395;40.946;519237063;45;4.0562;-0.9990
1709826047.000;1;11399427072;0;0;90;1;0;10;0.00;0.00;0;1.62;30.395;40.946;519237063;46;4.0495;-1.0030
1709826054.000;1;11399427072;0;0;90;1;0;10;0.00;0.00;0;1.62;30.395;40.946;519237063;47;4.0388;-0.9970
1709826074.000;1;11399427072;0;0;90;1;0;10;0.00;0.00;0;1.62;30.395;40.946;519237063;48;4.0236;-1.0030
1709826104.000;1;11399427072;0;0;90;1;0;10;0.00;0.00;0;1.62;30.395;40.946;519237063;49;4.0117;-1.0020
1709826104.001;1;11399427072;0;0;90;1;0;10;0.00;0.00;0;1.62;30.395;40.946;519237063;50;4.0252;-0.3500
1709826104.003;1;11399427072;0;0;90;1;0;10;0.00;0.00;0;1.62;30.395;40.946;519237063;51;4.0360;-0.0400
1709826104.010;1;11399427072;0;0;90;1;0;10;0.00;0.00;0;1.62;30.395;40.946;519237063;52;4.0414;-0.0030
1709826104.030;1;11399427072;0;0;90;1;0;10;0.00;0.00;0;1.62;30.395;40.946;519237063;53;4.0461;0.0000
1709826104.100;1;11399427072;0;0;90;1;0;10;0.00;0.00;0;1.62;30.395;40.946;519237063;54;4.0530;0.0020
1709826104.300;1;11399427072;0;0;90;1;0;10;0.00;0.00;0;1.62;30.395;40.946;519237063;55;4.0590;0.0040
1709826105.000;1;11399427072;0;0;90;1;0;10;0.00;0.00;0;1.62;30.395;40.946;519237063;56;4.0621;-0.0010
1709826107.000;1;11399427072;0;0;90;1;0;10;0.00;0.00;0;1.62;30.395;40.946;519237063;57;4.0640;-0.0030
1709826114.000;1;11399427072;0;0;90;1;0;10;0.00;0.00;0;1.62;30.395;40.946;519237063;58;4.0697;-0.0010
1709826134.000;1;11399427072;0;0;90;1;0;10;0.00;0.00;0;1.62;30.395;40.946;519237063;59;4.0738;-0.0030
1709826164.000;1;11399427072;0;0;90;1;0;10;0.00;0.00;0;1.62;30.395;40.946;519237063;60;4.0764;0.0000
1709830439.000;1;11400578560;0;0;70;1;0;10;0.00;0.00;0;1.60;29.297;37.402;519664765;0;3.9457;0.0000
1709830439.001;1;11400578560;0;0;70;1;0;10;0.00;0.00;0;1.60;29.297;37.402;519664765;1;3.9624;0.8060
1709830439.003;1;11400578560;0;0;70;1;0;10;0.00;0.00;0;1.60;29.297;37.402;519664765;2;3.9701;0.9800
1709830439.010;1;11400578560;0;0;70;1;0;10;0.00;0.00;0;1.60;29.297;37.402;519664765;3;3.9751;1.0000
1709830439.030;1;11400578560;0;0;70;1;0;10;0.00;0.00;0;1.60;29.297;37.402;519664765;4;3.9791;1.0030
1709830439.100;1;11400578560;0;0;70;1;0;10;0.00;0.00;0;1.60;29.297;37.402;519664765;5;3.9833;1.0040
1709830439.300;1;11400578560;0;0;70;1;0;10;0.00;0.00;0;1.60;29.297;37.402;519664765;6;3.9840;0.9970
1709830440.000;1;11400578560;0;0;70;1;0;10;0.00;0.00;0;1.60;29.297;37.402;519664765;7;3.9867;0.9950
1709830442.000;1;11400578560;0;0;70;1;0;10;0.00;0.00;0;1.60;29.297;37.402;519664765;8;3.9911;0.9990
1709830449.000;1;11400578560;0;0;70;1;0;10;0.00;0.00;0;1.60;29.297;37.402;519664765;9;3.9982;0.9990
1709830449.001;1;11400578560;0;0;70;1;0;10;0.00;0.00;0;1.60;29.297;37.402;519664765;10;3.9717;-0.3270
1709830449.003;1;11400578560;0;0;70;1;0;10;0.00;0.00;0;1.60;29.297;37.402;519664765;11;3.9532;-0.9040
1709830449.010;1;11400578560;0;0;70;1;0;10;0.00;0.00;0;1.60;29.297;37.402;519664765;12;3.9407;-0.9970
1709830449.030;1;11400578560;0;0;70;1;0;10;0.00;0.00;0;1.60;29.297;37.402;519664765;13;3.9338;-0.9980
1709830449.100;1;11400578560;0;0;70;1;0;10;0.00;0.00;0;1.60;29.297;37.402;519664765;14;3.9258;-0.9920
1709830449.300;1;11400578560;0;0;70;1;0;10;0.00;0.00;0;1.60;29.297;37.402;519664765;15;3.9221;-0.9990
1709830450.000;1;11400578560;0;0;70;1;0;10;0.00;0.00;0;1.60;29.297;37.402;519664765;16;3.9171;-1.0060
1709830452.000;1;11400578560;0;0;70;1;0;10;0.00;0.00;0;1.60;29.297;37.402;519664765;17;3.9109;-1.0050
1709830459.000;1;11400578560;0;0;70;1;0;10;0.00;0.00;0;1.60;29.297;37.402;519664765;18;3.9001;-1.0020
1709830459.001;1;11400578560;0;0;70;1;0;10;0.00;0.00;0;1.60;29.297;37.402;519664765;19;3.9135;-0.3470
1709830459.003;1;11400578560;0;0;70;1;0;10;0.00;0.00;0;1.60;29.297;37.402;519664765;20;3.9236;-0.0370
1709830459.010;1;11400578560;0;0;70;1;0;10;0.00;0.00;0;1.60;29.297;37.402;519664765;21;3.9294;0.0000
1709830459.030;1;11400578560;0;0;70;1;0;10;0.00;0.00;0;1.60;29.297;37.402;519664765;22;3.9328;-0.0030
1709830459.100;1;11400578560;0;0;70;1;0;10;0.00;0.00;0;1.60;29.297;37.402;519664765;23;3.9372;0.0040
1709830459.300;1;11400578560;0;0;70;1;0;10;0.00;0.00;0;1.60;29.297;37.402;519664765;24;3.9388;0.0020
1709830460.000;1;11400578560;0;0;70;1;0;10;0.00;0.00;0;1.60;29.297;37.402;519664765;25;3.9404;0.0010
1709830462.000;1;11400578560;0;0;70;1;0;10;0.00;0.00;0;1.60;29.297;37.402;519664765;26;3.9424;0.0000
1709830469.000;1;11400578560;0;0;70;1;0;10;0.00;0.00;0;1.60;29.297;37.402;519664765;27;3.9444;0.0010
1709830469.001;1;11400578560;0;0;70;1;0;10;0.00;0.00;0;1.60;29.297;37.402;519664765;28;3.9576;0.6800
1709830469.003;1;11400578560;0;0;70;1;0;10;0.00;0.00;0;1.60;29.297;37.402;519664765;29;3.9675;0.9710
1709830469.010;1;11400578560;0;0;70;1;0;10;0.00;0.00;0;1.60;29.297;37.402;519664765;30;3.9731;0.9990
1709830469.030;1;11400578560;0;0;70;1;0;10;0.00;0.00;0;1.60;29.297;37.402;519664765;31;3.9772;0.9980
1709830469.100;1;11400578560;0;0;70;1;0;10;0.00;0.00;0;1.60;29.297;37.402;519664765;32;3.9807;0.9980
1709830469.300;1;11400578560;0;0;70;1;0;10;0.00;0.00;0;1.60;29.297;37.402;519664765;33;3.9821;0.9990
1709830470.000;1;11400578560;0;0;70;1;0;10;0.00;0.00;0;1.60;29.297;37.402;519664765;34;3.9851;1.0020
1709830472.000;1;11400578560;0;0;70;1;0;10;0.00;0.00;0;1.60;29.297;37.402;519664765;35;3.9898;0.9970
1709830479.000;1;11400578560;0;0;70;1;0;10;0.00;0.00;0;1.60;29.297;37.402;519664765;36;3.9974;1.0000
1709830499.000;1;11400578560;0;0;70;1;0;10;0.00;0.00;0;1.60;29.297;37.402;519664765;37;4.0096;0.9970
1709830529.000;1;11400578560;0;0;70;1;0;10;0.00;0.00;0;1.60;29.297;37.402;519664765;38;4.0198;1.0020
1709830529.001;1;11400578560;0;0;70;1;0;10;0.00;0.00;0;1.60;29.297;37.402;519664765;39;3.9930;-0.3250
1709830529.003;1;11400578560;0;0;70;1;0;10;0.00;0.00;0;1.60;29.297;37.402;519664765;40;3.9744;-0.9000
1709830529.010;1;11400578560;0;0;70;1;0;10;0.00;0.00;0;1.60;29.297;37.402;519664765;41;3.9625;-0.9920
1709830529.030;1;11400578560;0;0;70;1;0;10;0.00;0.00;0;1.60;29.297;37.402;519664765;42;3.9543;-1.0010
1709830529.100;1;11400578560;0;0;70;1;0;10;0.00;0.00;0;1.60;29.297;37.402;519664765;43;3.9466;-1.0010
1709830529.300;1;11400578560;0;0;70;1;0;10;0.00;0.00;0;1.60;29.297;37.402;519664765;44;3.9427;-1.0020
1709830530.000;1;11400578560;0;0;70;1;0;10;0.00;0.00;0;1.60;29.297;37.402;519664765;45;3.9383;-1.0000
1709830532.000;1;11400578560;0;0;70;1;0;10;0.00;0.00;0;1.60;29.297;37.402;519664765;46;3.9321;-0.9990
1709830539.000;1;11400578560;0;0;70;1;0;10;0.00;0.00;0;1.60;29.297;37.402;519664765;47;3.9207;-0.9960
1709830559.000;1;11400578560;0;0;70;1;0;10;0.00;0.00;0;1.60;29.297;37.402;519664765;48;3.9021;-1.0010
1709830589.000;1;11400578560;0;0;70;1;0;10;0.00;0.00;0;1.60;29.297;37.402;519664765;49;3.8838;-0.9960
1709830589.001;1;11400578560;0;0;70;1;0;10;0.00;0.00;0;1.60;29.297;37.402;519664765;50;3.8961;-0.3500
1709830589.003;1;11400578560;0;0;70;1;0;10;0.00;0.00;0;1.60;29.297;37.402;519664765;51;3.9063;-0.0400
1709830589.010;1;11400578560;0;0;70;1;0;10;0.00;0.00;0;1.60;29.297;37.402;519664765;52;3.9128;0.0000
1709830589.030;1;11400578560;0;0;70;1;0;10;0.00;0.00;0;1.60;29.297;37.402;519664765;53;3.9161;0.0030
1709830589.100;1;11400578560;0;0;70;1;0;10;0.00;0.00;0;1.60;29.297;37.402;519664765;54;3.9204;0.0040
1709830589.300;1;11400578560;0;0;70;1;0;10;0.00;0.00;0;1.60;29.297;37.402;519664765;55;3.9221;0.0050
1709830590.000;1;11400578560;0;0;70;1;0;10;0.00;0.00;0;1.60;29.297;37.402;519664765;56;3.9238;-0.0020
1709830592.000;1;11400578560;0;0;70;1;0;10;0.00;0.00;0;1.60;29.297;37.402;519664765;57;3.9274;-0.0030
1709830599.000;1;11400578560;0;0;70;1;0;10;0.00;0.00;0;1.60;29.297;37.402;519664765;58;3.9319;0.0020
1709830619.000;1;11400578560;0;0;70;1;0;10;0.00;0.00;0;1.60;29.297;37.402;519664765;59;3.9372;-0.0060
1709830649.000;1;11400578560;0;0;70;1;0;10;0.00;0.00;0;1.60;29.297;37.402;519664765;60;3.9418;0.0030
1709835225.000;1;11401807360;0;0;50;1;0;10;0.00;0.00;0;1.59;28.443;34.435;520121243;0;3.7454;0.0010
1709835225.001;1;11401807360;0;0;50;1;0;10;0.00;0.00;0;1.59;28.443;34.435;520121243;1;3.7615;0.8030
1709835225.003;1;11401807360;0;0;50;1;0;10;0.00;0.00;0;1.59;28.443;34.435;520121243;2;3.7684;0.9820
1709835225.010;1;11401807360;0;0;50;1;0;10;0.00;0.00;0;1.59;28.443;34.435;520121243;3;3.7737;0.9950
1709835225.030;1;11401807360;0;0;50;1;0;10;0.00;0.00;0;1.59;28.443;34.435;520121243;4;3.7772;1.0010
1709835225.100;1;11401807360;0;0;50;1;0;10;0.00;0.00;0;1.59;28.443;34.435;520121243;5;3.7798;0.9980
1709835225.300;1;11401807360;0;0;50;1;0;10;0.00;0.00;0;1.59;28.443;34.435;520121243;6;3.7817;1.0000
1709835226.000;1;11401807360;0;0;50;1;0;10;0.00;0.00;0;1.59;28.443;34.435;520121243;7;3.7844;1.0000
1709835228.000;1;11401807360;0;0;50;1;0;10;0.00;0.00;0;1.59;28.443;34.435;520121243;8;3.7872;1.0030
1709835235.000;1;11401807360;0;0;50;1;0;10;0.00;0.00;0;1.59;28.443;34.435;520121243;9;3.7938;1.0030
1709835235.001;1;11401807360;0;0;50;1;0;10;0.00;0.00;0;1.59;28.443;34.435;520121243;10;3.7679;-0.3200
1709835235.003;1;11401807360;0;0;50;1;0;10;0.00;0.00;0;1.59;28.443;34.435;520121243;11;3.7488;-0.9060
1709835235.010;1;11401807360;0;0;50;1;0;10;0.00;0.00;0;1.59;28.443;34.435;520121243;12;3.7365;-1.0020
1709835235.030;1;11401807360;0;0;50;1;0;10;0.00;0.00;0;1.59;28.443;34.435;520121243;13;3.7296;-1.0010
1709835235.100;1;11401807360;0;0;50;1;0;10;0.00;0.00;0;1.59;28.443;34.435;520121243;14;3.7231;-1.0020
1709835235.300;1;11401807360;0;0;50;1;0;10;0.00;0.00;0;1.59;28.443;34.435;520121243;15;3.7194;-1.0020
1709835236.000;1;11401807360;0;0;50;1;0;10;0.00;0.00;0;1.59;28.443;34.435;520121243;16;3.7163;-1.0010
1709835238.000;1;11401807360;0;0;50;1;0;10;0.00;0.00;0;1.59;28.443;34.435;520121243;17;3.7107;-1.0010
1709835245.000;1;11401807360;0;0;50;1;0;10;0.00;0.00;0;1.59;28.443;34.435;520121243;18;3.7021;-1.0030
1709835245.001;1;11401807360;0;0;50;1;0;10;0.00;0.00;0;1.59;28.443;34.435;520121243;19;3.7152;-0.3450
1709835245.003;1;11401807360;0;0;50;1;0;10;0.00;0.00;0;1.59;28.443;34.435;520121243;20;3.7250;-0.0450
1709835245.010;1;11401807360;0;0;50;1;0;10;0.00;0.00;0;1.59;28.443;34.435;520121243;21;3.7304;-0.0050
1709835245.030;1;11401807360;0;0;50;1;0;10;0.00;0.00;0;1.59;28.443;34.435;520121243;22;3.7343;0.0020
1709835245.100;1;11401807360;0;0;50;1;0;10;0.00;0.00;0;1.59;28.443;34.435;520121243;23;3.7378;0.0030
1709835245.300;1;11401807360;0;0;50;1;0;10;0.00;0.00;0;1.59;28.443;34.435;520121243;24;3.7387;0.0000
1709835246.000;1;11401807360;0;0;50;1;0;10;0.00;0.00;0;1.59;28.443;34.435;520121243;25;3.7402;0.0020
1709835248.000;1;11401807360;0;0;50;1;0;10;0.00;0.00;0;1.59;28.443;34.435;520121243;26;3.7421;0.0010
1709835255.000;1;11401807360;0;0;50;1;0;10;0.00;0.00;0;1.59;28.443;34.435;520121243;27;3.7432;0.0010
1709835255.001;1;11401807360;0;0;50;1;0;10;0.00;0.00;0;1.59;28.443;34.435;520121243;28;3.7569;0.6720
1709835255.003;1;11401807360;0;0;50;1;0;10;0.00;0.00;0;1.59;28.443;34.435;520121243;29;3.7667;0.9740
1709835255.010;1;11401807360;0;0;50;1;0;10;0.00;0.00;0;1.59;28.443;34.435;520121243;30;3.7720;1.0010
1709835255.030;1;11401807360;0;0;50;1;0;10;0.00;0.00;0;1.59;28.443;34.435;520121243;31;3.7759;1.0060
1709835255.100;1;11401807360;0;0;50;1;0;10;0.00;0.00;0;1.59;28.443;34.435;520121243;32;3.7791;1.0010
1709835255.300;1;11401807360;0;0;50;1;0;10;0.00;0.00;0;1.59;28.443;34.435;520121243;33;3.7803;0.9980
1709835256.000;1;11401807360;0;0;50;1;0;10;0.00;0.00;0;1.59;28.443;34.435;520121243;34;3.7826;0.9970
1709835258.000;1;11401807360;0;0;50;1;0;10;0.00;0.00;0;1.59;28.443;34.435;520121243;35;3.7864;0.9990
1709835265.000;1;11401807360;0;0;50;1;0;10;0.00;0.00;0;1.59;28.443;34.435;520121243;36;3.7932;1.0010
1709835285.000;1;11401807360;0;0;50;1;0;10;0.00;0.00;0;1.59;28.443;34.435;520121243;37;3.8041;1.0030
1709835315.000;1;11401807360;0;0;50;1;0;10;0.00;0.00;0;1.59;28.443;34.435;520121243;38;3.8146;1.0040
1709835315.001;1;11401807360;0;0;50;1;0;10;0.00;0.00;0;1.59;28.443;34.435;520121243;39;3.7886;-0.3210
1709835315.003;1;11401807360;0;0;50;1;0;10;0.00;0.00;0;1.59;28.443;34.435;520121243;40;3.7690;-0.9130
1709835315.010;1;11401807360;0;0;50;1;0;10;0.00;0.00;0;1.59;28.443;34.435;520121243;41;3.7567;-0.9990
1709835315.030;1;11401807360;0;0;50;1;0;10;0.00;0.00;0;1.59;28.443;34.435;520121243;42;3.7500;-0.9950
1709835315.100;1;11401807360;0;0;50;1;0;10;0.00;0.00;0;1.59;28.443;34.435;520121243;43;3.7436;-1.0050
1709835315.300;1;11401807360;0;0;50;1;0;10;0.00;0.00;0;1.59;28.443;34.435;520121243;44;3.7408;-0.9980
1709835316.000;1;11401807360;0;0;50;1;0;10;0.00;0.00;0;1.59;28.443;34.435;520121243;45;3.7367;-0.9990
1709835318.000;1;11401807360;0;0;50;1;0;10;0.00;0.00;0;1.59;28.443;34.435;520121243;46;3.7307;-1.0000
1709835325.000;1;11401807360;0;0;50;1;0;10;0.00;0.00;0;1.59;28.443;34.435;520121243;47;3.7196;-0.9990
1709835345.000;1;11401807360;0;0;50;1;0;10;0.00;0.00;0;1.59;28.443;34.435;520121243;48;3.7020;-0.9960
1709835375.000;1;11401807360;0;0;50;1;0;10;0.00;0.00;0;1.59;28.443;34.435;520121243;49;3.6866;-0.9990
1709835375.001;1;11401807360;0;0;50;1;0;10;0.00;0.00;0;1.59;28.443;34.435;520121243;50;3.7003;-0.3430
1709835375.003;1;11401807360;0;0;50;1;0;10;0.00;0.00;0;1.59;28.443;34.435;520121243;51;3.7103;-0.0420
1709835375.010;1;11401807360;0;0;50;1;0;10;0.00;0.00;0;1.59;28.443;34.435;520121243;52;3.7159;0.0010
1709835375.030;1;11401807360;0;0;50;1;0;10;0.00;0.00;0;1.59;28.443;34.435;520121243;53;3.7193;-0.0020
1709835375.100;1;11401807360;0;0;50;1;0;10;0.00;0.00;0;1.59;28.443;34.435;520121243;54;3.7227;0.0010
1709835375.300;1;11401807360;0;0;50;1;0;10;0.00;0.00;0;1.59;28.443;34.435;520121243;55;3.7240;-0.0020
1709835376.000;1;11401807360;0;0;50;1;0;10;0.00;0.00;0;1.59;28.443;34.435;520121243;56;3.7256;0.0040
1709835378.000;1;11401807360;0;0;50;1;0;10;0.00;0.00;0;1.59;28.443;34.435;520121243;57;3.7286;0.0000
1709835385.000;1;11401807360;0;0;50;1;0;10;0.00;0.00;0;1.59;28.443;34.435;520121243;58;3.7325;0.0000
1709835405.000;1;11401807360;0;0;50;1;0;10;0.00;0.00;0;1.59;28.443;34.435;520121243;59;3.7372;0.0010
1709835435.000;1;11401807360;0;0;50;1;0;10;0.00;0.00;0;1.59;28.443;34.435;520121243;60;3.7405;-0.0010
1709841062.000;1;11403304960;0;0;30;1;0;10;0.00;0.00;0;1.56;29.181;35.761;520677812;0;3.5898;0.0010
1709841062.001;1;11403304960;0;0;30;1;0;10;0.00;0.00;0;1.56;29.181;35.761;520677812;1;3.6059;0.8030
1709841062.003;1;11403304960;0;0;30;1;0;10;0.00;0.00;0;1.56;29.181;35.761;520677812;2;3.6143;0.9850
1709841062.010;1;11403304960;0;0;30;1;0;10;0.00;0.00;0;1.56;29.181;35.761;520677812;3;3.6189;0.9980
1709841062.030;1;11403304960;0;0;30;1;0;10;0.00;0.00;0;1.56;29.181;35.761;520677812;4;3.6223;0.9990
1709841062.100;1;11403304960;0;0;30;1;0;10;0.00;0.00;0;1.56;29.181;35.761;520677812;5;3.6257;1.0050
1709841062.300;1;11403304960;0;0;30;1;0;10;0.00;0.00;0;1.56;29.181;35.761;520677812;6;3.6271;0.9990
1709841063.000;1;11403304960;0;0;30;1;0;10;0.00;0.00;0;1.56;29.181;35.761;520677812;7;3.6291;0.9980
1709841065.000;1;11403304960;0;0;30;1;0;10;0.00;0.00;0;1.56;29.181;35.761;520677812;8;3.6324;0.9970
1709841072.000;1;11403304960;0;0;30;1;0;10;0.00;0.00;0;1.56;29.181;35.761;520677812;9;3.6382;1.0030
1709841072.001;1;11403304960;0;0;30;1;0;10;0.00;0.00;0;1.56;29.181;35.761;520677812;10;3.6127;-0.3150
1709841072.003;1;11403304960;0;0;30;1;0;10;0.00;0.00;0;1.56;29.181;35.761;520677812;11;3.5925;-0.9130
1709841072.010;1;11403304960;0;0;30;1;0;10;0.00;0.00;0;1.56;29.181;35.761;520677812;12;3.5801;-1.0000
1709841072.030;1;11403304960;0;0;30;1;0;10;0.00;0.00;0;1.56;29.181;35.761;520677812;13;3.5727;-0.9970
1709841072.100;1;11403304960;0;0;30;1;0;10;0.00;0.00;0;1.56;29.181;35.761;520677812;14;3.5660;-0.9970
1709841072.300;1;11403304960;0;0;30;1;0;10;0.00;0.00;0;1.56;29.181;35.761;520677812;15;3.5638;-0.9970
1709841073.000;1;11403304960;0;0;30;1;0;10;0.00;0.00;0;1.56;29.181;35.761;520677812;16;3.5602;-1.0000
1709841075.000;1;11403304960;0;0;30;1;0;10;0.00;0.00;0;1.56;29.181;35.761;520677812;17;3.5548;-1.0020
1709841082.000;1;11403304960;0;0;30;1;0;10;0.00;0.00;0;1.56;29.181;35.761;520677812;18;3.5460;-1.0050
1709841082.001;1;11403304960;0;0;30;1;0;10;0.00;0.00;0;1.56;29.181;35.761;520677812;19;3.5596;-0.3480
1709841082.003;1;11403304960;0;0;30;1;0;10;0.00;0.00;0;1.56;29.181;35.761;520677812;20;3.5697;-0.0420
1709841082.010;1;11403304960;0;0;30;1;0;10;0.00;0.00;0;1.56;29.181;35.761;520677812;21;3.5755;0.0010
1709841082.030;1;11403304960;0;0;30;1;0;10;0.00;0.00;0;1.56;29.181;35.761;520677812;22;3.5790;0.0000
1709841082.100;1;11403304960;0;0;30;1;0;10;0.00;0.00;0;1.56;29.181;35.761;520677812;23;3.5822;0.0050
1709841082.300;1;11403304960;0;0;30;1;0;10;0.00;0.00;0;1.56;29.181;35.761;520677812;24;3.5832;-0.0040
1709841083.000;1;11403304960;0;0;30;1;0;10;0.00;0.00;0;1.56;29.181;35.761;520677812;25;3.5855;0.0010
1709841085.000;1;11403304960;0;0;30;1;0;10;0.00;0.00;0;1.56;29.181;35.761;520677812;26;3.5870;0.0030
1709841092.000;1;11403304960;0;0;30;1;0;10;0.00;0.00;0;1.56;29.181;35.761;520677812;27;3.5877;-0.0040
1709841092.001;1;11403304960;0;0;30;1;0;10;0.00;0.00;0;1.56;29.181;35.761;520677812;28;3.6018;0.6750
1709841092.003;1;11403304960;0;0;30;1;0;10;0.00;0.00;0;1.56;29.181;35.761;520677812;29;3.6124;0.9700
1709841092.010;1;11403304960;0;0;30;1;0;10;0.00;0.00;0;1.56;29.181;35.761;520677812;30;3.6168;1.0000
1709841092.030;1;11403304960;0;0;30;1;0;10;0.00;0.00;0;1.56;29.181;35.761;520677812;31;3.6208;0.9970
1709841092.100;1;11403304960;0;0;30;1;0;10;0.00;0.00;0;1.56;29.181;35.761;520677812;32;3.6243;0.9960
1709841092.300;1;11403304960;0;0;30;1;0;10;0.00;0.00;0;1.56;29.181;35.761;520677812;33;3.6260;1.0030
1709841093.000;1;11403304960;0;0;30;1;0;10;0.00;0.00;0;1.56;29.181;35.761;520677812;34;3.6276;0.9970
1709841095.000;1;11403304960;0;0;30;1;0;10;0.00;0.00;0;1.56;29.181;35.761;520677812;35;3.6308;1.0010
1709841102.000;1;11403304960;0;0;30;1;0;10;0.00;0.00;0;1.56;29.181;35.761;520677812;36;3.6378;1.0020
1709841122.000;1;11403304960;0;0;30;1;0;10;0.00;0.00;0;1.56;29.181;35.761;520677812;37;3.6484;1.0010
1709841152.000;1;11403304960;0;0;30;1;0;10;0.00;0.00;0;1.56;29.181;35.761;520677812;38;3.6591;1.0000
1709841152.001;1;11403304960;0;0;30;1;0;10;0.00;0.00;0;1.56;29.181;35.761;520677812;39;3.6328;-0.3180
1709841152.003;1;11403304960;0;0;30;1;0;10;0.00;0.00;0;1.56;29.181;35.761;520677812;40;3.6135;-0.9140
1709841152.010;1;11403304960;0;0;30;1;0;10;0.00;0.00;0;1.56;29.181;35.761;520677812;41;3.6013;-0.9960
1709841152.030;1;11403304960;0;0;30;1;0;10;0.00;0.00;0;1.56;29.181;35.761;520677812;42;3.5938;-1.0040
1709841152.100;1;11403304960;0;0;30;1;0;10;0.00;0.00;0;1.56;29.181;35.761;520677812;43;3.5872;-1.0010
1709841152.300;1;11403304960;0;0;30;1;0;10;0.00;0.00;0;1.56;29.181;35.761;520677812;44;3.5845;-1.0030
1709841153.000;1;11403304960;0;0;30;1;0;10;0.00;0.00;0;1.56;29.181;35.761;520677812;45;3.5806;-1.0070
1709841155.000;1;11403304960;0;0;30;1;0;10;0.00;0.00;0;1.56;29.181;35.761;520677812;46;3.5747;-0.9990
1709841162.000;1;11403304960;0;0;30;1;0;10;0.00;0.00;0;1.56;29.181;35.761;520677812;47;3.5644;-1.0030
1709841182.000;1;11403304960;0;0;30;1;0;10;0.00;0.00;0;1.56;29.181;35.761;520677812;48;3.5484;-0.9990
1709841212.000;1;11403304960;0;0;30;1;0;10;0.00;0.00;0;1.56;29.181;35.761;520677812;49;3.5333;-1.0000
1709841212.001;1;11403304960;0;0;30;1;0;10;0.00;0.00;0;1.56;29.181;35.761;520677812;50;3.5460;-0.3450
1709841212.003;1;11403304960;0;0;30;1;0;10;0.00;0.00;0;1.56;29.181;35.761;520677812;51;3.5563;-0.0420
1709841212.010;1;11403304960;0;0;30;1;0;10;0.00;0.00;0;1.56;29.181;35.761;520677812;52;3.5625;0.0020
1709841212.030;1;11403304960;0;0;30;1;0;10;0.00;0.00;0;1.56;29.181;35.761;520677812;53;3.5657;-0.0040
1709841212.100;1;11403304960;0;0;30;1;0;10;0.00;0.00;0;1.56;29.181;35.761;520677812;54;3.5690;0.0020
1709841212.300;1;11403304960;0;0;30;1;0;10;0.00;0.00;0;1.56;29.181;35.761;520677812;55;3.5704;0.0020
1709841213.000;1;11403304960;0;0;30;1;0;10;0.00;0.00;0;1.56;29.181;35.761;520677812;56;3.5723;0.0030
1709841215.000;1;11403304960;0;0;30;1;0;10;0.00;0.00;0;1.56;29.181;35.761;520677812;57;3.5743;-0.0010
1709841222.000;1;11403304960;0;0;30;1;0;10;0.00;0.00;0;1.56;29.181;35.761;520677812;58;3.5781;-0.0030
1709841242.000;1;11403304960;0;0;30;1;0;10;0.00;0.00;0;1.56;29.181;35.761;520677812;59;3.5832;0.0000
1709841272.000;1;11403304960;0;0;30;1;0;10;0.00;0.00;0;1.56;29.181;35.761;520677812;60;3.5861;0.0000
1709845340.000;1;11404403712;0;0;10;1;0;10;0.00;0.00;0;1.63;30.706;45.358;521085826;0;3.2908;0.0010
1709845340.001;1;11404403712;0;0;10;1;0;10;0.00;0.00;0;1.63;30.706;45.358;521085826;1;3.3073;0.8000
1709845340.003;1;11404403712;0;0;10;1;0;10;0.00;0.00;0;1.63;30.706;45.358;521085826;2;3.3157;0.9840
1709845340.010;1;11404403712;0;0;10;1;0;10;0.00;0.00;0;1.63;30.706;45.358;521085826;3;3.3214;0.9980
1709845340.030;1;11404403712;0;0;10;1;0;10;0.00;0.00;0;1.63;30.706;45.358;521085826;4;3.3268;0.9960
1709845340.100;1;11404403712;0;0;10;1;0;10;0.00;0.00;0;1.63;30.706;45.358;521085826;5;3.3363;1.0030
1709845340.300;1;11404403712;0;0;10;1;0;10;0.00;0.00;0;1.63;30.706;45.358;521085826;6;3.3461;1.0020
1709845341.000;1;11404403712;0;0;10;1;0;10;0.00;0.00;0;1.63;30.706;45.358;521085826;7;3.3534;0.9990
1709845343.000;1;11404403712;0;0;10;1;0;10;0.00;0.00;0;1.63;30.706;45.358;521085826;8;3.3586;1.0000
1709845350.000;1;11404403712;0;0;10;1;0;10;0.00;0.00;0;1.63;30.706;45.358;521085826;9;3.3703;1.0000
1709845350.001;1;11404403712;0;0;10;1;0;10;0.00;0.00;0;1.63;30.706;45.358;521085826;10;3.3442;-0.3040
1709845350.003;1;11404403712;0;0;10;1;0;10;0.00;0.00;0;1.63;30.706;45.358;521085826;11;3.3234;-0.9190
1709845350.010;1;11404403712;0;0;10;1;0;10;0.00;0.00;0;1.63;30.706;45.358;521085826;12;3.3097;-0.9940
1709845350.030;1;11404403712;0;0;10;1;0;10;0.00;0.00;0;1.63;30.706;45.358;521085826;13;3.2989;-1.0060
1709845350.100;1;11404403712;0;0;10;1;0;10;0.00;0.00;0;1.63;30.706;45.358;521085826;14;3.2823;-1.0040
1709845350.300;1;11404403712;0;0;10;1;0;10;0.00;0.00;0;1.63;30.706;45.358;521085826;15;3.2635;-0.9990
1709845351.000;1;11404403712;0;0;10;1;0;10;0.00;0.00;0;1.63;30.706;45.358;521085826;16;3.2469;-1.0000
1709845353.000;1;11404403712;0;0;10;1;0;10;0.00;0.00;0;1.63;30.706;45.358;521085826;17;3.2341;-0.9970
1709845360.000;1;11404403712;0;0;10;1;0;10;0.00;0.00;0;1.63;30.706;45.358;521085826;18;3.2136;-1.0020
1709845360.001;1;11404403712;0;0;10;1;0;10;0.00;0.00;0;1.63;30.706;45.358;521085826;19;3.2274;-0.3350
1709845360.003;1;11404403712;0;0;10;1;0;10;0.00;0.00;0;1.63;30.706;45.358;521085826;20;3.2373;-0.0500
1709845360.010;1;11404403712;0;0;10;1;0;10;0.00;0.00;0;1.63;30.706;45.358;521085826;21;3.2442;-0.0010
1709845360.030;1;11404403712;0;0;10;1;0;10;0.00;0.00;0;1.63;30.706;45.358;521085826;22;3.2500;-0.0010
1709845360.100;1;11404403712;0;0;10;1;0;10;0.00;0.00;0;1.63;30.706;45.358;521085826;23;3.2588;-0.0050
1709845360.300;1;11404403712;0;0;10;1;0;10;0.00;0.00;0;1.63;30.706;45.358;521085826;24;3.2719;0.0030
1709845361.000;1;11404403712;0;0;10;1;0;10;0.00;0.00;0;1.63;30.706;45.358;521085826;25;3.2824;0.0020
1709845363.000;1;11404403712;0;0;10;1;0;10;0.00;0.00;0;1.63;30.706;45.358;521085826;26;3.2861;-0.0050
1709845370.000;1;11404403712;0;0;10;1;0;10;0.00;0.00;0;1.63;30.706;45.358;521085826;27;3.2888;0.0030
1709845370.001;1;11404403712;0;0;10;1;0;10;0.00;0.00;0;1.63;30.706;45.358;521085826;28;3.3023;0.6640
1709845370.003;1;11404403712;0;0;10;1;0;10;0.00;0.00;0;1.63;30.706;45.358;521085826;29;3.3129;0.9710
1709845370.010;1;11404403712;0;0;10;1;0;10;0.00;0.00;0;1.63;30.706;45.358;521085826;30;3.3194;0.9980
1709845370.030;1;11404403712;0;0;10;1;0;10;0.00;0.00;0;1.63;30.706;45.358;521085826;31;3.3245;1.0030
1709845370.100;1;11404403712;0;0;10;1;0;10;0.00;0.00;0;1.63;30.706;45.358;521085826;32;3.3337;0.9980
1709845370.300;1;11404403712;0;0;10;1;0;10;0.00;0.00;0;1.63;30.706;45.358;521085826;33;3.3439;1.0000
1709845371.000;1;11404403712;0;0;10;1;0;10;0.00;0.00;0;1.63;30.706;45.358;521085826;34;3.3517;0.9980
1709845373.000;1;11404403712;0;0;10;1;0;10;0.00;0.00;0;1.63;30.706;45.358;521085826;35;3.3574;1.0030
1709845380.000;1;11404403712;0;0;10;1;0;10;0.00;0.00;0;1.63;30.706;45.358;521085826;36;3.3697;1.0020
1709845400.000;1;11404403712;0;0;10;1;0;10;0.00;0.00;0;1.63;30.706;45.358;521085826;37;3.3943;0.9990
1709845430.000;1;11404403712;0;0;10;1;0;10;0.00;0.00;0;1.63;30.706;45.358;521085826;38;3.4228;0.9990
1709845430.001;1;11404403712;0;0;10;1;0;10;0.00;0.00;0;1.63;30.706;45.358;521085826;39;3.3968;-0.3080
1709845430.003;1;11404403712;0;0;10;1;0;10;0.00;0.00;0;1.63;30.706;45.358;521085826;40;3.3758;-0.9150
1709845430.010;1;11404403712;0;0;10;1;0;10;0.00;0.00;0;1.63;30.706;45.358;521085826;41;3.3620;-0.9960
1709845430.030;1;11404403712;0;0;10;1;0;10;0.00;0.00;0;1.63;30.706;45.358;521085826;42;3.3517;-0.9980
1709845430.100;1;11404403712;0;0;10;1;0;10;0.00;0.00;0;1.63;30.706;45.358;521085826;43;3.3360;-0.9990
1709845430.300;1;11404403712;0;0;10;1;0;10;0.00;0.00;0;1.63;30.706;45.358;521085826;44;3.3200;-0.9990
1709845431.000;1;11404403712;0;0;10;1;0;10;0.00;0.00;0;1.63;30.706;45.358;521085826;45;3.3074;-0.9970
1709845433.000;1;11404403712;0;0;10;1;0;10;0.00;0.00;0;1.63;30.706;45.358;521085826;46;3.2962;-0.9990
1709845440.000;1;11404403712;0;0;10;1;0;10;0.00;0.00;0;1.63;30.706;45.358;521085826;47;3.2754;-0.9980
1709845460.000;1;11404403712;0;0;10;1;0;10;0.00;0.00;0;1.63;30.706;45.358;521085826;48;3.2358;-1.0040
1709845490.000;1;11404403712;0;0;10;1;0;10;0.00;0.00;0;1.63;30.706;45.358;521085826;49;3.1909;-1.0000
1709845490.001;1;11404403712;0;0;10;1;0;10;0.00;0.00;0;1.63;30.706;45.358;521085826;50;3.2044;-0.3410
1709845490.003;1;11404403712;0;0;10;1;0;10;0.00;0.00;0;1.63;30.706;45.358;521085826;51;3.2149;-0.0480
1709845490.010;1;11404403712;0;0;10;1;0;10;0.00;0.00;0;1.63;30.706;45.358;521085826;52;3.2216;-0.0020
1709845490.030;1;11404403712;0;0;10;1;0;10;0.00;0.00;0;1.63;30.706;45.358;521085826;53;3.2272;-0.0020
1709845490.100;1;11404403712;0;0;10;1;0;10;0.00;0.00;0;1.63;30.706;45.358;521085826;54;3.2367;0.0030
1709845490.300;1;11404403712;0;0;10;1;0;10;0.00;0.00;0;1.63;30.706;45.358;521085826;55;3.2510;0.0030
1709845491.000;1;11404403712;0;0;10;1;0;10;0.00;0.00;0;1.63;30.706;45.358;521085826;56;3.2627;-0.0020
1709845493.000;1;11404403712;0;0;10;1;0;10;0.00;0.00;0;1.63;30.706;45.358;521085826;57;3.2686;0.0000
1709845500.000;1;11404403712;0;0;10;1;0;10;0.00;0.00;0;1.63;30.706;45.358;521085826;58;3.2747;0.0010
1709845520.000;1;11404403712;0;0;10;1;0;10;0.00;0.00;0;1.63;30.706;45.358;521085826;59;3.2823;-0.0020
1709845550.000;1;11404403712;0;0;10;1;0;10;0.00;0.00;0;1.63;30.706;45.358;521085826;60;3.2874;0.0020
1711602540.000;1;11854379008;1;1;10;1;0;10;0.00;0.00;0;25.05;20.595;22.838;688670868;0;3.3915;-0.0020
1711602540.001;1;11854379008;1;1;10;1;0;10;0.00;0.00;0;25.05;20.595;22.838;688670868;1;3.4050;0.8070
1711602540.003;1;11854379008;1;1;10;1;0;10;0.00;0.00;0;25.05;20.595;22.838;688670868;2;3.4097;0.9910
1711602540.010;1;11854379008;1;1;10;1;0;10;0.00;0.00;0;25.05;20.595;22.838;688670868;3;3.4121;1.0020
1711602540.030;1;11854379008;1;1;10;1;0;10;0.00;0.00;0;25.05;20.595;22.838;688670868;4;3.4128;0.9960
1711602540.100;1;11854379008;1;1;10;1;0;10;0.00;0.00;0;25.05;20.595;22.838;688670868;5;3.4144;1.0030
1711602540.300;1;11854379008;1;1;10;1;0;10;0.00;0.00;0;25.05;20.595;22.838;688670868;6;3.4153;1.0020
1711602541.000;1;11854379008;1;1;10;1;0;10;0.00;0.00;0;25.05;20.595;22.838;688670868;7;3.4170;0.9990
1711602543.000;1;11854379008;1;1;10;1;0;10;0.00;0.00;0;25.05;20.595;22.838;688670868;8;3.4194;0.9950
1711602550.000;1;11854379008;1;1;10;1;0;10;0.00;0.00;0;25.05;20.595;22.838;688670868;9;3.4277;1.0020
1711602550.001;1;11854379008;1;1;10;1;0;10;0.00;0.00;0;25.05;20.595;22.838;688670868;10;3.4066;-0.3190
1711602550.003;1;11854379008;1;1;10;1;0;10;0.00;0.00;0;25.05;20.595;22.838;688670868;11;3.3940;-0.9290
1711602550.010;1;11854379008;1;1;10;1;0;10;0.00;0.00;0;25.05;20.595;22.838;688670868;12;3.3891;-0.9980
1711602550.030;1;11854379008;1;1;10;1;0;10;0.00;0.00;0;25.05;20.595;22.838;688670868;13;3.3856;-1.0030
1711602550.100;1;11854379008;1;1;10;1;0;10;0.00;0.00;0;25.05;20.595;22.838;688670868;14;3.3831;-1.0020
1711602550.300;1;11854379008;1;1;10;1;0;10;0.00;0.00;0;25.05;20.595;22.838;688670868;15;3.3814;-0.9970
1711602551.000;1;11854379008;1;1;10;1;0;10;0.00;0.00;0;25.05;20.595;22.838;688670868;16;3.3782;-1.0050
1711602553.000;1;11854379008;1;1;10;1;0;10;0.00;0.00;0;25.05;20.595;22.838;688670868;17;3.3747;-0.9990
1711602560.000;1;11854379008;1;1;10;1;0;10;0.00;0.00;0;25.05;20.595;22.838;688670868;18;3.3642;-0.9980
1711602560.001;1;11854379008;1;1;10;1;0;10;0.00;0.00;0;25.05;20.595;22.838;688670868;19;3.3753;-0.3400
1711602560.003;1;11854379008;1;1;10;1;0;10;0.00;0.00;0;25.05;20.595;22.838;688670868;20;3.3808;-0.0390
1711602560.010;1;11854379008;1;1;10;1;0;10;0.00;0.00;0;25.05;20.595;22.838;688670868;21;3.3837;0.0010
1711602560.030;1;11854379008;1;1;10;1;0;10;0.00;0.00;0;25.05;20.595;22.838;688670868;22;3.3852;-0.0010
1711602560.100;1;11854379008;1;1;10;1;0;10;0.00;0.00;0;25.05;20.595;22.838;688670868;23;3.3870;-0.0030
1711602560.300;1;11854379008;1;1;10;1;0;10;0.00;0.00;0;25.05;20.595;22.838;688670868;24;3.3873;0.0000
1711602561.000;1;11854379008;1;1;10;1;0;10;0.00;0.00;0;25.05;20.595;22.838;688670868;25;3.3883;0.0000
1711602563.000;1;11854379008;1;1;10;1;0;10;0.00;0.00;0;25.05;20.595;22.838;688670868;26;3.3896;0.0000
1711602570.000;1;11854379008;1;1;10;1;0;10;0.00;0.00;0;25.05;20.595;22.838;688670868;27;3.3904;0.0010
1711602570.001;1;11854379008;1;1;10;1;0;10;0.00;0.00;0;25.05;20.595;22.838;688670868;28;3.4011;0.6740
1711602570.003;1;11854379008;1;1;10;1;0;10;0.00;0.00;0;25.05;20.595;22.838;688670868;29;3.4079;0.9830
1711602570.010;1;11854379008;1;1;10;1;0;10;0.00;0.00;0;25.05;20.595;22.838;688670868;30;3.4100;0.9990
1711602570.030;1;11854379008;1;1;10;1;0;10;0.00;0.00;0;25.05;20.595;22.838;688670868;31;3.4117;1.0040
1711602570.100;1;11854379008;1;1;10;1;0;10;0.00;0.00;0;25.05;20.595;22.838;688670868;32;3.4132;1.0000
1711602570.300;1;11854379008;1;1;10;1;0;10;0.00;0.00;0;25.05;20.595;22.838;688670868;33;3.4141;0.9980
1711602571.000;1;11854379008;1;1;10;1;0;10;0.00;0.00;0;25.05;20.595;22.838;688670868;34;3.4156;1.0010
1711602573.000;1;11854379008;1;1;10;1;0;10;0.00;0.00;0;25.05;20.595;22.838;688670868;35;3.4189;0.9980
1711602580.000;1;11854379008;1;1;10;1;0;10;0.00;0.00;0;25.05;20.595;22.838;688670868;36;3.4267;0.9940
1711602600.000;1;11854379008;1;1;10;1;0;10;0.00;0.00;0;25.05;20.595;22.838;688670868;37;3.4423;1.0000
1711602630.000;1;11854379008;1;1;10;1;0;10;0.00;0.00;0;25.05;20.595;22.838;688670868;38;3.4576;0.9980
1711602630.001;1;11854379008;1;1;10;1;0;10;0.00;0.00;0;25.05;20.595;22.838;688670868;39;3.4362;-0.3170
1711602630.003;1;11854379008;1;1;10;1;0;10;0.00;0.00;0;25.05;20.595;22.838;688670868;40;3.4237;-0.9360
1711602630.010;1;11854379008;1;1;10;1;0;10;0.00;0.00;0;25.05;20.595;22.838;688670868;41;3.4194;-0.9930
1711602630.030;1;11854379008;1;1;10;1;0;10;0.00;0.00;0;25.05;20.595;22.838;688670868;42;3.4156;-1.0000
1711602630.100;1;11854379008;1;1;10;1;0;10;0.00;0.00;0;25.05;20.595;22.838;688670868;43;3.4135;-1.0000
1711602630.300;1;11854379008;1;1;10;1;0;10;0.00;0.00;0;25.05;20.595;22.838;688670868;44;3.4124;-0.9960
1711602631.000;1;11854379008;1;1;10;1;0;10;0.00;0.00;0;25.05;20.595;22.838;688670868;45;3.4093;-1.0010
1711602633.000;1;11854379008;1;1;10;1;0;10;0.00;0.00;0;25.05;20.595;22.838;688670868;46;3.4048;-1.0000
1711602640.000;1;11854379008;1;1;10;1;0;10;0.00;0.00;0;25.05;20.595;22.838;688670868;47;3.3935;-1.0040
1711602660.000;1;11854379008;1;1;10;1;0;10;0.00;0.00;0;25.05;20.595;22.838;688670868;48;3.3739;-0.9990
1711602690.000;1;11854379008;1;1;10;1;0;10;0.00;0.00;0;25.05;20.595;22.838;688670868;49;3.3530;-0.9980
1711602690.001;1;11854379008;1;1;10;1;0;10;0.00;0.00;0;25.05;20.595;22.838;688670868;50;3.3639;-0.3360
1711602690.003;1;11854379008;1;1;10;1;0;10;0.00;0.00;0;25.05;20.595;22.838;688670868;51;3.3699;-0.0430
1711602690.010;1;11854379008;1;1;10;1;0;10;0.00;0.00;0;25.05;20.595;22.838;688670868;52;3.3725;0.0020
1711602690.030;1;11854379008;1;1;10;1;0;10;0.00;0.00;0;25.05;20.595;22.838;688670868;53;3.3738;-0.0050
1711602690.100;1;11854379008;1;1;10;1;0;10;0.00;0.00;0;25.05;20.595;22.838;688670868;54;3.3753;0.0020
1711602690.300;1;11854379008;1;1;10;1;0;10;0.00;0.00;0;25.05;20.595;22.838;688670868;55;3.3767;0.0020
1711602691.000;1;11854379008;1;1;10;1;0;10;0.00;0.00;0;25.05;20.595;22.838;688670868;56;3.3777;-0.0020
1711602693.000;1;11854379008;1;1;10;1;0;10;0.00;0.00;0;25.05;20.595;22.838;688670868;57;3.3798;-0.0030
1711602700.000;1;11854379008;1;1;10;1;0;10;0.00;0.00;0;25.05;20.595;22.838;688670868;58;3.3828;-0.0030
1711602720.000;1;11854379008;1;1;10;1;0;10;0.00;0.00;0;25.05;20.595;22.838;688670868;59;3.3876;0.0020
