Repository: ShafayethJamil/Battery-Diagnostic-Using-LGN

# LGN Battery Diagnostics from Pulse Relaxation (HPPC)

Code and result files for the paper *"Lie Generator Networks Extract
EIS-Grade Battery Diagnostics from Pulse Relaxation Data"* (S. Jamil,
R. Kapadia). Preprint: [https://arxiv.org/abs/2605.15351].

Lie Generator Networks (LGN) extract electrochemical time constants from
~60 seconds of post-pulse voltage relaxation and reconstruct impedance-grade
diagnostics without dedicated EIS hardware. This repository contains the
reference implementation and the result files behind the paper's figures.

File: cell_plsv2_P001_1_S01_C10.csv (part 42 of 45)
timestamp_s;timestamp_origin;sd_block_id;cyc_charged;is_rt;soc_nom;age_type;age_temp;age_soc;age_chg_rate;age_dischg_rate;age_profile;t_avg_degC;r_ref_10ms_mOhm;r_ref_1s_mOhm;uptime_ticks;seq_nr;v_raw_V;i_raw_A
1711602750.000;1;11854379008;1;1;10;1;0;10;0.00;0.00;0;25.05;20.595;22.838;688670868;60;3.3896;-0.0020
1711606821.000;1;11855477248;1;1;30;1;0;10;0.00;0.00;0;25.02;17.816;19.248;689079082;0;3.5994;0.0000
1711606821.001;1;11855477248;1;1;30;1;0;10;0.00;0.00;0;25.02;17.816;19.248;689079082;1;3.6121;0.8100
1711606821.003;1;11855477248;1;1;30;1;0;10;0.00;0.00;0;25.02;17.816;19.248;689079082;2;3.6160;0.9920
1711606821.010;1;11855477248;1;1;30;1;0;10;0.00;0.00;0;25.02;17.816;19.248;689079082;3;3.6173;1.0060
1711606821.030;1;11855477248;1;1;30;1;0;10;0.00;0.00;0;25.02;17.816;19.248;689079082;4;3.6183;1.0090
1711606821.100;1;11855477248;1;1;30;1;0;10;0.00;0.00;0;25.02;17.816;19.248;689079082;5;3.6186;0.9950
1711606821.300;1;11855477248;1;1;30;1;0;10;0.00;0.00;0;25.02;17.816;19.248;689079082;6;3.6185;0.9950
1711606822.000;1;11855477248;1;1;30;1;0;10;0.00;0.00;0;25.02;17.816;19.248;689079082;7;3.6206;0.9990
1711606824.000;1;11855477248;1;1;30;1;0;10;0.00;0.00;0;25.02;17.816;19.248;689079082;8;3.6224;1.0020
1711606831.000;1;11855477248;1;1;30;1;0;10;0.00;0.00;0;25.02;17.816;19.248;689079082;9;3.6268;0.9960
1711606831.001;1;11855477248;1;1;30;1;0;10;0.00;0.00;0;25.02;17.816;19.248;689079082;10;3.6056;-0.3190
1711606831.003;1;11855477248;1;1;30;1;0;10;0.00;0.00;0;25.02;17.816;19.248;689079082;11;3.5934;-0.9320
1711606831.010;1;11855477248;1;1;30;1;0;10;0.00;0.00;0;25.02;17.816;19.248;689079082;12;3.5904;-1.0020
1711606831.030;1;11855477248;1;1;30;1;0;10;0.00;0.00;0;25.02;17.816;19.248;689079082;13;3.5890;-1.0020
1711606831.100;1;11855477248;1;1;30;1;0;10;0.00;0.00;0;25.02;17.816;19.248;689079082;14;3.5881;-0.9970
1711606831.300;1;11855477248;1;1;30;1;0;10;0.00;0.00;0;25.02;17.816;19.248;689079082;15;3.5871;-1.0020
1711606832.000;1;11855477248;1;1;30;1;0;10;0.00;0.00;0;25.02;17.816;19.248;689079082;16;3.5853;-1.0000
1711606834.000;1;11855477248;1;1;30;1;0;10;0.00;0.00;0;25.02;17.816;19.248;689079082;17;3.5824;-1.0000
1711606841.000;1;11855477248;1;1;30;1;0;10;0.00;0.00;0;25.02;17.816;19.248;689079082;18;3.5767;-1.0030
1711606841.001;1;11855477248;1;1;30;1;0;10;0.00;0.00;0;25.02;17.816;19.248;689079082;19;3.5872;-0.3390
1711606841.003;1;11855477248;1;1;30;1;0;10;0.00;0.00;0;25.02;17.816;19.248;689079082;20;3.5929;-0.0360
1711606841.010;1;11855477248;1;1;30;1;0;10;0.00;0.00;0;25.02;17.816;19.248;689079082;21;3.5944;-0.0040
1711606841.030;1;11855477248;1;1;30;1;0;10;0.00;0.00;0;25.02;17.816;19.248;689079082;22;3.5949;0.0010
1711606841.100;1;11855477248;1;1;30;1;0;10;0.00;0.00;0;25.02;17.816;19.248;689079082;23;3.5953;0.0030
1711606841.300;1;11855477248;1;1;30;1;0;10;0.00;0.00;0;25.02;17.816;19.248;689079082;24;3.5962;-0.0050
1711606842.000;1;11855477248;1;1;30;1;0;10;0.00;0.00;0;25.02;17.816;19.248;689079082;25;3.5965;0.0000
1711606844.000;1;11855477248;1;1;30;1;0;10;0.00;0.00;0;25.02;17.816;19.248;689079082;26;3.5970;0.0020
1711606851.000;1;11855477248;1;1;30;1;0;10;0.00;0.00;0;25.02;17.816;19.248;689079082;27;3.5984;0.0000
1711606851.001;1;11855477248;1;1;30;1;0;10;0.00;0.00;0;25.02;17.816;19.248;689079082;28;3.6093;0.6740
1711606851.003;1;11855477248;1;1;30;1;0;10;0.00;0.00;0;25.02;17.816;19.248;689079082;29;3.6151;0.9790
1711606851.010;1;11855477248;1;1;30;1;0;10;0.00;0.00;0;25.02;17.816;19.248;689079082;30;3.6167;1.0000
1711606851.030;1;11855477248;1;1;30;1;0;10;0.00;0.00;0;25.02;17.816;19.248;689079082;31;3.6172;0.9990
1711606851.100;1;11855477248;1;1;30;1;0;10;0.00;0.00;0;25.02;17.816;19.248;689079082;32;3.6174;0.9950
1711606851.300;1;11855477248;1;1;30;1;0;10;0.00;0.00;0;25.02;17.816;19.248;689079082;33;3.6186;1.0020
1711606852.000;1;11855477248;1;1;30;1;0;10;0.00;0.00;0;25.02;17.816;19.248;689079082;34;3.6190;0.9970
1711606854.000;1;11855477248;1;1;30;1;0;10;0.00;0.00;0;25.02;17.816;19.248;689079082;35;3.6215;1.0030
1711606861.000;1;11855477248;1;1;30;1;0;10;0.00;0.00;0;25.02;17.816;19.248;689079082;36;3.6260;1.0030
1711606881.000;1;11855477248;1;1;30;1;0;10;0.00;0.00;0;25.02;17.816;19.248;689079082;37;3.6335;0.9990
1711606911.000;1;11855477248;1;1;30;1;0;10;0.00;0.00;0;25.02;17.816;19.248;689079082;38;3.6386;1.0000
1711606911.001;1;11855477248;1;1;30;1;0;10;0.00;0.00;0;25.02;17.816;19.248;689079082;39;3.6179;-0.3250
1711606911.003;1;11855477248;1;1;30;1;0;10;0.00;0.00;0;25.02;17.816;19.248;689079082;40;3.6055;-0.9290
1711606911.010;1;11855477248;1;1;30;1;0;10;0.00;0.00;0;25.02;17.816;19.248;689079082;41;3.6023;-1.0040
1711606911.030;1;11855477248;1;1;30;1;0;10;0.00;0.00;0;25.02;17.816;19.248;689079082;42;3.6016;-1.0020
1711606911.100;1;11855477248;1;1;30;1;0;10;0.00;0.00;0;25.02;17.816;19.248;689079082;43;3.6008;-1.0030
1711606911.300;1;11855477248;1;1;30;1;0;10;0.00;0.00;0;25.02;17.816;19.248;689079082;44;3.5993;-1.0030
1711606912.000;1;11855477248;1;1;30;1;0;10;0.00;0.00;0;25.02;17.816;19.248;689079082;45;3.5977;-1.0000
1711606914.000;1;11855477248;1;1;30;1;0;10;0.00;0.00;0;25.02;17.816;19.248;689079082;46;3.5939;-0.9950
1711606921.000;1;11855477248;1;1;30;1;0;10;0.00;0.00;0;25.02;17.816;19.248;689079082;47;3.5868;-1.0020
1711606941.000;1;11855477248;1;1;30;1;0;10;0.00;0.00;0;25.02;17.816;19.248;689079082;48;3.5758;-0.9970
1711606971.000;1;11855477248;1;1;30;1;0;10;0.00;0.00;0;25.02;17.816;19.248;689079082;49;3.5666;-0.9970
1711606971.001;1;11855477248;1;1;30;1;0;10;0.00;0.00;0;25.02;17.816;19.248;689079082;50;3.5773;-0.3360
1711606971.003;1;11855477248;1;1;30;1;0;10;0.00;0.00;0;25.02;17.816;19.248;689079082;51;3.5831;-0.0370
1711606971.010;1;11855477248;1;1;30;1;0;10;0.00;0.00;0;25.02;17.816;19.248;689079082;52;3.5848;0.0010
1711606971.030;1;11855477248;1;1;30;1;0;10;0.00;0.00;0;25.02;17.816;19.248;689079082;53;3.5851;0.0010
1711606971.100;1;11855477248;1;1;30;1;0;10;0.00;0.00;0;25.02;17.816;19.248;689079082;54;3.5857;0.0000
1711606971.300;1;11855477248;1;1;30;1;0;10;0.00;0.00;0;25.02;17.816;19.248;689079082;55;3.5863;0.0010
1711606972.000;1;11855477248;1;1;30;1;0;10;0.00;0.00;0;25.02;17.816;19.248;689079082;56;3.5873;-0.0020
1711606974.000;1;11855477248;1;1;30;1;0;10;0.00;0.00;0;25.02;17.816;19.248;689079082;57;3.5887;0.0000
1711606981.000;1;11855477248;1;1;30;1;0;10;0.00;0.00;0;25.02;17.816;19.248;689079082;58;3.5912;0.0020
1711607001.000;1;11855477248;1;1;30;1;0;10;0.00;0.00;0;25.02;17.816;19.248;689079082;59;3.5942;0.0030
1711607031.000;1;11855477248;1;1;30;1;0;10;0.00;0.00;0;25.02;17.816;19.248;689079082;60;3.5964;0.0020
1711611398.000;1;11856652288;1;1;50;1;0;10;0.00;0.00;0;24.98;17.778;18.989;689515633;0;3.7336;0.0000
1711611398.001;1;11856652288;1;1;50;1;0;10;0.00;0.00;0;24.98;17.778;18.989;689515633;1;3.7462;0.8190
1711611398.003;1;11856652288;1;1;50;1;0;10;0.00;0.00;0;24.98;17.778;18.989;689515633;2;3.7503;0.9900
1711611398.010;1;11856652288;1;1;50;1;0;10;0.00;0.00;0;24.98;17.778;18.989;689515633;3;3.7515;1.0040
1711611398.030;1;11856652288;1;1;50;1;0;10;0.00;0.00;0;24.98;17.778;18.989;689515633;4;3.7520;0.9960
1711611398.100;1;11856652288;1;1;50;1;0;10;0.00;0.00;0;24.98;17.778;18.989;689515633;5;3.7527;1.0050
1711611398.300;1;11856652288;1;1;50;1;0;10;0.00;0.00;0;24.98;17.778;18.989;689515633;6;3.7529;0.9960
1711611399.000;1;11856652288;1;1;50;1;0;10;0.00;0.00;0;24.98;17.778;18.989;689515633;7;3.7540;1.0010
1711611401.000;1;11856652288;1;1;50;1;0;10;0.00;0.00;0;24.98;17.778;18.989;689515633;8;3.7577;1.0030
1711611408.000;1;11856652288;1;1;50;1;0;10;0.00;0.00;0;24.98;17.778;18.989;689515633;9;3.7629;1.0000
1711611408.001;1;11856652288;1;1;50;1;0;10;0.00;0.00;0;24.98;17.778;18.989;689515633;10;3.7417;-0.3320
1711611408.003;1;11856652288;1;1;50;1;0;10;0.00;0.00;0;24.98;17.778;18.989;689515633;11;3.7299;-0.9280
1711611408.010;1;11856652288;1;1;50;1;0;10;0.00;0.00;0;24.98;17.778;18.989;689515633;12;3.7272;-0.9980
1711611408.030;1;11856652288;1;1;50;1;0;10;0.00;0.00;0;24.98;17.778;18.989;689515633;13;3.7251;-1.0040
1711611408.100;1;11856652288;1;1;50;1;0;10;0.00;0.00;0;24.98;17.778;18.989;689515633;14;3.7249;-0.9960
1711611408.300;1;11856652288;1;1;50;1;0;10;0.00;0.00;0;24.98;17.778;18.989;689515633;15;3.7234;-1.0010
1711611409.000;1;11856652288;1;1;50;1;0;10;0.00;0.00;0;24.98;17.778;18.989;689515633;16;3.7213;-0.9990
1711611411.000;1;11856652288;1;1;50;1;0;10;0.00;0.00;0;24.98;17.778;18.989;689515633;17;3.7178;-1.0050
1711611418.000;1;11856652288;1;1;50;1;0;10;0.00;0.00;0;24.98;17.778;18.989;689515633;18;3.7095;-1.0060
1711611418.001;1;11856652288;1;1;50;1;0;10;0.00;0.00;0;24.98;17.778;18.989;689515633;19;3.7209;-0.3430
1711611418.003;1;11856652288;1;1;50;1;0;10;0.00;0.00;0;24.98;17.778;18.989;689515633;20;3.7268;-0.0340
1711611418.010;1;11856652288;1;1;50;1;0;10;0.00;0.00;0;24.98;17.778;18.989;689515633;21;3.7284;-0.0020
1711611418.030;1;11856652288;1;1;50;1;0;10;0.00;0.00;0;24.98;17.778;18.989;689515633;22;3.7285;-0.0040
1711611418.100;1;11856652288;1;1;50;1;0;10;0.00;0.00;0;24.98;17.778;18.989;689515633;23;3.7287;0.0030
1711611418.300;1;11856652288;1;1;50;1;0;10;0.00;0.00;0;24.98;17.778;18.989;689515633;24;3.7292;0.0020
1711611419.000;1;11856652288;1;1;50;1;0;10;0.00;0.00;0;24.98;17.778;18.989;689515633;25;3.7302;-0.0050
1711611421.000;1;11856652288;1;1;50;1;0;10;0.00;0.00;0;24.98;17.778;18.989;689515633;26;3.7321;0.0030
1711611428.000;1;11856652288;1;1;50;1;0;10;0.00;0.00;0;24.98;17.778;18.989;689515633;27;3.7323;-0.0020
1711611428.001;1;11856652288;1;1;50;1;0;10;0.00;0.00;0;24.98;17.778;18.989;689515633;28;3.7435;0.6770
1711611428.003;1;11856652288;1;1;50;1;0;10;0.00;0.00;0;24.98;17.778;18.989;689515633;29;3.7492;0.9800
1711611428.010;1;11856652288;1;1;50;1;0;10;0.00;0.00;0;24.98;17.778;18.989;689515633;30;3.7503;1.0040
1711611428.030;1;11856652288;1;1;50;1;0;10;0.00;0.00;0;24.98;17.778;18.989;689515633;31;3.7509;1.0040
1711611428.100;1;11856652288;1;1;50;1;0;10;0.00;0.00;0;24.98;17.778;18.989;689515633;32;3.7510;0.9990
1711611428.300;1;11856652288;1;1;50;1;0;10;0.00;0.00;0;24.98;17.778;18.989;689515633;33;3.7518;1.0010
1711611429.000;1;11856652288;1;1;50;1;0;10;0.00;0.00;0;24.98;17.778;18.989;689515633;34;3.7535;0.9960
1711611431.000;1;11856652288;1;1;50;1;0;10;0.00;0.00;0;24.98;17.778;18.989;689515633;35;3.7566;0.9980
1711611438.000;1;11856652288;1;1;50;1;0;10;0.00;0.00;0;24.98;17.778;18.989;689515633;36;3.7614;0.9950
1711611458.000;1;11856652288;1;1;50;1;0;10;0.00;0.00;0;24.98;17.778;18.989;689515633;37;3.7739;1.0030
1711611488.000;1;11856652288;1;1;50;1;0;10;0.00;0.00;0;24.98;17.778;18.989;689515633;38;3.7828;0.9950
1711611488.001;1;11856652288;1;1;50;1;0;10;0.00;0.00;0;24.98;17.778;18.989;689515633;39;3.7622;-0.3310
1711611488.003;1;11856652288;1;1;50;1;0;10;0.00;0.00;0;24.98;17.778;18.989;689515633;40;3.7505;-0.9220
1711611488.010;1;11856652288;1;1;50;1;0;10;0.00;0.00;0;24.98;17.778;18.989;689515633;41;3.7478;-0.9970
1711611488.030;1;11856652288;1;1;50;1;0;10;0.00;0.00;0;24.98;17.778;18.989;689515633;42;3.7457;-1.0000
1711611488.100;1;11856652288;1;1;50;1;0;10;0.00;0.00;0;24.98;17.778;18.989;689515633;43;3.7448;-0.9980
1711611488.300;1;11856652288;1;1;50;1;0;10;0.00;0.00;0;24.98;17.778;18.989;689515633;44;3.7441;-1.0020
1711611489.000;1;11856652288;1;1;50;1;0;10;0.00;0.00;0;24.98;17.778;18.989;689515633;45;3.7405;-1.0040
1711611491.000;1;11856652288;1;1;50;1;0;10;0.00;0.00;0;24.98;17.778;18.989;689515633;46;3.7358;-0.9990
1711611498.000;1;11856652288;1;1;50;1;0;10;0.00;0.00;0;24.98;17.778;18.989;689515633;47;3.7263;-1.0000
1711611518.000;1;11856652288;1;1;50;1;0;10;0.00;0.00;0;24.98;17.778;18.989;689515633;48;3.7110;-1.0020
1711611548.000;1;11856652288;1;1;50;1;0;10;0.00;0.00;0;24.98;17.778;18.989;689515633;49;3.7003;-1.0080
1711611548.001;1;11856652288;1;1;50;1;0;10;0.00;0.00;0;24.98;17.778;18.989;689515633;50;3.7119;-0.3390
1711611548.003;1;11856652288;1;1;50;1;0;10;0.00;0.00;0;24.98;17.778;18.989;689515633;51;3.7176;-0.0380
1711611548.010;1;11856652288;1;1;50;1;0;10;0.00;0.00;0;24.98;17.778;18.989;689515633;52;3.7188;0.0020
1711611548.030;1;11856652288;1;1;50;1;0;10;0.00;0.00;0;24.98;17.778;18.989;689515633;53;3.7190;-0.0020
1711611548.100;1;11856652288;1;1;50;1;0;10;0.00;0.00;0;24.98;17.778;18.989;689515633;54;3.7200;0.0040
1711611548.300;1;11856652288;1;1;50;1;0;10;0.00;0.00;0;24.98;17.778;18.989;689515633;55;3.7205;-0.0020
1711611549.000;1;11856652288;1;1;50;1;0;10;0.00;0.00;0;24.98;17.778;18.989;689515633;56;3.7210;-0.0010
1711611551.000;1;11856652288;1;1;50;1;0;10;0.00;0.00;0;24.98;17.778;18.989;689515633;57;3.7231;0.0020
1711611558.000;1;11856652288;1;1;50;1;0;10;0.00;0.00;0;24.98;17.778;18.989;689515633;58;3.7256;0.0000
1711611578.000;1;11856652288;1;1;50;1;0;10;0.00;0.00;0;24.98;17.778;18.989;689515633;59;3.7286;-0.0010
1711611608.000;1;11856652288;1;1;50;1;0;10;0.00;0.00;0;24.98;17.778;18.989;689515633;60;3.7305;-0.0020
1711615901.000;1;11857808896;1;1;70;1;0;10;0.00;0.00;0;24.99;18.039;19.172;689944965;0;3.9314;0.0000
1711615901.001;1;11857808896;1;1;70;1;0;10;0.00;0.00;0;24.99;18.039;19.172;689944965;1;3.9444;0.8190
1711615901.003;1;11857808896;1;1;70;1;0;10;0.00;0.00;0;24.99;18.039;19.172;689944965;2;3.9488;0.9900
1711615901.010;1;11857808896;1;1;70;1;0;10;0.00;0.00;0;24.99;18.039;19.172;689944965;3;3.9495;1.0050
1711615901.030;1;11857808896;1;1;70;1;0;10;0.00;0.00;0;24.99;18.039;19.172;689944965;4;3.9498;1.0000
1711615901.100;1;11857808896;1;1;70;1;0;10;0.00;0.00;0;24.99;18.039;19.172;689944965;5;3.9506;1.0030
1711615901.300;1;11857808896;1;1;70;1;0;10;0.00;0.00;0;24.99;18.039;19.172;689944965;6;3.9503;0.9990
1711615902.000;1;11857808896;1;1;70;1;0;10;0.00;0.00;0;24.99;18.039;19.172;689944965;7;3.9527;1.0050
1711615904.000;1;11857808896;1;1;70;1;0;10;0.00;0.00;0;24.99;18.039;19.172;689944965;8;3.9538;0.9990
1711615911.000;1;11857808896;1;1;70;1;0;10;0.00;0.00;0;24.99;18.039;19.172;689944965;9;3.9585;1.0050
1711615911.001;1;11857808896;1;1;70;1;0;10;0.00;0.00;0;24.99;18.039;19.172;689944965;10;3.9361;-0.3350
1711615911.003;1;11857808896;1;1;70;1;0;10;0.00;0.00;0;24.99;18.039;19.172;689944965;11;3.9252;-0.9140
1711615911.010;1;11857808896;1;1;70;1;0;10;0.00;0.00;0;24.99;18.039;19.172;689944965;12;3.9216;-0.9960
1711615911.030;1;11857808896;1;1;70;1;0;10;0.00;0.00;0;24.99;18.039;19.172;689944965;13;3.9212;-1.0010
1711615911.100;1;11857808896;1;1;70;1;0;10;0.00;0.00;0;24.99;18.039;19.172;689944965;14;3.9201;-1.0020
1711615911.300;1;11857808896;1;1;70;1;0;10;0.00;0.00;0;24.99;18.039;19.172;689944965;15;3.9191;-0.9980
1711615912.000;1;11857808896;1;1;70;1;0;10;0.00;0.00;0;24.99;18.039;19.172;689944965;16;3.9174;-0.9970
1711615914.000;1;11857808896;1;1;70;1;0;10;0.00;0.00;0;24.99;18.039;19.172;689944965;17;3.9135;-1.0000
1711615921.000;1;11857808896;1;1;70;1;0;10;0.00;0.00;0;24.99;18.039;19.172;689944965;18;3.9087;-1.0000
1711615921.001;1;11857808896;1;1;70;1;0;10;0.00;0.00;0;24.99;18.039;19.172;689944965;19;3.9188;-0.3370
1711615921.003;1;11857808896;1;1;70;1;0;10;0.00;0.00;0;24.99;18.039;19.172;689944965;20;3.9245;-0.0370
1711615921.010;1;11857808896;1;1;70;1;0;10;0.00;0.00;0;24.99;18.039;19.172;689944965;21;3.9266;0.0030
1711615921.030;1;11857808896;1;1;70;1;0;10;0.00;0.00;0;24.99;18.039;19.172;689944965;22;3.9269;0.0080
1711615921.100;1;11857808896;1;1;70;1;0;10;0.00;0.00;0;24.99;18.039;19.172;689944965;23;3.9268;-0.0020
1711615921.300;1;11857808896;1;1;70;1;0;10;0.00;0.00;0;24.99;18.039;19.172;689944965;24;3.9279;0.0010
1711615922.000;1;11857808896;1;1;70;1;0;10;0.00;0.00;0;24.99;18.039;19.172;689944965;25;3.9283;-0.0050
1711615924.000;1;11857808896;1;1;70;1;0;10;0.00;0.00;0;24.99;18.039;19.172;689944965;26;3.9295;0.0010
1711615931.000;1;11857808896;1;1;70;1;0;10;0.00;0.00;0;24.99;18.039;19.172;689944965;27;3.9304;0.0000
1711615931.001;1;11857808896;1;1;70;1;0;10;0.00;0.00;0;24.99;18.039;19.172;689944965;28;3.9412;0.6830
1711615931.003;1;11857808896;1;1;70;1;0;10;0.00;0.00;0;24.99;18.039;19.172;689944965;29;3.9470;0.9790
1711615931.010;1;11857808896;1;1;70;1;0;10;0.00;0.00;0;24.99;18.039;19.172;689944965;30;3.9488;1.0000
1711615931.030;1;11857808896;1;1;70;1;0;10;0.00;0.00;0;24.99;18.039;19.172;689944965;31;3.9488;1.0010
1711615931.100;1;11857808896;1;1;70;1;0;10;0.00;0.00;0;24.99;18.039;19.172;689944965;32;3.9486;1.0010
1711615931.300;1;11857808896;1;1;70;1;0;10;0.00;0.00;0;24.99;18.039;19.172;689944965;33;3.9499;0.9980
1711615932.000;1;11857808896;1;1;70;1;0;10;0.00;0.00;0;24.99;18.039;19.172;689944965;34;3.9510;1.0030
1711615934.000;1;11857808896;1;1;70;1;0;10;0.00;0.00;0;24.99;18.039;19.172;689944965;35;3.9535;1.0010
1711615941.000;1;11857808896;1;1;70;1;0;10;0.00;0.00;0;24.99;18.039;19.172;689944965;36;3.9571;1.0070
1711615961.000;1;11857808896;1;1;70;1;0;10;0.00;0.00;0;24.99;18.039;19.172;689944965;37;3.9639;1.0030
1711615991.000;1;11857808896;1;1;70;1;0;10;0.00;0.00;0;24.99;18.039;19.172;689944965;38;3.9709;1.0000
1711615991.001;1;11857808896;1;1;70;1;0;10;0.00;0.00;0;24.99;18.039;19.172;689944965;39;3.9486;-0.3370
1711615991.003;1;11857808896;1;1;70;1;0;10;0.00;0.00;0;24.99;18.039;19.172;689944965;40;3.9384;-0.9190
1711615991.010;1;11857808896;1;1;70;1;0;10;0.00;0.00;0;24.99;18.039;19.172;689944965;41;3.9345;-1.0050
1711615991.030;1;11857808896;1;1;70;1;0;10;0.00;0.00;0;24.99;18.039;19.172;689944965;42;3.9338;-0.9940
1711615991.100;1;11857808896;1;1;70;1;0;10;0.00;0.00;0;24.99;18.039;19.172;689944965;43;3.9330;-0.9990
1711615991.300;1;11857808896;1;1;70;1;0;10;0.00;0.00;0;24.99;18.039;19.172;689944965;44;3.9313;-1.0060
1711615992.000;1;11857808896;1;1;70;1;0;10;0.00;0.00;0;24.99;18.039;19.172;689944965;45;3.9291;-0.9980
1711615994.000;1;11857808896;1;1;70;1;0;10;0.00;0.00;0;24.99;18.039;19.172;689944965;46;3.9259;-1.0000
1711616001.000;1;11857808896;1;1;70;1;0;10;0.00;0.00;0;24.99;18.039;19.172;689944965;47;3.9181;-1.0040
1711616021.000;1;11857808896;1;1;70;1;0;10;0.00;0.00;0;24.99;18.039;19.172;689944965;48;3.9089;-0.9970
1711616051.000;1;11857808896;1;1;70;1;0;10;0.00;0.00;0;24.99;18.039;19.172;689944965;49;3.9012;-0.9950
1711616051.001;1;11857808896;1;1;70;1;0;10;0.00;0.00;0;24.99;18.039;19.172;689944965;50;3.9118;-0.3450
1711616051.003;1;11857808896;1;1;70;1;0;10;0.00;0.00;0;24.99;18.039;19.172;689944965;51;3.9170;-0.0360
1711616051.010;1;11857808896;1;1;70;1;0;10;0.00;0.00;0;24.99;18.039;19.172;689944965;52;3.9197;0.0010
1711616051.030;1;11857808896;1;1;70;1;0;10;0.00;0.00;0;24.99;18.039;19.172;689944965;53;3.9196;0.0010
1711616051.100;1;11857808896;1;1;70;1;0;10;0.00;0.00;0;24.99;18.039;19.172;689944965;54;3.9207;0.0020
1711616051.300;1;11857808896;1;1;70;1;0;10;0.00;0.00;0;24.99;18.039;19.172;689944965;55;3.9206;-0.0030
1711616052.000;1;11857808896;1;1;70;1;0;10;0.00;0.00;0;24.99;18.039;19.172;689944965;56;3.9218;-0.0020
1711616054.000;1;11857808896;1;1;70;1;0;10;0.00;0.00;0;24.99;18.039;19.172;689944965;57;3.9238;0.0040
1711616061.000;1;11857808896;1;1;70;1;0;10;0.00;0.00;0;24.99;18.039;19.172;689944965;58;3.9260;0.0000
1711616081.000;1;11857808896;1;1;70;1;0;10;0.00;0.00;0;24.99;18.039;19.172;689944965;59;3.9285;0.0050
1711616111.000;1;11857808896;1;1;70;1;0;10;0.00;0.00;0;24.99;18.039;19.172;689944965;60;3.9299;0.0020
1711620763.000;1;11859057152;1;1;90;1;0;10;0.00;0.00;0;24.99;18.238;19.113;690408870;0;4.0825;0.0000
1711620763.001;1;11859057152;1;1;90;1;0;10;0.00;0.00;0;24.99;18.238;19.113;690408870;1;4.0948;0.8030
1711620763.003;1;11859057152;1;1;90;1;0;10;0.00;0.00;0;24.99;18.238;19.113;690408870;2;4.0991;0.9850
1711620763.010;1;11859057152;1;1;90;1;0;10;0.00;0.00;0;24.99;18.238;19.113;690408870;3;4.1008;1.0020
1711620763.030;1;11859057152;1;1;90;1;0;10;0.00;0.00;0;24.99;18.238;19.113;690408870;4;4.1015;0.9990
1711620763.100;1;11859057152;1;1;90;1;0;10;0.00;0.00;0;24.99;18.238;19.113;690408870;5;4.1016;0.9990
1711620763.300;1;11859057152;1;1;90;1;0;10;0.00;0.00;0;24.99;18.238;19.113;690408870;6;4.1037;0.9990
1711620764.000;1;11859057152;1;1;90;1;0;10;0.00;0.00;0;24.99;18.238;19.113;690408870;7;4.1039;1.0030
1711620766.000;1;11859057152;1;1;90;1;0;10;0.00;0.00;0;24.99;18.238;19.113;690408870;8;4.1057;0.9970
1711620773.000;1;11859057152;1;1;90;1;0;10;0.00;0.00;0;24.99;18.238;19.113;690408870;9;4.1092;1.0010
1711620773.001;1;11859057152;1;1;90;1;0;10;0.00;0.00;0;24.99;18.238;19.113;690408870;10;4.0882;-0.3420
1711620773.003;1;11859057152;1;1;90;1;0;10;0.00;0.00;0;24.99;18.238;19.113;690408870;11;4.0768;-0.9130
1711620773.010;1;11859057152;1;1;90;1;0;10;0.00;0.00;0;24.99;18.238;19.113;690408870;12;4.0729;-0.9970
1711620773.030;1;11859057152;1;1;90;1;0;10;0.00;0.00;0;24.99;18.238;19.113;690408870;13;4.0705;-1.0040
1711620773.100;1;11859057152;1;1;90;1;0;10;0.00;0.00;0;24.99;18.238;19.113;690408870;14;4.0692;-1.0030
1711620773.300;1;11859057152;1;1;90;1;0;10;0.00;0.00;0;24.99;18.238;19.113;690408870;15;4.0683;-1.0050
1711620774.000;1;11859057152;1;1;90;1;0;10;0.00;0.00;0;24.99;18.238;19.113;690408870;16;4.0663;-0.9980
1711620776.000;1;11859057152;1;1;90;1;0;10;0.00;0.00;0;24.99;18.238;19.113;690408870;17;4.0632;-1.0000
1711620783.000;1;11859057152;1;1;90;1;0;10;0.00;0.00;0;24.99;18.238;19.113;690408870;18;4.0583;-1.0000
1711620783.001;1;11859057152;1;1;90;1;0;10;0.00;0.00;0;24.99;18.238;19.113;690408870;19;4.0683;-0.3460
1711620783.003;1;11859057152;1;1;90;1;0;10;0.00;0.00;0;24.99;18.238;19.113;690408870;20;4.0749;-0.0360
1711620783.010;1;11859057152;1;1;90;1;0;10;0.00;0.00;0;24.99;18.238;19.113;690408870;21;4.0767;0.0010
1711620783.030;1;11859057152;1;1;90;1;0;10;0.00;0.00;0;24.99;18.238;19.113;690408870;22;4.0780;0.0040
1711620783.100;1;11859057152;1;1;90;1;0;10;0.00;0.00;0;24.99;18.238;19.113;690408870;23;4.0777;0.0000
1711620783.300;1;11859057152;1;1;90;1;0;10;0.00;0.00;0;24.99;18.238;19.113;690408870;24;4.0790;0.0020
1711620784.000;1;11859057152;1;1;90;1;0;10;0.00;0.00;0;24.99;18.238;19.113;690408870;25;4.0800;0.0050
1711620786.000;1;11859057152;1;1;90;1;0;10;0.00;0.00;0;24.99;18.238;19.113;690408870;26;4.0801;0.0010
1711620793.000;1;11859057152;1;1;90;1;0;10;0.00;0.00;0;24.99;18.238;19.113;690408870;27;4.0816;0.0010
1711620793.001;1;11859057152;1;1;90;1;0;10;0.00;0.00;0;24.99;18.238;19.113;690408870;28;4.0923;0.6700
1711620793.003;1;11859057152;1;1;90;1;0;10;0.00;0.00;0;24.99;18.238;19.113;690408870;29;4.0981;0.9740
1711620793.010;1;11859057152;1;1;90;1;0;10;0.00;0.00;0;24.99;18.238;19.113;690408870;30;4.1000;1.0010
1711620793.030;1;11859057152;1;1;90;1;0;10;0.00;0.00;0;24.99;18.238;19.113;690408870;31;4.1009;1.0020
1711620793.100;1;11859057152;1;1;90;1;0;10;0.00;0.00;0;24.99;18.238;19.113;690408870;32;4.1010;0.9970
1711620793.300;1;11859057152;1;1;90;1;0;10;0.00;0.00;0;24.99;18.238;19.113;690408870;33;4.1024;0.9970
1711620794.000;1;11859057152;1;1;90;1;0;10;0.00;0.00;0;24.99;18.238;19.113;690408870;34;4.1029;1.0010
1711620796.000;1;11859057152;1;1;90;1;0;10;0.00;0.00;0;24.99;18.238;19.113;690408870;35;4.1050;1.0010
1711620803.000;1;11859057152;1;1;90;1;0;10;0.00;0.00;0;24.99;18.238;19.113;690408870;36;4.1089;1.0010
1711620823.000;1;11859057152;1;1;90;1;0;10;0.00;0.00;0;24.99;18.238;19.113;690408870;37;4.1146;1.0000
1711620853.000;1;11859057152;1;1;90;1;0;10;0.00;0.00;0;24.99;18.238;19.113;690408870;38;4.1203;1.0020
1711620853.001;1;11859057152;1;1;90;1;0;10;0.00;0.00;0;24.99;18.238;19.113;690408870;39;4.0987;-0.3430
1711620853.003;1;11859057152;1;1;90;1;0;10;0.00;0.00;0;24.99;18.238;19.113;690408870;40;4.0875;-0.9150
1711620853.010;1;11859057152;1;1;90;1;0;10;0.00;0.00;0;24.99;18.238;19.113;690408870;41;4.0834;-1.0010
1711620853.030;1;11859057152;1;1;90;1;0;10;0.00;0.00;0;24.99;18.238;19.113;690408870;42;4.0820;-0.9980
1711620853.100;1;11859057152;1;1;90;1;0;10;0.00;0.00;0;24.99;18.238;19.113;690408870;43;4.0800;-1.0020
1711620853.300;1;11859057152;1;1;90;1;0;10;0.00;0.00;0;24.99;18.238;19.113;690408870;44;4.0794;-1.0010
1711620854.000;1;11859057152;1;1;90;1;0;10;0.00;0.00;0;24.99;18.238;19.113;690408870;45;4.0764;-0.9960
1711620856.000;1;11859057152;1;1;90;1;0;10;0.00;0.00;0;24.99;18.238;19.113;690408870;46;4.0728;-1.0020
1711620863.000;1;11859057152;1;1;90;1;0;10;0.00;0.00;0;24.99;18.238;19.113;690408870;47;4.0666;-0.9970
1711620883.000;1;11859057152;1;1;90;1;0;10;0.00;0.00;0;24.99;18.238;19.113;690408870;48;4.0579;-1.0000
1711620913.000;1;11859057152;1;1;90;1;0;10;0.00;0.00;0;24.99;18.238;19.113;690408870;49;4.0521;-0.9980
1711620913.001;1;11859057152;1;1;90;1;0;10;0.00;0.00;0;24.99;18.238;19.113;690408870;50;4.0623;-0.3440
1711620913.003;1;11859057152;1;1;90;1;0;10;0.00;0.00;0;24.99;18.238;19.113;690408870;51;4.0684;-0.0330
1711620913.010;1;11859057152;1;1;90;1;0;10;0.00;0.00;0;24.99;18.238;19.113;690408870;52;4.0707;0.0020
1711620913.030;1;11859057152;1;1;90;1;0;10;0.00;0.00;0;24.99;18.238;19.113;690408870;53;4.0711;-0.0040
1711620913.100;1;11859057152;1;1;90;1;0;10;0.00;0.00;0;24.99;18.238;19.113;690408870;54;4.0716;-0.0040
1711620913.300;1;11859057152;1;1;90;1;0;10;0.00;0.00;0;24.99;18.238;19.113;690408870;55;4.0722;0.0020
1711620914.000;1;11859057152;1;1;90;1;0;10;0.00;0.00;0;24.99;18.238;19.113;690408870;56;4.0735;-0.0030
1711620916.000;1;11859057152;1;1;90;1;0;10;0.00;0.00;0;24.99;18.238;19.113;690408870;57;4.0747;0.0030
1711620923.000;1;11859057152;1;1;90;1;0;10;0.00;0.00;0;24.99;18.238;19.113;690408870;58;4.0773;-0.0020
1711620943.000;1;11859057152;1;1;90;1;0;10;0.00;0.00;0;24.99;18.238;19.113;690408870;59;4.0798;0.0040
1711620973.000;1;11859057152;1;1;90;1;0;10;0.00;0.00;0;24.99;18.238;19.113;690408870;60;4.0804;-0.0040
1711641218.000;1;11864300544;0;0;90;1;0;10;0.00;0.00;0;1.53;29.747;41.924;692359441;0;4.0797;0.0010
1711641218.001;1;11864300544;0;0;90;1;0;10;0.00;0.00;0;1.53;29.747;41.924;692359441;1;4.0966;0.7970
1711641218.003;1;11864300544;0;0;90;1;0;10;0.00;0.00;0;1.53;29.747;41.924;692359441;2;4.1044;0.9760
1711641218.010;1;11864300544;0;0;90;1;0;10;0.00;0.00;0;1.53;29.747;41.924;692359441;3;4.1092;0.9930
1711641218.030;1;11864300544;0;0;90;1;0;10;0.00;0.00;0;1.53;29.747;41.924;692359441;4;4.1144;1.0020
1711641218.100;1;11864300544;0;0;90;1;0;10;0.00;0.00;0;1.53;29.747;41.924;692359441;5;4.1216;1.0000
1711641218.300;1;11864300544;0;0;90;1;0;10;0.00;0.00;0;1.53;29.747;41.924;692359441;6;4.1272;0.9920
1711641219.000;1;11864300544;0;0;90;1;0;10;0.00;0.00;0;1.53;29.747;41.924;692359441;7;4.1308;0.9950
1711641221.000;1;11864300544;0;0;90;1;0;10;0.00;0.00;0;1.53;29.747;41.924;692359441;8;4.1343;0.9990
1711641228.000;1;11864300544;0;0;90;1;0;10;0.00;0.00;0;1.53;29.747;41.924;692359441;9;4.1410;1.0030
1711641228.001;1;11864300544;0;0;90;1;0;10;0.00;0.00;0;1.53;29.747;41.924;692359441;10;4.1135;-0.3260
1711641228.003;1;11864300544;0;0;90;1;0;10;0.00;0.00;0;1.53;29.747;41.924;692359441;11;4.0942;-0.8910
1711641228.010;1;11864300544;0;0;90;1;0;10;0.00;0.00;0;1.53;29.747;41.924;692359441;12;4.0816;-0.9940
1711641228.030;1;11864300544;0;0;90;1;0;10;0.00;0.00;0;1.53;29.747;41.924;692359441;13;4.0719;-1.0000
1711641228.100;1;11864300544;0;0;90;1;0;10;0.00;0.00;0;1.53;29.747;41.924;692359441;14;4.0582;-0.9990
1711641228.300;1;11864300544;0;0;90;1;0;10;0.00;0.00;0;1.53;29.747;41.924;692359441;15;4.0456;-1.0050
1711641229.000;1;11864300544;0;0;90;1;0;10;0.00;0.00;0;1.53;29.747;41.924;692359441;16;4.0389;-0.9960
1711641231.000;1;11864300544;0;0;90;1;0;10;0.00;0.00;0;1.53;29.747;41.924;692359441;17;4.0332;-0.9950
1711641238.000;1;11864300544;0;0;90;1;0;10;0.00;0.00;0;1.53;29.747;41.924;692359441;18;4.0239;-1.0000
1711641238.001;1;11864300544;0;0;90;1;0;10;0.00;0.00;0;1.53;29.747;41.924;692359441;19;4.0374;-0.3550
1711641238.003;1;11864300544;0;0;90;1;0;10;0.00;0.00;0;1.53;29.747;41.924;692359441;20;4.0476;-0.0410
1711641238.010;1;11864300544;0;0;90;1;0;10;0.00;0.00;0;1.53;29.747;41.924;692359441;21;4.0544;0.0000
1711641238.030;1;11864300544;0;0;90;1;0;10;0.00;0.00;0;1.53;29.747;41.924;692359441;22;4.0586;0.0000
1711641238.100;1;11864300544;0;0;90;1;0;10;0.00;0.00;0;1.53;29.747;41.924;692359441;23;4.0657;0.0030
1711641238.300;1;11864300544;0;0;90;1;0;10;0.00;0.00;0;1.53;29.747;41.924;692359441;24;4.0719;0.0000
1711641239.000;1;11864300544;0;0;90;1;0;10;0.00;0.00;0;1.53;29.747;41.924;692359441;25;4.0742;0.0010
1711641241.000;1;11864300544;0;0;90;1;0;10;0.00;0.00;0;1.53;29.747;41.924;692359441;26;4.0759;-0.0040
1711641248.000;1;11864300544;0;0;90;1;0;10;0.00;0.00;0;1.53;29.747;41.924;692359441;27;4.0781;0.0040
1711641248.001;1;11864300544;0;0;90;1;0;10;0.00;0.00;0;1.53;29.747;41.924;692359441;28;4.0920;0.6700
1711641248.003;1;11864300544;0;0;90;1;0;10;0.00;0.00;0;1.53;29.747;41.924;692359441;29;4.1022;0.9660
1711641248.010;1;11864300544;0;0;90;1;0;10;0.00;0.00;0;1.53;29.747;41.924;692359441;30;4.1079;1.0000
1711641248.030;1;11864300544;0;0;90;1;0;10;0.00;0.00;0;1.53;29.747;41.924;692359441;31;4.1121;1.0000
1711641248.100;1;11864300544;0;0;90;1;0;10;0.00;0.00;0;1.53;29.747;41.924;692359441;32;4.1197;0.9990
1711641248.300;1;11864300544;0;0;90;1;0;10;0.00;0.00;0;1.53;29.747;41.924;692359441;33;4.1256;1.0010
1711641249.000;1;11864300544;0;0;90;1;0;10;0.00;0.00;0;1.53;29.747;41.924;692359441;34;4.1293;1.0010
1711641251.000;1;11864300544;0;0;90;1;0;10;0.00;0.00;0;1.53;29.747;41.924;692359441;35;4.1330;1.0060
1711641258.000;1;11864300544;0;0;90;1;0;10;0.00;0.00;0;1.53;29.747;41.924;692359441;36;4.1401;1.0020
1711641278.000;1;11864300544;0;0;90;1;0;10;0.00;0.00;0;1.53;29.747;41.924;692359441;37;4.1499;1.0000
1711641308.000;1;11864300544;0;0;90;1;0;10;0.00;0.00;0;1.53;29.747;41.924;692359441;38;4.1596;0.9990
1711641308.001;1;11864300544;0;0;90;1;0;10;0.00;0.00;0;1.53;29.747;41.924;692359441;39;4.1328;-0.3260
1711641308.003;1;11864300544;0;0;90;1;0;10;0.00;0.00;0;1.53;29.747;41.924;692359441;40;4.1129;-0.8940
1711641308.010;1;11864300544;0;0;90;1;0;10;0.00;0.00;0;1.53;29.747;41.924;692359441;41;4.1001;-0.9980
1711641308.030;1;11864300544;0;0;90;1;0;10;0.00;0.00;0;1.53;29.747;41.924;692359441;42;4.0912;-0.9920
1711641308.100;1;11864300544;0;0;90;1;0;10;0.00;0.00;0;1.53;29.747;41.924;692359441;43;4.0759;-1.0010
1711641308.300;1;11864300544;0;0;90;1;0;10;0.00;0.00;0;1.53;29.747;41.924;692359441;44;4.0632;-0.9970
1711641309.000;1;11864300544;0;0;90;1;0;10;0.00;0.00;0;1.53;29.747;41.924;692359441;45;4.0557;-1.0020
1711641311.000;1;11864300544;0;0;90;1;0;10;0.00;0.00;0;1.53;29.747;41.924;692359441;46;4.0493;-1.0020
1711641318.000;1;11864300544;0;0;90;1;0;10;0.00;0.00;0;1.53;29.747;41.924;692359441;47;4.0386;-0.9990
1711641338.000;1;11864300544;0;0;90;1;0;10;0.00;0.00;0;1.53;29.747;41.924;692359441;48;4.0228;-1.0050
1711641368.000;1;11864300544;0;0;90;1;0;10;0.00;0.00;0;1.53;29.747;41.924;692359441;49;4.0112;-1.0010
1711641368.001;1;11864300544;0;0;90;1;0;10;0.00;0.00;0;1.53;29.747;41.924;692359441;50;4.0250;-0.3490
1711641368.003;1;11864300544;0;0;90;1;0;10;0.00;0.00;0;1.53;29.747;41.924;692359441;51;4.0349;-0.0430
1711641368.010;1;11864300544;0;0;90;1;0;10;0.00;0.00;0;1.53;29.747;41.924;692359441;52;4.0408;-0.0060
1711641368.030;1;11864300544;0;0;90;1;0;10;0.00;0.00;0;1.53;29.747;41.924;692359441;53;4.0452;-0.0040
1711641368.100;1;11864300544;0;0;90;1;0;10;0.00;0.00;0;1.53;29.747;41.924;692359441;54;4.0528;-0.0010
1711641368.300;1;11864300544;0;0;90;1;0;10;0.00;0.00;0;1.53;29.747;41.924;692359441;55;4.0586;0.0000
1711641369.000;1;11864300544;0;0;90;1;0;10;0.00;0.00;0;1.53;29.747;41.924;692359441;56;4.0612;0.0010
1711641371.000;1;11864300544;0;0;90;1;0;10;0.00;0.00;0;1.53;29.747;41.924;692359441;57;4.0650;-0.0020
1711641378.000;1;11864300544;0;0;90;1;0;10;0.00;0.00;0;1.53;29.747;41.924;692359441;58;4.0686;0.0000
1711641398.000;1;11864300544;0;0;90;1;0;10;0.00;0.00;0;1.53;29.747;41.924;692359441;59;4.0737;-0.0070
1711641428.000;1;11864300544;0;0;90;1;0;10;0.00;0.00;0;1.53;29.747;41.924;692359441;60;4.0763;-0.0010
1711645660.000;1;11865441280;0;0;70;1;0;10;0.00;0.00;0;1.55;28.857;36.951;692783206;0;3.9463;0.0010
1711645660.001;1;11865441280;0;0;70;1;0;10;0.00;0.00;0;1.55;28.857;36.951;692783206;1;3.9630;0.8110
1711645660.003;1;11865441280;0;0;70;1;0;10;0.00;0.00;0;1.55;28.857;36.951;692783206;2;3.9701;0.9840
1711645660.010;1;11865441280;0;0;70;1;0;10;0.00;0.00;0;1.55;28.857;36.951;692783206;3;3.9751;0.9980
1711645660.030;1;11865441280;0;0;70;1;0;10;0.00;0.00;0;1.55;28.857;36.951;692783206;4;3.9791;1.0000
1711645660.100;1;11865441280;0;0;70;1;0;10;0.00;0.00;0;1.55;28.857;36.951;692783206;5;3.9832;1.0000
1711645660.300;1;11865441280;0;0;70;1;0;10;0.00;0.00;0;1.55;28.857;36.951;692783206;6;3.9852;0.9970
1711645661.000;1;11865441280;0;0;70;1;0;10;0.00;0.00;0;1.55;28.857;36.951;692783206;7;3.9877;0.9990
1711645663.000;1;11865441280;0;0;70;1;0;10;0.00;0.00;0;1.55;28.857;36.951;692783206;8;3.9917;0.9990
1711645670.000;1;11865441280;0;0;70;1;0;10;0.00;0.00;0;1.55;28.857;36.951;692783206;9;3.9995;0.9990
1711645670.001;1;11865441280;0;0;70;1;0;10;0.00;0.00;0;1.55;28.857;36.951;692783206;10;3.9727;-0.3280
1711645670.003;1;11865441280;0;0;70;1;0;10;0.00;0.00;0;1.55;28.857;36.951;692783206;11;3.9527;-0.9070
1711645670.010;1;11865441280;0;0;70;1;0;10;0.00;0.00;0;1.55;28.857;36.951;692783206;12;3.9416;-0.9960
1711645670.030;1;11865441280;0;0;70;1;0;10;0.00;0.00;0;1.55;28.857;36.951;692783206;13;3.9340;-0.9980
1711645670.100;1;11865441280;0;0;70;1;0;10;0.00;0.00;0;1.55;28.857;36.951;692783206;14;3.9259;-0.9970
1711645670.300;1;11865441280;0;0;70;1;0;10;0.00;0.00;0;1.55;28.857;36.951;692783206;15;3.9222;-0.9980
1711645671.000;1;11865441280;0;0;70;1;0;10;0.00;0.00;0;1.55;28.857;36.951;692783206;16;3.9175;-1.0000
1711645673.000;1;11865441280;0;0;70;1;0;10;0.00;0.00;0;1.55;28.857;36.951;692783206;17;3.9118;-0.9920
1711645680.000;1;11865441280;0;0;70;1;0;10;0.00;0.00;0;1.55;28.857;36.951;692783206;18;3.9002;-0.9990
1711645680.001;1;11865441280;0;0;70;1;0;10;0.00;0.00;0;1.55;28.857;36.951;692783206;19;3.9136;-0.3520
1711645680.003;1;11865441280;0;0;70;1;0;10;0.00;0.00;0;1.55;28.857;36.951;692783206;20;3.9233;-0.0420
1711645680.010;1;11865441280;0;0;70;1;0;10;0.00;0.00;0;1.55;28.857;36.951;692783206;21;3.9293;-0.0030
1711645680.030;1;11865441280;0;0;70;1;0;10;0.00;0.00;0;1.55;28.857;36.951;692783206;22;3.9332;0.0020
1711645680.100;1;11865441280;0;0;70;1;0;10;0.00;0.00;0;1.55;28.857;36.951;692783206;23;3.9371;0.0030
1711645680.300;1;11865441280;0;0;70;1;0;10;0.00;0.00;0;1.55;28.857;36.951;692783206;24;3.9389;-0.0010
1711645681.000;1;11865441280;0;0;70;1;0;10;0.00;0.00;0;1.55;28.857;36.951;692783206;25;3.9407;0.0020
1711645683.000;1;11865441280;0;0;70;1;0;10;0.00;0.00;0;1.55;28.857;36.951;692783206;26;3.9425;0.0000
1711645690.000;1;11865441280;0;0;70;1;0;10;0.00;0.00;0;1.55;28.857;36.951;692783206;27;3.9448;0.0040
1711645690.001;1;11865441280;0;0;70;1;0;10;0.00;0.00;0;1.55;28.857;36.951;692783206;28;3.9584;0.6780
1711645690.003;1;11865441280;0;0;70;1;0;10;0.00;0.00;0;1.55;28.857;36.951;692783206;29;3.9675;0.9670
1711645690.010;1;11865441280;0;0;70;1;0;10;0.00;0.00;0;1.55;28.857;36.951;692783206;30;3.9733;0.9960
1711645690.030;1;11865441280;0;0;70;1;0;10;0.00;0.00;0;1.55;28.857;36.951;692783206;31;3.9771;0.9990
1711645690.100;1;11865441280;0;0;70;1;0;10;0.00;0.00;0;1.55;28.857;36.951;692783206;32;3.9817;1.0020
1711645690.300;1;11865441280;0;0;70;1;0;10;0.00;0.00;0;1.55;28.857;36.951;692783206;33;3.9836;1.0030
1711645691.000;1;11865441280;0;0;70;1;0;10;0.00;0.00;0;1.55;28.857;36.951;692783206;34;3.9856;0.9950
1711645693.000;1;11865441280;0;0;70;1;0;10;0.00;0.00;0;1.55;28.857;36.951;692783206;35;3.9906;0.9970
1711645700.000;1;11865441280;0;0;70;1;0;10;0.00;0.00;0;1.55;28.857;36.951;692783206;36;3.9981;1.0020
1711645720.000;1;11865441280;0;0;70;1;0;10;0.00;0.00;0;1.55;28.857;36.951;692783206;37;4.0101;0.9980
1711645750.000;1;11865441280;0;0;70;1;0;10;0.00;0.00;0;1.55;28.857;36.951;692783206;38;4.0205;0.9970
1711645750.001;1;11865441280;0;0;70;1;0;10;0.00;0.00;0;1.55;28.857;36.951;692783206;39;3.9937;-0.3230
1711645750.003;1;11865441280;0;0;70;1;0;10;0.00;0.00;0;1.55;28.857;36.951;692783206;40;3.9746;-0.8940
1711645750.010;1;11865441280;0;0;70;1;0;10;0.00;0.00;0;1.55;28.857;36.951;692783206;41;3.9626;-0.9940
1711645750.030;1;11865441280;0;0;70;1;0;10;0.00;0.00;0;1.55;28.857;36.951;692783206;42;3.9548;-0.9960
1711645750.100;1;11865441280;0;0;70;1;0;10;0.00;0.00;0;1.55;28.857;36.951;692783206;43;3.9468;-1.0000
1711645750.300;1;11865441280;0;0;70;1;0;10;0.00;0.00;0;1.55;28.857;36.951;692783206;44;3.9429;-0.9990
1711645751.000;1;11865441280;0;0;70;1;0;10;0.00;0.00;0;1.55;28.857;36.951;692783206;45;3.9391;-0.9980
1711645753.000;1;11865441280;0;0;70;1;0;10;0.00;0.00;0;1.55;28.857;36.951;692783206;46;3.9326;-1.0020
1711645760.000;1;11865441280;0;0;70;1;0;10;0.00;0.00;0;1.55;28.857;36.951;692783206;47;3.9208;-1.0040
1711645780.000;1;11865441280;0;0;70;1;0;10;0.00;0.00;0;1.55;28.857;36.951;692783206;48;3.9015;-1.0020
1711645810.000;1;11865441280;0;0;70;1;0;10;0.00;0.00;0;1.55;28.857;36.951;692783206;49;3.8840;-1.0000
1711645810.001;1;11865441280;0;0;70;1;0;10;0.00;0.00;0;1.55;28.857;36.951;692783206;50;3.8969;-0.3470
1711645810.003;1;11865441280;0;0;70;1;0;10;0.00;0.00;0;1.55;28.857;36.951;692783206;51;3.9067;-0.0450
1711645810.010;1;11865441280;0;0;70;1;0;10;0.00;0.00;0;1.55;28.857;36.951;692783206;52;3.9124;0.0010
1711645810.030;1;11865441280;0;0;70;1;0;10;0.00;0.00;0;1.55;28.857;36.951;692783206;53;3.9158;-0.0020
1711645810.100;1;11865441280;0;0;70;1;0;10;0.00;0.00;0;1.55;28.857;36.951;692783206;54;3.9203;-0.0010
1711645810.300;1;11865441280;0;0;70;1;0;10;0.00;0.00;0;1.55;28.857;36.951;692783206;55;3.9221;0.0020
1711645811.000;1;11865441280;0;0;70;1;0;10;0.00;0.00;0;1.55;28.857;36.951;692783206;56;3.9246;0.0000
1711645813.000;1;11865441280;0;0;70;1;0;10;0.00;0.00;0;1.55;28.857;36.951;692783206;57;3.9276;0.0010
1711645820.000;1;11865441280;0;0;70;1;0;10;0.00;0.00;0;1.55;28.857;36.951;692783206;58;3.9318;-0.0040
1711645840.000;1;11865441280;0;0;70;1;0;10;0.00;0.00;0;1.55;28.857;36.951;692783206;59;3.9382;0.0000
1711645870.000;1;11865441280;0;0;70;1;0;10;0.00;0.00;0;1.55;28.857;36.951;692783206;60;3.9422;0.0000
1711650473.000;1;11866676736;0;0;50;1;0;10;0.00;0.00;0;1.54;29.031;35.504;693242172;0;3.7450;0.0000
1711650473.001;1;11866676736;0;0;50;1;0;10;0.00;0.00;0;1.54;29.031;35.504;693242172;1;3.7618;0.7990
1711650473.003;1;11866676736;0;0;50;1;0;10;0.00;0.00;0;1.54;29.031;35.504;693242172;2;3.7687;0.9820
1711650473.010;1;11866676736;0;0;50;1;0;10;0.00;0.00;0;1.54;29.031;35.504;693242172;3;3.7741;1.0030
1711650473.030;1;11866676736;0;0;50;1;0;10;0.00;0.00;0;1.54;29.031;35.504;693242172;4;3.7771;0.9960
1711650473.100;1;11866676736;0;0;50;1;0;10;0.00;0.00;0;1.54;29.031;35.504;693242172;5;3.7806;1.0020
1711650473.300;1;11866676736;0;0;50;1;0;10;0.00;0.00;0;1.54;29.031;35.504;693242172;6;3.7822;1.0020
1711650474.000;1;11866676736;0;0;50;1;0;10;0.00;0.00;0;1.54;29.031;35.504;693242172;7;3.7844;1.0010
1711650476.000;1;11866676736;0;0;50;1;0;10;0.00;0.00;0;1.54;29.031;35.504;693242172;8;3.7877;1.0030
1711650483.000;1;11866676736;0;0;50;1;0;10;0.00;0.00;0;1.54;29.031;35.504;693242172;9;3.7939;0.9970
1711650483.001;1;11866676736;0;0;50;1;0;10;0.00;0.00;0;1.54;29.031;35.504;693242172;10;3.7685;-0.3190
1711650483.003;1;11866676736;0;0;50;1;0;10;0.00;0.00;0;1.54;29.031;35.504;693242172;11;3.7483;-0.9050
1711650483.010;1;11866676736;0;0;50;1;0;10;0.00;0.00;0;1.54;29.031;35.504;693242172;12;3.7366;-0.9940
1711650483.030;1;11866676736;0;0;50;1;0;10;0.00;0.00;0;1.54;29.031;35.504;693242172;13;3.7293;-0.9970
1711650483.100;1;11866676736;0;0;50;1;0;10;0.00;0.00;0;1.54;29.031;35.504;693242172;14;3.7236;-0.9980
1711650483.300;1;11866676736;0;0;50;1;0;10;0.00;0.00;0;1.54;29.031;35.504;693242172;15;3.7193;-1.0040
1711650484.000;1;11866676736;0;0;50;1;0;10;0.00;0.00;0;1.54;29.031;35.504;693242172;16;3.7165;-1.0020
1711650486.000;1;11866676736;0;0;50;1;0;10;0.00;0.00;0;1.54;29.031;35.504;693242172;17;3.7110;-1.0030
1711650493.000;1;11866676736;0;0;50;1;0;10;0.00;0.00;0;1.54;29.031;35.504;693242172;18;3.7017;-0.9980
1711650493.001;1;11866676736;0;0;50;1;0;10;0.00;0.00;0;1.54;29.031;35.504;693242172;19;3.7152;-0.3470
1711650493.003;1;11866676736;0;0;50;1;0;10;0.00;0.00;0;1.54;29.031;35.504;693242172;20;3.7248;-0.0400
1711650493.010;1;11866676736;0;0;50;1;0;10;0.00;0.00;0;1.54;29.031;35.504;693242172;21;3.7312;0.0010
1711650493.030;1;11866676736;0;0;50;1;0;10;0.00;0.00;0;1.54;29.031;35.504;693242172;22;3.7343;0.0000
1711650493.100;1;11866676736;0;0;50;1;0;10;0.00;0.00;0;1.54;29.031;35.504;693242172;23;3.7378;0.0060
1711650493.300;1;11866676736;0;0;50;1;0;10;0.00;0.00;0;1.54;29.031;35.504;693242172;24;3.7391;-0.0010
