Repository: ShafayethJamil/Battery-Diagnostic-Using-LGN

# LGN Battery Diagnostics from Pulse Relaxation (HPPC)

Code and result files for the paper *"Lie Generator Networks Extract
EIS-Grade Battery Diagnostics from Pulse Relaxation Data"* (S. Jamil,
R. Kapadia). Preprint: [https://arxiv.org/abs/2605.15351].

Lie Generator Networks (LGN) extract electrochemical time constants from
~60 seconds of post-pulse voltage relaxation and reconstruct impedance-grade
diagnostics without dedicated EIS hardware. This repository contains the
reference implementation and the result files behind the paper's figures.

File: cell_plsv2_P001_1_S01_C10.csv (part 43 of 45)
timestamp_s;timestamp_origin;sd_block_id;cyc_charged;is_rt;soc_nom;age_type;age_temp;age_soc;age_chg_rate;age_dischg_rate;age_profile;t_avg_degC;r_ref_10ms_mOhm;r_ref_1s_mOhm;uptime_ticks;seq_nr;v_raw_V;i_raw_A
1711650494.000;1;11866676736;0;0;50;1;0;10;0.00;0.00;0;1.54;29.031;35.504;693242172;25;3.7402;-0.0010
1711650496.000;1;11866676736;0;0;50;1;0;10;0.00;0.00;0;1.54;29.031;35.504;693242172;26;3.7417;-0.0010
1711650503.000;1;11866676736;0;0;50;1;0;10;0.00;0.00;0;1.54;29.031;35.504;693242172;27;3.7433;-0.0030
1711650503.001;1;11866676736;0;0;50;1;0;10;0.00;0.00;0;1.54;29.031;35.504;693242172;28;3.7566;0.6710
1711650503.003;1;11866676736;0;0;50;1;0;10;0.00;0.00;0;1.54;29.031;35.504;693242172;29;3.7669;0.9740
1711650503.010;1;11866676736;0;0;50;1;0;10;0.00;0.00;0;1.54;29.031;35.504;693242172;30;3.7719;0.9990
1711650503.030;1;11866676736;0;0;50;1;0;10;0.00;0.00;0;1.54;29.031;35.504;693242172;31;3.7758;0.9990
1711650503.100;1;11866676736;0;0;50;1;0;10;0.00;0.00;0;1.54;29.031;35.504;693242172;32;3.7786;1.0010
1711650503.300;1;11866676736;0;0;50;1;0;10;0.00;0.00;0;1.54;29.031;35.504;693242172;33;3.7803;1.0010
1711650504.000;1;11866676736;0;0;50;1;0;10;0.00;0.00;0;1.54;29.031;35.504;693242172;34;3.7823;0.9990
1711650506.000;1;11866676736;0;0;50;1;0;10;0.00;0.00;0;1.54;29.031;35.504;693242172;35;3.7866;1.0050
1711650513.000;1;11866676736;0;0;50;1;0;10;0.00;0.00;0;1.54;29.031;35.504;693242172;36;3.7930;0.9960
1711650533.000;1;11866676736;0;0;50;1;0;10;0.00;0.00;0;1.54;29.031;35.504;693242172;37;3.8052;1.0000
1711650563.000;1;11866676736;0;0;50;1;0;10;0.00;0.00;0;1.54;29.031;35.504;693242172;38;3.8147;0.9960
1711650563.001;1;11866676736;0;0;50;1;0;10;0.00;0.00;0;1.54;29.031;35.504;693242172;39;3.7884;-0.3220
1711650563.003;1;11866676736;0;0;50;1;0;10;0.00;0.00;0;1.54;29.031;35.504;693242172;40;3.7695;-0.9110
1711650563.010;1;11866676736;0;0;50;1;0;10;0.00;0.00;0;1.54;29.031;35.504;693242172;41;3.7581;-0.9910
1711650563.030;1;11866676736;0;0;50;1;0;10;0.00;0.00;0;1.54;29.031;35.504;693242172;42;3.7497;-1.0040
1711650563.100;1;11866676736;0;0;50;1;0;10;0.00;0.00;0;1.54;29.031;35.504;693242172;43;3.7440;-0.9970
1711650563.300;1;11866676736;0;0;50;1;0;10;0.00;0.00;0;1.54;29.031;35.504;693242172;44;3.7408;-1.0030
1711650564.000;1;11866676736;0;0;50;1;0;10;0.00;0.00;0;1.54;29.031;35.504;693242172;45;3.7368;-0.9980
1711650566.000;1;11866676736;0;0;50;1;0;10;0.00;0.00;0;1.54;29.031;35.504;693242172;46;3.7308;-0.9970
1711650573.000;1;11866676736;0;0;50;1;0;10;0.00;0.00;0;1.54;29.031;35.504;693242172;47;3.7197;-0.9940
1711650593.000;1;11866676736;0;0;50;1;0;10;0.00;0.00;0;1.54;29.031;35.504;693242172;48;3.7018;-1.0030
1711650623.000;1;11866676736;0;0;50;1;0;10;0.00;0.00;0;1.54;29.031;35.504;693242172;49;3.6869;-1.0050
1711650623.001;1;11866676736;0;0;50;1;0;10;0.00;0.00;0;1.54;29.031;35.504;693242172;50;3.7003;-0.3470
1711650623.003;1;11866676736;0;0;50;1;0;10;0.00;0.00;0;1.54;29.031;35.504;693242172;51;3.7099;-0.0480
1711650623.010;1;11866676736;0;0;50;1;0;10;0.00;0.00;0;1.54;29.031;35.504;693242172;52;3.7158;-0.0010
1711650623.030;1;11866676736;0;0;50;1;0;10;0.00;0.00;0;1.54;29.031;35.504;693242172;53;3.7195;-0.0030
1711650623.100;1;11866676736;0;0;50;1;0;10;0.00;0.00;0;1.54;29.031;35.504;693242172;54;3.7220;-0.0030
1711650623.300;1;11866676736;0;0;50;1;0;10;0.00;0.00;0;1.54;29.031;35.504;693242172;55;3.7242;0.0030
1711650624.000;1;11866676736;0;0;50;1;0;10;0.00;0.00;0;1.54;29.031;35.504;693242172;56;3.7259;-0.0020
1711650626.000;1;11866676736;0;0;50;1;0;10;0.00;0.00;0;1.54;29.031;35.504;693242172;57;3.7281;-0.0020
1711650633.000;1;11866676736;0;0;50;1;0;10;0.00;0.00;0;1.54;29.031;35.504;693242172;58;3.7321;0.0010
1711650653.000;1;11866676736;0;0;50;1;0;10;0.00;0.00;0;1.54;29.031;35.504;693242172;59;3.7375;0.0020
1711650683.000;1;11866676736;0;0;50;1;0;10;0.00;0.00;0;1.54;29.031;35.504;693242172;60;3.7405;-0.0010
1711656327.000;1;11868178944;0;0;30;1;0;10;0.00;0.00;0;1.55;28.630;35.387;693800562;0;3.5903;0.0010
1711656327.001;1;11868178944;0;0;30;1;0;10;0.00;0.00;0;1.55;28.630;35.387;693800562;1;3.6062;0.7970
1711656327.003;1;11868178944;0;0;30;1;0;10;0.00;0.00;0;1.55;28.630;35.387;693800562;2;3.6138;0.9830
1711656327.010;1;11868178944;0;0;30;1;0;10;0.00;0.00;0;1.55;28.630;35.387;693800562;3;3.6190;1.0010
1711656327.030;1;11868178944;0;0;30;1;0;10;0.00;0.00;0;1.55;28.630;35.387;693800562;4;3.6229;1.0010
1711656327.100;1;11868178944;0;0;30;1;0;10;0.00;0.00;0;1.55;28.630;35.387;693800562;5;3.6258;1.0040
1711656327.300;1;11868178944;0;0;30;1;0;10;0.00;0.00;0;1.55;28.630;35.387;693800562;6;3.6271;1.0010
1711656328.000;1;11868178944;0;0;30;1;0;10;0.00;0.00;0;1.55;28.630;35.387;693800562;7;3.6299;1.0010
1711656330.000;1;11868178944;0;0;30;1;0;10;0.00;0.00;0;1.55;28.630;35.387;693800562;8;3.6329;1.0010
1711656337.000;1;11868178944;0;0;30;1;0;10;0.00;0.00;0;1.55;28.630;35.387;693800562;9;3.6382;0.9980
1711656337.001;1;11868178944;0;0;30;1;0;10;0.00;0.00;0;1.55;28.630;35.387;693800562;10;3.6124;-0.3130
1711656337.003;1;11868178944;0;0;30;1;0;10;0.00;0.00;0;1.55;28.630;35.387;693800562;11;3.5928;-0.9150
1711656337.010;1;11868178944;0;0;30;1;0;10;0.00;0.00;0;1.55;28.630;35.387;693800562;12;3.5808;-0.9990
1711656337.030;1;11868178944;0;0;30;1;0;10;0.00;0.00;0;1.55;28.630;35.387;693800562;13;3.5727;-1.0020
1711656337.100;1;11868178944;0;0;30;1;0;10;0.00;0.00;0;1.55;28.630;35.387;693800562;14;3.5666;-0.9980
1711656337.300;1;11868178944;0;0;30;1;0;10;0.00;0.00;0;1.55;28.630;35.387;693800562;15;3.5629;-1.0010
1711656338.000;1;11868178944;0;0;30;1;0;10;0.00;0.00;0;1.55;28.630;35.387;693800562;16;3.5595;-1.0060
1711656340.000;1;11868178944;0;0;30;1;0;10;0.00;0.00;0;1.55;28.630;35.387;693800562;17;3.5546;-1.0050
1711656347.000;1;11868178944;0;0;30;1;0;10;0.00;0.00;0;1.55;28.630;35.387;693800562;18;3.5466;-0.9980
1711656347.001;1;11868178944;0;0;30;1;0;10;0.00;0.00;0;1.55;28.630;35.387;693800562;19;3.5593;-0.3490
1711656347.003;1;11868178944;0;0;30;1;0;10;0.00;0.00;0;1.55;28.630;35.387;693800562;20;3.5695;-0.0450
1711656347.010;1;11868178944;0;0;30;1;0;10;0.00;0.00;0;1.55;28.630;35.387;693800562;21;3.5750;-0.0060
1711656347.030;1;11868178944;0;0;30;1;0;10;0.00;0.00;0;1.55;28.630;35.387;693800562;22;3.5792;0.0010
1711656347.100;1;11868178944;0;0;30;1;0;10;0.00;0.00;0;1.55;28.630;35.387;693800562;23;3.5825;0.0030
1711656347.300;1;11868178944;0;0;30;1;0;10;0.00;0.00;0;1.55;28.630;35.387;693800562;24;3.5842;-0.0010
1711656348.000;1;11868178944;0;0;30;1;0;10;0.00;0.00;0;1.55;28.630;35.387;693800562;25;3.5855;0.0040
1711656350.000;1;11868178944;0;0;30;1;0;10;0.00;0.00;0;1.55;28.630;35.387;693800562;26;3.5867;0.0020
1711656357.000;1;11868178944;0;0;30;1;0;10;0.00;0.00;0;1.55;28.630;35.387;693800562;27;3.5886;0.0000
1711656357.001;1;11868178944;0;0;30;1;0;10;0.00;0.00;0;1.55;28.630;35.387;693800562;28;3.6020;0.6680
1711656357.003;1;11868178944;0;0;30;1;0;10;0.00;0.00;0;1.55;28.630;35.387;693800562;29;3.6120;0.9730
1711656357.010;1;11868178944;0;0;30;1;0;10;0.00;0.00;0;1.55;28.630;35.387;693800562;30;3.6174;0.9960
1711656357.030;1;11868178944;0;0;30;1;0;10;0.00;0.00;0;1.55;28.630;35.387;693800562;31;3.6216;0.9970
1711656357.100;1;11868178944;0;0;30;1;0;10;0.00;0.00;0;1.55;28.630;35.387;693800562;32;3.6249;1.0020
1711656357.300;1;11868178944;0;0;30;1;0;10;0.00;0.00;0;1.55;28.630;35.387;693800562;33;3.6261;0.9970
1711656358.000;1;11868178944;0;0;30;1;0;10;0.00;0.00;0;1.55;28.630;35.387;693800562;34;3.6278;1.0040
1711656360.000;1;11868178944;0;0;30;1;0;10;0.00;0.00;0;1.55;28.630;35.387;693800562;35;3.6317;1.0000
1711656367.000;1;11868178944;0;0;30;1;0;10;0.00;0.00;0;1.55;28.630;35.387;693800562;36;3.6378;1.0050
1711656387.000;1;11868178944;0;0;30;1;0;10;0.00;0.00;0;1.55;28.630;35.387;693800562;37;3.6488;1.0000
1711656417.000;1;11868178944;0;0;30;1;0;10;0.00;0.00;0;1.55;28.630;35.387;693800562;38;3.6592;0.9990
1711656417.001;1;11868178944;0;0;30;1;0;10;0.00;0.00;0;1.55;28.630;35.387;693800562;39;3.6334;-0.3150
1711656417.003;1;11868178944;0;0;30;1;0;10;0.00;0.00;0;1.55;28.630;35.387;693800562;40;3.6135;-0.9090
1711656417.010;1;11868178944;0;0;30;1;0;10;0.00;0.00;0;1.55;28.630;35.387;693800562;41;3.6015;-0.9920
1711656417.030;1;11868178944;0;0;30;1;0;10;0.00;0.00;0;1.55;28.630;35.387;693800562;42;3.5938;-0.9990
1711656417.100;1;11868178944;0;0;30;1;0;10;0.00;0.00;0;1.55;28.630;35.387;693800562;43;3.5883;-0.9950
1711656417.300;1;11868178944;0;0;30;1;0;10;0.00;0.00;0;1.55;28.630;35.387;693800562;44;3.5847;-0.9970
1711656418.000;1;11868178944;0;0;30;1;0;10;0.00;0.00;0;1.55;28.630;35.387;693800562;45;3.5809;-1.0010
1711656420.000;1;11868178944;0;0;30;1;0;10;0.00;0.00;0;1.55;28.630;35.387;693800562;46;3.5753;-0.9990
1711656427.000;1;11868178944;0;0;30;1;0;10;0.00;0.00;0;1.55;28.630;35.387;693800562;47;3.5650;-1.0030
1711656447.000;1;11868178944;0;0;30;1;0;10;0.00;0.00;0;1.55;28.630;35.387;693800562;48;3.5482;-0.9960
1711656477.000;1;11868178944;0;0;30;1;0;10;0.00;0.00;0;1.55;28.630;35.387;693800562;49;3.5333;-0.9990
1711656477.001;1;11868178944;0;0;30;1;0;10;0.00;0.00;0;1.55;28.630;35.387;693800562;50;3.5466;-0.3440
1711656477.003;1;11868178944;0;0;30;1;0;10;0.00;0.00;0;1.55;28.630;35.387;693800562;51;3.5561;-0.0450
1711656477.010;1;11868178944;0;0;30;1;0;10;0.00;0.00;0;1.55;28.630;35.387;693800562;52;3.5618;-0.0030
1711656477.030;1;11868178944;0;0;30;1;0;10;0.00;0.00;0;1.55;28.630;35.387;693800562;53;3.5655;-0.0030
1711656477.100;1;11868178944;0;0;30;1;0;10;0.00;0.00;0;1.55;28.630;35.387;693800562;54;3.5690;0.0000
1711656477.300;1;11868178944;0;0;30;1;0;10;0.00;0.00;0;1.55;28.630;35.387;693800562;55;3.5707;0.0000
1711656478.000;1;11868178944;0;0;30;1;0;10;0.00;0.00;0;1.55;28.630;35.387;693800562;56;3.5728;0.0010
1711656480.000;1;11868178944;0;0;30;1;0;10;0.00;0.00;0;1.55;28.630;35.387;693800562;57;3.5745;-0.0020
1711656487.000;1;11868178944;0;0;30;1;0;10;0.00;0.00;0;1.55;28.630;35.387;693800562;58;3.5789;-0.0050
1711656507.000;1;11868178944;0;0;30;1;0;10;0.00;0.00;0;1.55;28.630;35.387;693800562;59;3.5834;0.0000
1711656537.000;1;11868178944;0;0;30;1;0;10;0.00;0.00;0;1.55;28.630;35.387;693800562;60;3.5857;0.0000
1711660616.000;1;11869280256;0;0;10;1;0;10;0.00;0.00;0;1.57;31.377;45.433;694209548;0;3.2903;0.0000
1711660616.001;1;11869280256;0;0;10;1;0;10;0.00;0.00;0;1.57;31.377;45.433;694209548;1;3.3072;0.7940
1711660616.003;1;11869280256;0;0;10;1;0;10;0.00;0.00;0;1.57;31.377;45.433;694209548;2;3.3153;0.9800
1711660616.010;1;11869280256;0;0;10;1;0;10;0.00;0.00;0;1.57;31.377;45.433;694209548;3;3.3217;1.0000
1711660616.030;1;11869280256;0;0;10;1;0;10;0.00;0.00;0;1.57;31.377;45.433;694209548;4;3.3267;0.9960
1711660616.100;1;11869280256;0;0;10;1;0;10;0.00;0.00;0;1.57;31.377;45.433;694209548;5;3.3356;0.9960
1711660616.300;1;11869280256;0;0;10;1;0;10;0.00;0.00;0;1.57;31.377;45.433;694209548;6;3.3460;0.9980
1711660617.000;1;11869280256;0;0;10;1;0;10;0.00;0.00;0;1.57;31.377;45.433;694209548;7;3.3532;1.0000
1711660619.000;1;11869280256;0;0;10;1;0;10;0.00;0.00;0;1.57;31.377;45.433;694209548;8;3.3585;1.0000
1711660626.000;1;11869280256;0;0;10;1;0;10;0.00;0.00;0;1.57;31.377;45.433;694209548;9;3.3706;0.9990
1711660626.001;1;11869280256;0;0;10;1;0;10;0.00;0.00;0;1.57;31.377;45.433;694209548;10;3.3442;-0.3030
1711660626.003;1;11869280256;0;0;10;1;0;10;0.00;0.00;0;1.57;31.377;45.433;694209548;11;3.3238;-0.9170
1711660626.010;1;11869280256;0;0;10;1;0;10;0.00;0.00;0;1.57;31.377;45.433;694209548;12;3.3097;-0.9990
1711660626.030;1;11869280256;0;0;10;1;0;10;0.00;0.00;0;1.57;31.377;45.433;694209548;13;3.2995;-0.9930
1711660626.100;1;11869280256;0;0;10;1;0;10;0.00;0.00;0;1.57;31.377;45.433;694209548;14;3.2831;-0.9950
1711660626.300;1;11869280256;0;0;10;1;0;10;0.00;0.00;0;1.57;31.377;45.433;694209548;15;3.2637;-1.0040
1711660627.000;1;11869280256;0;0;10;1;0;10;0.00;0.00;0;1.57;31.377;45.433;694209548;16;3.2471;-1.0020
1711660629.000;1;11869280256;0;0;10;1;0;10;0.00;0.00;0;1.57;31.377;45.433;694209548;17;3.2347;-0.9990
1711660636.000;1;11869280256;0;0;10;1;0;10;0.00;0.00;0;1.57;31.377;45.433;694209548;18;3.2136;-0.9980
1711660636.001;1;11869280256;0;0;10;1;0;10;0.00;0.00;0;1.57;31.377;45.433;694209548;19;3.2273;-0.3390
1711660636.003;1;11869280256;0;0;10;1;0;10;0.00;0.00;0;1.57;31.377;45.433;694209548;20;3.2368;-0.0520
1711660636.010;1;11869280256;0;0;10;1;0;10;0.00;0.00;0;1.57;31.377;45.433;694209548;21;3.2438;-0.0010
1711660636.030;1;11869280256;0;0;10;1;0;10;0.00;0.00;0;1.57;31.377;45.433;694209548;22;3.2493;-0.0030
1711660636.100;1;11869280256;0;0;10;1;0;10;0.00;0.00;0;1.57;31.377;45.433;694209548;23;3.2591;0.0020
1711660636.300;1;11869280256;0;0;10;1;0;10;0.00;0.00;0;1.57;31.377;45.433;694209548;24;3.2720;0.0000
1711660637.000;1;11869280256;0;0;10;1;0;10;0.00;0.00;0;1.57;31.377;45.433;694209548;25;3.2824;0.0010
1711660639.000;1;11869280256;0;0;10;1;0;10;0.00;0.00;0;1.57;31.377;45.433;694209548;26;3.2864;0.0000
1711660646.000;1;11869280256;0;0;10;1;0;10;0.00;0.00;0;1.57;31.377;45.433;694209548;27;3.2890;0.0000
1711660646.001;1;11869280256;0;0;10;1;0;10;0.00;0.00;0;1.57;31.377;45.433;694209548;28;3.3028;0.6620
1711660646.003;1;11869280256;0;0;10;1;0;10;0.00;0.00;0;1.57;31.377;45.433;694209548;29;3.3133;0.9740
1711660646.010;1;11869280256;0;0;10;1;0;10;0.00;0.00;0;1.57;31.377;45.433;694209548;30;3.3197;0.9960
1711660646.030;1;11869280256;0;0;10;1;0;10;0.00;0.00;0;1.57;31.377;45.433;694209548;31;3.3254;0.9990
1711660646.100;1;11869280256;0;0;10;1;0;10;0.00;0.00;0;1.57;31.377;45.433;694209548;32;3.3339;0.9990
1711660646.300;1;11869280256;0;0;10;1;0;10;0.00;0.00;0;1.57;31.377;45.433;694209548;33;3.3444;0.9990
1711660647.000;1;11869280256;0;0;10;1;0;10;0.00;0.00;0;1.57;31.377;45.433;694209548;34;3.3519;1.0060
1711660649.000;1;11869280256;0;0;10;1;0;10;0.00;0.00;0;1.57;31.377;45.433;694209548;35;3.3576;1.0000
1711660656.000;1;11869280256;0;0;10;1;0;10;0.00;0.00;0;1.57;31.377;45.433;694209548;36;3.3701;1.0020
1711660676.000;1;11869280256;0;0;10;1;0;10;0.00;0.00;0;1.57;31.377;45.433;694209548;37;3.3954;1.0070
1711660706.000;1;11869280256;0;0;10;1;0;10;0.00;0.00;0;1.57;31.377;45.433;694209548;38;3.4231;0.9970
1711660706.001;1;11869280256;0;0;10;1;0;10;0.00;0.00;0;1.57;31.377;45.433;694209548;39;3.3964;-0.3010
1711660706.003;1;11869280256;0;0;10;1;0;10;0.00;0.00;0;1.57;31.377;45.433;694209548;40;3.3762;-0.9230
1711660706.010;1;11869280256;0;0;10;1;0;10;0.00;0.00;0;1.57;31.377;45.433;694209548;41;3.3624;-1.0010
1711660706.030;1;11869280256;0;0;10;1;0;10;0.00;0.00;0;1.57;31.377;45.433;694209548;42;3.3519;-0.9960
1711660706.100;1;11869280256;0;0;10;1;0;10;0.00;0.00;0;1.57;31.377;45.433;694209548;43;3.3361;-0.9990
1711660706.300;1;11869280256;0;0;10;1;0;10;0.00;0.00;0;1.57;31.377;45.433;694209548;44;3.3200;-1.0020
1711660707.000;1;11869280256;0;0;10;1;0;10;0.00;0.00;0;1.57;31.377;45.433;694209548;45;3.3074;-0.9970
1711660709.000;1;11869280256;0;0;10;1;0;10;0.00;0.00;0;1.57;31.377;45.433;694209548;46;3.2955;-1.0010
1711660716.000;1;11869280256;0;0;10;1;0;10;0.00;0.00;0;1.57;31.377;45.433;694209548;47;3.2748;-1.0020
1711660736.000;1;11869280256;0;0;10;1;0;10;0.00;0.00;0;1.57;31.377;45.433;694209548;48;3.2357;-1.0030
1711660766.000;1;11869280256;0;0;10;1;0;10;0.00;0.00;0;1.57;31.377;45.433;694209548;49;3.1909;-0.9990
1711660766.001;1;11869280256;0;0;10;1;0;10;0.00;0.00;0;1.57;31.377;45.433;694209548;50;3.2046;-0.3430
1711660766.003;1;11869280256;0;0;10;1;0;10;0.00;0.00;0;1.57;31.377;45.433;694209548;51;3.2147;-0.0500
1711660766.010;1;11869280256;0;0;10;1;0;10;0.00;0.00;0;1.57;31.377;45.433;694209548;52;3.2218;-0.0020
1711660766.030;1;11869280256;0;0;10;1;0;10;0.00;0.00;0;1.57;31.377;45.433;694209548;53;3.2267;-0.0050
1711660766.100;1;11869280256;0;0;10;1;0;10;0.00;0.00;0;1.57;31.377;45.433;694209548;54;3.2364;-0.0030
1711660766.300;1;11869280256;0;0;10;1;0;10;0.00;0.00;0;1.57;31.377;45.433;694209548;55;3.2507;-0.0040
1711660767.000;1;11869280256;0;0;10;1;0;10;0.00;0.00;0;1.57;31.377;45.433;694209548;56;3.2632;0.0020
1711660769.000;1;11869280256;0;0;10;1;0;10;0.00;0.00;0;1.57;31.377;45.433;694209548;57;3.2689;0.0010
1711660776.000;1;11869280256;0;0;10;1;0;10;0.00;0.00;0;1.57;31.377;45.433;694209548;58;3.2750;-0.0030
1711660796.000;1;11869280256;0;0;10;1;0;10;0.00;0.00;0;1.57;31.377;45.433;694209548;59;3.2824;0.0000
1711660826.000;1;11869280256;0;0;10;1;0;10;0.00;0.00;0;1.57;31.377;45.433;694209548;60;3.2875;0.0010
1713413255.000;1;12318088192;1;1;10;1;0;10;0.00;0.00;0;22.17;19.651;23.177;861359823;0;3.3909;0.0010
1713413255.001;1;12318088192;1;1;10;1;0;10;0.00;0.00;0;22.17;19.651;23.177;861359823;1;3.4034;0.8040
1713413255.003;1;12318088192;1;1;10;1;0;10;0.00;0.00;0;22.17;19.651;23.177;861359823;2;3.4081;0.9880
1713413255.010;1;12318088192;1;1;10;1;0;10;0.00;0.00;0;22.17;19.651;23.177;861359823;3;3.4106;1.0040
1713413255.030;1;12318088192;1;1;10;1;0;10;0.00;0.00;0;22.17;19.651;23.177;861359823;4;3.4128;1.0030
1713413255.100;1;12318088192;1;1;10;1;0;10;0.00;0.00;0;22.17;19.651;23.177;861359823;5;3.4141;1.0000
1713413255.300;1;12318088192;1;1;10;1;0;10;0.00;0.00;0;22.17;19.651;23.177;861359823;6;3.4156;0.9990
1713413256.000;1;12318088192;1;1;10;1;0;10;0.00;0.00;0;22.17;19.651;23.177;861359823;7;3.4174;1.0040
1713413258.000;1;12318088192;1;1;10;1;0;10;0.00;0.00;0;22.17;19.651;23.177;861359823;8;3.4205;1.0020
1713413265.000;1;12318088192;1;1;10;1;0;10;0.00;0.00;0;22.17;19.651;23.177;861359823;9;3.4283;0.9990
1713413265.001;1;12318088192;1;1;10;1;0;10;0.00;0.00;0;22.17;19.651;23.177;861359823;10;3.4063;-0.3160
1713413265.003;1;12318088192;1;1;10;1;0;10;0.00;0.00;0;22.17;19.651;23.177;861359823;11;3.3936;-0.9270
1713413265.010;1;12318088192;1;1;10;1;0;10;0.00;0.00;0;22.17;19.651;23.177;861359823;12;3.3880;-0.9970
1713413265.030;1;12318088192;1;1;10;1;0;10;0.00;0.00;0;22.17;19.651;23.177;861359823;13;3.3843;-1.0040
1713413265.100;1;12318088192;1;1;10;1;0;10;0.00;0.00;0;22.17;19.651;23.177;861359823;14;3.3810;-0.9980
1713413265.300;1;12318088192;1;1;10;1;0;10;0.00;0.00;0;22.17;19.651;23.177;861359823;15;3.3788;-0.9960
1713413266.000;1;12318088192;1;1;10;1;0;10;0.00;0.00;0;22.17;19.651;23.177;861359823;16;3.3754;-0.9990
1713413268.000;1;12318088192;1;1;10;1;0;10;0.00;0.00;0;22.17;19.651;23.177;861359823;17;3.3707;-1.0010
1713413275.000;1;12318088192;1;1;10;1;0;10;0.00;0.00;0;22.17;19.651;23.177;861359823;18;3.3607;-0.9990
1713413275.001;1;12318088192;1;1;10;1;0;10;0.00;0.00;0;22.17;19.651;23.177;861359823;19;3.3718;-0.3380
1713413275.003;1;12318088192;1;1;10;1;0;10;0.00;0.00;0;22.17;19.651;23.177;861359823;20;3.3782;-0.0400
1713413275.010;1;12318088192;1;1;10;1;0;10;0.00;0.00;0;22.17;19.651;23.177;861359823;21;3.3808;-0.0020
1713413275.030;1;12318088192;1;1;10;1;0;10;0.00;0.00;0;22.17;19.651;23.177;861359823;22;3.3826;-0.0030
1713413275.100;1;12318088192;1;1;10;1;0;10;0.00;0.00;0;22.17;19.651;23.177;861359823;23;3.3848;-0.0010
1713413275.300;1;12318088192;1;1;10;1;0;10;0.00;0.00;0;22.17;19.651;23.177;861359823;24;3.3860;0.0010
1713413276.000;1;12318088192;1;1;10;1;0;10;0.00;0.00;0;22.17;19.651;23.177;861359823;25;3.3863;0.0000
1713413278.000;1;12318088192;1;1;10;1;0;10;0.00;0.00;0;22.17;19.651;23.177;861359823;26;3.3877;-0.0010
1713413285.000;1;12318088192;1;1;10;1;0;10;0.00;0.00;0;22.17;19.651;23.177;861359823;27;3.3891;0.0000
1713413285.001;1;12318088192;1;1;10;1;0;10;0.00;0.00;0;22.17;19.651;23.177;861359823;28;3.4001;0.6690
1713413285.003;1;12318088192;1;1;10;1;0;10;0.00;0.00;0;22.17;19.651;23.177;861359823;29;3.4068;0.9840
1713413285.010;1;12318088192;1;1;10;1;0;10;0.00;0.00;0;22.17;19.651;23.177;861359823;30;3.4095;1.0060
1713413285.030;1;12318088192;1;1;10;1;0;10;0.00;0.00;0;22.17;19.651;23.177;861359823;31;3.4113;0.9970
1713413285.100;1;12318088192;1;1;10;1;0;10;0.00;0.00;0;22.17;19.651;23.177;861359823;32;3.4134;1.0010
1713413285.300;1;12318088192;1;1;10;1;0;10;0.00;0.00;0;22.17;19.651;23.177;861359823;33;3.4143;1.0030
1713413286.000;1;12318088192;1;1;10;1;0;10;0.00;0.00;0;22.17;19.651;23.177;861359823;34;3.4159;1.0020
1713413288.000;1;12318088192;1;1;10;1;0;10;0.00;0.00;0;22.17;19.651;23.177;861359823;35;3.4192;0.9990
1713413295.000;1;12318088192;1;1;10;1;0;10;0.00;0.00;0;22.17;19.651;23.177;861359823;36;3.4275;1.0030
1713413315.000;1;12318088192;1;1;10;1;0;10;0.00;0.00;0;22.17;19.651;23.177;861359823;37;3.4433;0.9990
1713413345.000;1;12318088192;1;1;10;1;0;10;0.00;0.00;0;22.17;19.651;23.177;861359823;38;3.4588;0.9960
1713413345.001;1;12318088192;1;1;10;1;0;10;0.00;0.00;0;22.17;19.651;23.177;861359823;39;3.4372;-0.3170
1713413345.003;1;12318088192;1;1;10;1;0;10;0.00;0.00;0;22.17;19.651;23.177;861359823;40;3.4241;-0.9380
1713413345.010;1;12318088192;1;1;10;1;0;10;0.00;0.00;0;22.17;19.651;23.177;861359823;41;3.4194;-0.9960
1713413345.030;1;12318088192;1;1;10;1;0;10;0.00;0.00;0;22.17;19.651;23.177;861359823;42;3.4161;-0.9960
1713413345.100;1;12318088192;1;1;10;1;0;10;0.00;0.00;0;22.17;19.651;23.177;861359823;43;3.4124;-1.0010
1713413345.300;1;12318088192;1;1;10;1;0;10;0.00;0.00;0;22.17;19.651;23.177;861359823;44;3.4103;-1.0000
1713413346.000;1;12318088192;1;1;10;1;0;10;0.00;0.00;0;22.17;19.651;23.177;861359823;45;3.4076;-1.0000
1713413348.000;1;12318088192;1;1;10;1;0;10;0.00;0.00;0;22.17;19.651;23.177;861359823;46;3.4029;-1.0000
1713413355.000;1;12318088192;1;1;10;1;0;10;0.00;0.00;0;22.17;19.651;23.177;861359823;47;3.3913;-1.0020
1713413375.000;1;12318088192;1;1;10;1;0;10;0.00;0.00;0;22.17;19.651;23.177;861359823;48;3.3709;-0.9970
1713413405.000;1;12318088192;1;1;10;1;0;10;0.00;0.00;0;22.17;19.651;23.177;861359823;49;3.3484;-1.0000
1713413405.001;1;12318088192;1;1;10;1;0;10;0.00;0.00;0;22.17;19.651;23.177;861359823;50;3.3599;-0.3380
1713413405.003;1;12318088192;1;1;10;1;0;10;0.00;0.00;0;22.17;19.651;23.177;861359823;51;3.3659;-0.0420
1713413405.010;1;12318088192;1;1;10;1;0;10;0.00;0.00;0;22.17;19.651;23.177;861359823;52;3.3689;-0.0020
1713413405.030;1;12318088192;1;1;10;1;0;10;0.00;0.00;0;22.17;19.651;23.177;861359823;53;3.3708;-0.0020
1713413405.100;1;12318088192;1;1;10;1;0;10;0.00;0.00;0;22.17;19.651;23.177;861359823;54;3.3736;0.0050
1713413405.300;1;12318088192;1;1;10;1;0;10;0.00;0.00;0;22.17;19.651;23.177;861359823;55;3.3744;0.0010
1713413406.000;1;12318088192;1;1;10;1;0;10;0.00;0.00;0;22.17;19.651;23.177;861359823;56;3.3753;-0.0010
1713413408.000;1;12318088192;1;1;10;1;0;10;0.00;0.00;0;22.17;19.651;23.177;861359823;57;3.3773;-0.0030
1713413415.000;1;12318088192;1;1;10;1;0;10;0.00;0.00;0;22.17;19.651;23.177;861359823;58;3.3810;-0.0020
1713413435.000;1;12318088192;1;1;10;1;0;10;0.00;0.00;0;22.17;19.651;23.177;861359823;59;3.3858;-0.0030
1713413465.000;1;12318088192;1;1;10;1;0;10;0.00;0.00;0;22.17;19.651;23.177;861359823;60;3.3880;-0.0030
1713417516.000;1;12319181312;1;1;30;1;0;10;0.00;0.00;0;22.22;19.031;20.035;861766168;0;3.5989;0.0010
1713417516.001;1;12319181312;1;1;30;1;0;10;0.00;0.00;0;22.22;19.031;20.035;861766168;1;3.6121;0.8150
1713417516.003;1;12319181312;1;1;30;1;0;10;0.00;0.00;0;22.22;19.031;20.035;861766168;2;3.6166;0.9890
1713417516.010;1;12319181312;1;1;30;1;0;10;0.00;0.00;0;22.22;19.031;20.035;861766168;3;3.6179;1.0000
1713417516.030;1;12319181312;1;1;30;1;0;10;0.00;0.00;0;22.22;19.031;20.035;861766168;4;3.6188;1.0050
1713417516.100;1;12319181312;1;1;30;1;0;10;0.00;0.00;0;22.22;19.031;20.035;861766168;5;3.6188;0.9940
1713417516.300;1;12319181312;1;1;30;1;0;10;0.00;0.00;0;22.22;19.031;20.035;861766168;6;3.6196;1.0020
1713417517.000;1;12319181312;1;1;30;1;0;10;0.00;0.00;0;22.22;19.031;20.035;861766168;7;3.6209;0.9970
1713417519.000;1;12319181312;1;1;30;1;0;10;0.00;0.00;0;22.22;19.031;20.035;861766168;8;3.6227;0.9950
1713417526.000;1;12319181312;1;1;30;1;0;10;0.00;0.00;0;22.22;19.031;20.035;861766168;9;3.6270;1.0040
1713417526.001;1;12319181312;1;1;30;1;0;10;0.00;0.00;0;22.22;19.031;20.035;861766168;10;3.6059;-0.3230
1713417526.003;1;12319181312;1;1;30;1;0;10;0.00;0.00;0;22.22;19.031;20.035;861766168;11;3.5934;-0.9270
1713417526.010;1;12319181312;1;1;30;1;0;10;0.00;0.00;0;22.22;19.031;20.035;861766168;12;3.5890;-0.9990
1713417526.030;1;12319181312;1;1;30;1;0;10;0.00;0.00;0;22.22;19.031;20.035;861766168;13;3.5878;-1.0080
1713417526.100;1;12319181312;1;1;30;1;0;10;0.00;0.00;0;22.22;19.031;20.035;861766168;14;3.5870;-0.9960
1713417526.300;1;12319181312;1;1;30;1;0;10;0.00;0.00;0;22.22;19.031;20.035;861766168;15;3.5859;-1.0000
1713417527.000;1;12319181312;1;1;30;1;0;10;0.00;0.00;0;22.22;19.031;20.035;861766168;16;3.5837;-1.0010
1713417529.000;1;12319181312;1;1;30;1;0;10;0.00;0.00;0;22.22;19.031;20.035;861766168;17;3.5815;-0.9940
1713417536.000;1;12319181312;1;1;30;1;0;10;0.00;0.00;0;22.22;19.031;20.035;861766168;18;3.5752;-0.9980
1713417536.001;1;12319181312;1;1;30;1;0;10;0.00;0.00;0;22.22;19.031;20.035;861766168;19;3.5858;-0.3390
1713417536.003;1;12319181312;1;1;30;1;0;10;0.00;0.00;0;22.22;19.031;20.035;861766168;20;3.5920;-0.0340
1713417536.010;1;12319181312;1;1;30;1;0;10;0.00;0.00;0;22.22;19.031;20.035;861766168;21;3.5940;0.0030
1713417536.030;1;12319181312;1;1;30;1;0;10;0.00;0.00;0;22.22;19.031;20.035;861766168;22;3.5948;-0.0040
1713417536.100;1;12319181312;1;1;30;1;0;10;0.00;0.00;0;22.22;19.031;20.035;861766168;23;3.5948;-0.0030
1713417536.300;1;12319181312;1;1;30;1;0;10;0.00;0.00;0;22.22;19.031;20.035;861766168;24;3.5963;0.0030
1713417537.000;1;12319181312;1;1;30;1;0;10;0.00;0.00;0;22.22;19.031;20.035;861766168;25;3.5959;0.0010
1713417539.000;1;12319181312;1;1;30;1;0;10;0.00;0.00;0;22.22;19.031;20.035;861766168;26;3.5971;-0.0020
1713417546.000;1;12319181312;1;1;30;1;0;10;0.00;0.00;0;22.22;19.031;20.035;861766168;27;3.5979;-0.0030
1713417546.001;1;12319181312;1;1;30;1;0;10;0.00;0.00;0;22.22;19.031;20.035;861766168;28;3.6088;0.6740
1713417546.003;1;12319181312;1;1;30;1;0;10;0.00;0.00;0;22.22;19.031;20.035;861766168;29;3.6153;0.9860
1713417546.010;1;12319181312;1;1;30;1;0;10;0.00;0.00;0;22.22;19.031;20.035;861766168;30;3.6170;1.0000
1713417546.030;1;12319181312;1;1;30;1;0;10;0.00;0.00;0;22.22;19.031;20.035;861766168;31;3.6178;1.0060
1713417546.100;1;12319181312;1;1;30;1;0;10;0.00;0.00;0;22.22;19.031;20.035;861766168;32;3.6180;1.0030
1713417546.300;1;12319181312;1;1;30;1;0;10;0.00;0.00;0;22.22;19.031;20.035;861766168;33;3.6188;1.0040
1713417547.000;1;12319181312;1;1;30;1;0;10;0.00;0.00;0;22.22;19.031;20.035;861766168;34;3.6203;0.9950
1713417549.000;1;12319181312;1;1;30;1;0;10;0.00;0.00;0;22.22;19.031;20.035;861766168;35;3.6219;1.0070
1713417556.000;1;12319181312;1;1;30;1;0;10;0.00;0.00;0;22.22;19.031;20.035;861766168;36;3.6266;1.0020
1713417576.000;1;12319181312;1;1;30;1;0;10;0.00;0.00;0;22.22;19.031;20.035;861766168;37;3.6341;1.0000
1713417606.000;1;12319181312;1;1;30;1;0;10;0.00;0.00;0;22.22;19.031;20.035;861766168;38;3.6399;0.9990
1713417606.001;1;12319181312;1;1;30;1;0;10;0.00;0.00;0;22.22;19.031;20.035;861766168;39;3.6187;-0.3220
1713417606.003;1;12319181312;1;1;30;1;0;10;0.00;0.00;0;22.22;19.031;20.035;861766168;40;3.6063;-0.9270
1713417606.010;1;12319181312;1;1;30;1;0;10;0.00;0.00;0;22.22;19.031;20.035;861766168;41;3.6024;-1.0050
1713417606.030;1;12319181312;1;1;30;1;0;10;0.00;0.00;0;22.22;19.031;20.035;861766168;42;3.6009;-0.9950
1713417606.100;1;12319181312;1;1;30;1;0;10;0.00;0.00;0;22.22;19.031;20.035;861766168;43;3.5999;-1.0010
1713417606.300;1;12319181312;1;1;30;1;0;10;0.00;0.00;0;22.22;19.031;20.035;861766168;44;3.5991;-0.9920
1713417607.000;1;12319181312;1;1;30;1;0;10;0.00;0.00;0;22.22;19.031;20.035;861766168;45;3.5968;-1.0030
1713417609.000;1;12319181312;1;1;30;1;0;10;0.00;0.00;0;22.22;19.031;20.035;861766168;46;3.5928;-1.0040
1713417616.000;1;12319181312;1;1;30;1;0;10;0.00;0.00;0;22.22;19.031;20.035;861766168;47;3.5855;-1.0040
1713417636.000;1;12319181312;1;1;30;1;0;10;0.00;0.00;0;22.22;19.031;20.035;861766168;48;3.5748;-0.9970
1713417666.000;1;12319181312;1;1;30;1;0;10;0.00;0.00;0;22.22;19.031;20.035;861766168;49;3.5644;-0.9970
1713417666.001;1;12319181312;1;1;30;1;0;10;0.00;0.00;0;22.22;19.031;20.035;861766168;50;3.5758;-0.3380
1713417666.003;1;12319181312;1;1;30;1;0;10;0.00;0.00;0;22.22;19.031;20.035;861766168;51;3.5815;-0.0410
1713417666.010;1;12319181312;1;1;30;1;0;10;0.00;0.00;0;22.22;19.031;20.035;861766168;52;3.5837;0.0020
1713417666.030;1;12319181312;1;1;30;1;0;10;0.00;0.00;0;22.22;19.031;20.035;861766168;53;3.5846;-0.0050
1713417666.100;1;12319181312;1;1;30;1;0;10;0.00;0.00;0;22.22;19.031;20.035;861766168;54;3.5848;0.0020
1713417666.300;1;12319181312;1;1;30;1;0;10;0.00;0.00;0;22.22;19.031;20.035;861766168;55;3.5854;0.0000
1713417667.000;1;12319181312;1;1;30;1;0;10;0.00;0.00;0;22.22;19.031;20.035;861766168;56;3.5866;0.0010
1713417669.000;1;12319181312;1;1;30;1;0;10;0.00;0.00;0;22.22;19.031;20.035;861766168;57;3.5878;-0.0010
1713417676.000;1;12319181312;1;1;30;1;0;10;0.00;0.00;0;22.22;19.031;20.035;861766168;58;3.5904;0.0020
1713417696.000;1;12319181312;1;1;30;1;0;10;0.00;0.00;0;22.22;19.031;20.035;861766168;59;3.5938;0.0010
1713417726.000;1;12319181312;1;1;30;1;0;10;0.00;0.00;0;22.22;19.031;20.035;861766168;60;3.5951;-0.0050
1713422149.000;1;12320371200;1;1;50;1;0;10;0.00;0.00;0;22.03;18.643;20.320;862207858;0;3.7323;0.0000
1713422149.001;1;12320371200;1;1;50;1;0;10;0.00;0.00;0;22.03;18.643;20.320;862207858;1;3.7460;0.8150
1713422149.003;1;12320371200;1;1;50;1;0;10;0.00;0.00;0;22.03;18.643;20.320;862207858;2;3.7501;0.9870
1713422149.010;1;12320371200;1;1;50;1;0;10;0.00;0.00;0;22.03;18.643;20.320;862207858;3;3.7509;1.0020
1713422149.030;1;12320371200;1;1;50;1;0;10;0.00;0.00;0;22.03;18.643;20.320;862207858;4;3.7522;1.0030
1713422149.100;1;12320371200;1;1;50;1;0;10;0.00;0.00;0;22.03;18.643;20.320;862207858;5;3.7527;1.0070
1713422149.300;1;12320371200;1;1;50;1;0;10;0.00;0.00;0;22.03;18.643;20.320;862207858;6;3.7530;0.9970
1713422150.000;1;12320371200;1;1;50;1;0;10;0.00;0.00;0;22.03;18.643;20.320;862207858;7;3.7551;1.0020
1713422152.000;1;12320371200;1;1;50;1;0;10;0.00;0.00;0;22.03;18.643;20.320;862207858;8;3.7572;0.9980
1713422159.000;1;12320371200;1;1;50;1;0;10;0.00;0.00;0;22.03;18.643;20.320;862207858;9;3.7631;1.0050
1713422159.001;1;12320371200;1;1;50;1;0;10;0.00;0.00;0;22.03;18.643;20.320;862207858;10;3.7415;-0.3310
1713422159.003;1;12320371200;1;1;50;1;0;10;0.00;0.00;0;22.03;18.643;20.320;862207858;11;3.7296;-0.9290
1713422159.010;1;12320371200;1;1;50;1;0;10;0.00;0.00;0;22.03;18.643;20.320;862207858;12;3.7255;-1.0050
1713422159.030;1;12320371200;1;1;50;1;0;10;0.00;0.00;0;22.03;18.643;20.320;862207858;13;3.7244;-0.9980
1713422159.100;1;12320371200;1;1;50;1;0;10;0.00;0.00;0;22.03;18.643;20.320;862207858;14;3.7230;-1.0020
1713422159.300;1;12320371200;1;1;50;1;0;10;0.00;0.00;0;22.03;18.643;20.320;862207858;15;3.7219;-1.0050
1713422160.000;1;12320371200;1;1;50;1;0;10;0.00;0.00;0;22.03;18.643;20.320;862207858;16;3.7194;-1.0010
1713422162.000;1;12320371200;1;1;50;1;0;10;0.00;0.00;0;22.03;18.643;20.320;862207858;17;3.7154;-1.0000
1713422169.000;1;12320371200;1;1;50;1;0;10;0.00;0.00;0;22.03;18.643;20.320;862207858;18;3.7084;-1.0000
1713422169.001;1;12320371200;1;1;50;1;0;10;0.00;0.00;0;22.03;18.643;20.320;862207858;19;3.7187;-0.3440
1713422169.003;1;12320371200;1;1;50;1;0;10;0.00;0.00;0;22.03;18.643;20.320;862207858;20;3.7246;-0.0400
1713422169.010;1;12320371200;1;1;50;1;0;10;0.00;0.00;0;22.03;18.643;20.320;862207858;21;3.7272;-0.0020
1713422169.030;1;12320371200;1;1;50;1;0;10;0.00;0.00;0;22.03;18.643;20.320;862207858;22;3.7271;0.0010
1713422169.100;1;12320371200;1;1;50;1;0;10;0.00;0.00;0;22.03;18.643;20.320;862207858;23;3.7282;0.0000
1713422169.300;1;12320371200;1;1;50;1;0;10;0.00;0.00;0;22.03;18.643;20.320;862207858;24;3.7289;-0.0010
1713422170.000;1;12320371200;1;1;50;1;0;10;0.00;0.00;0;22.03;18.643;20.320;862207858;25;3.7292;-0.0010
1713422172.000;1;12320371200;1;1;50;1;0;10;0.00;0.00;0;22.03;18.643;20.320;862207858;26;3.7306;0.0010
1713422179.000;1;12320371200;1;1;50;1;0;10;0.00;0.00;0;22.03;18.643;20.320;862207858;27;3.7316;-0.0030
1713422179.001;1;12320371200;1;1;50;1;0;10;0.00;0.00;0;22.03;18.643;20.320;862207858;28;3.7424;0.6730
1713422179.003;1;12320371200;1;1;50;1;0;10;0.00;0.00;0;22.03;18.643;20.320;862207858;29;3.7488;0.9740
1713422179.010;1;12320371200;1;1;50;1;0;10;0.00;0.00;0;22.03;18.643;20.320;862207858;30;3.7503;0.9980
1713422179.030;1;12320371200;1;1;50;1;0;10;0.00;0.00;0;22.03;18.643;20.320;862207858;31;3.7511;1.0010
1713422179.100;1;12320371200;1;1;50;1;0;10;0.00;0.00;0;22.03;18.643;20.320;862207858;32;3.7514;0.9950
1713422179.300;1;12320371200;1;1;50;1;0;10;0.00;0.00;0;22.03;18.643;20.320;862207858;33;3.7516;0.9960
1713422180.000;1;12320371200;1;1;50;1;0;10;0.00;0.00;0;22.03;18.643;20.320;862207858;34;3.7534;0.9970
1713422182.000;1;12320371200;1;1;50;1;0;10;0.00;0.00;0;22.03;18.643;20.320;862207858;35;3.7568;0.9990
1713422189.000;1;12320371200;1;1;50;1;0;10;0.00;0.00;0;22.03;18.643;20.320;862207858;36;3.7631;1.0070
1713422209.000;1;12320371200;1;1;50;1;0;10;0.00;0.00;0;22.03;18.643;20.320;862207858;37;3.7737;0.9990
1713422239.000;1;12320371200;1;1;50;1;0;10;0.00;0.00;0;22.03;18.643;20.320;862207858;38;3.7848;1.0000
1713422239.001;1;12320371200;1;1;50;1;0;10;0.00;0.00;0;22.03;18.643;20.320;862207858;39;3.7630;-0.3280
1713422239.003;1;12320371200;1;1;50;1;0;10;0.00;0.00;0;22.03;18.643;20.320;862207858;40;3.7513;-0.9220
1713422239.010;1;12320371200;1;1;50;1;0;10;0.00;0.00;0;22.03;18.643;20.320;862207858;41;3.7470;-0.9960
1713422239.030;1;12320371200;1;1;50;1;0;10;0.00;0.00;0;22.03;18.643;20.320;862207858;42;3.7458;-1.0060
1713422239.100;1;12320371200;1;1;50;1;0;10;0.00;0.00;0;22.03;18.643;20.320;862207858;43;3.7448;-1.0020
1713422239.300;1;12320371200;1;1;50;1;0;10;0.00;0.00;0;22.03;18.643;20.320;862207858;44;3.7433;-1.0070
1713422240.000;1;12320371200;1;1;50;1;0;10;0.00;0.00;0;22.03;18.643;20.320;862207858;45;3.7409;-1.0030
1713422242.000;1;12320371200;1;1;50;1;0;10;0.00;0.00;0;22.03;18.643;20.320;862207858;46;3.7351;-0.9990
1713422249.000;1;12320371200;1;1;50;1;0;10;0.00;0.00;0;22.03;18.643;20.320;862207858;47;3.7245;-1.0000
1713422269.000;1;12320371200;1;1;50;1;0;10;0.00;0.00;0;22.03;18.643;20.320;862207858;48;3.7091;-1.0040
1713422299.000;1;12320371200;1;1;50;1;0;10;0.00;0.00;0;22.03;18.643;20.320;862207858;49;3.6986;-1.0020
1713422299.001;1;12320371200;1;1;50;1;0;10;0.00;0.00;0;22.03;18.643;20.320;862207858;50;3.7091;-0.3360
1713422299.003;1;12320371200;1;1;50;1;0;10;0.00;0.00;0;22.03;18.643;20.320;862207858;51;3.7157;-0.0380
1713422299.010;1;12320371200;1;1;50;1;0;10;0.00;0.00;0;22.03;18.643;20.320;862207858;52;3.7167;-0.0030
1713422299.030;1;12320371200;1;1;50;1;0;10;0.00;0.00;0;22.03;18.643;20.320;862207858;53;3.7180;-0.0060
1713422299.100;1;12320371200;1;1;50;1;0;10;0.00;0.00;0;22.03;18.643;20.320;862207858;54;3.7183;-0.0040
1713422299.300;1;12320371200;1;1;50;1;0;10;0.00;0.00;0;22.03;18.643;20.320;862207858;55;3.7191;-0.0050
1713422300.000;1;12320371200;1;1;50;1;0;10;0.00;0.00;0;22.03;18.643;20.320;862207858;56;3.7205;0.0030
1713422302.000;1;12320371200;1;1;50;1;0;10;0.00;0.00;0;22.03;18.643;20.320;862207858;57;3.7218;0.0030
1713422309.000;1;12320371200;1;1;50;1;0;10;0.00;0.00;0;22.03;18.643;20.320;862207858;58;3.7244;0.0020
1713422329.000;1;12320371200;1;1;50;1;0;10;0.00;0.00;0;22.03;18.643;20.320;862207858;59;3.7279;0.0030
1713422359.000;1;12320371200;1;1;50;1;0;10;0.00;0.00;0;22.03;18.643;20.320;862207858;60;3.7303;0.0000
1713426708.000;1;12321541632;1;1;70;1;0;10;0.00;0.00;0;23.20;19.457;20.247;862642692;0;3.9303;0.0010
1713426708.001;1;12321541632;1;1;70;1;0;10;0.00;0.00;0;23.20;19.457;20.247;862642692;1;3.9437;0.8090
1713426708.003;1;12321541632;1;1;70;1;0;10;0.00;0.00;0;23.20;19.457;20.247;862642692;2;3.9481;0.9910
1713426708.010;1;12321541632;1;1;70;1;0;10;0.00;0.00;0;23.20;19.457;20.247;862642692;3;3.9497;0.9990
1713426708.030;1;12321541632;1;1;70;1;0;10;0.00;0.00;0;23.20;19.457;20.247;862642692;4;3.9494;0.9950
1713426708.100;1;12321541632;1;1;70;1;0;10;0.00;0.00;0;23.20;19.457;20.247;862642692;5;3.9505;1.0010
1713426708.300;1;12321541632;1;1;70;1;0;10;0.00;0.00;0;23.20;19.457;20.247;862642692;6;3.9511;1.0050
1713426709.000;1;12321541632;1;1;70;1;0;10;0.00;0.00;0;23.20;19.457;20.247;862642692;7;3.9519;1.0000
1713426711.000;1;12321541632;1;1;70;1;0;10;0.00;0.00;0;23.20;19.457;20.247;862642692;8;3.9542;0.9960
1713426718.000;1;12321541632;1;1;70;1;0;10;0.00;0.00;0;23.20;19.457;20.247;862642692;9;3.9573;1.0000
1713426718.001;1;12321541632;1;1;70;1;0;10;0.00;0.00;0;23.20;19.457;20.247;862642692;10;3.9367;-0.3320
1713426718.003;1;12321541632;1;1;70;1;0;10;0.00;0.00;0;23.20;19.457;20.247;862642692;11;3.9253;-0.9120
1713426718.010;1;12321541632;1;1;70;1;0;10;0.00;0.00;0;23.20;19.457;20.247;862642692;12;3.9216;-0.9970
1713426718.030;1;12321541632;1;1;70;1;0;10;0.00;0.00;0;23.20;19.457;20.247;862642692;13;3.9205;-1.0040
1713426718.100;1;12321541632;1;1;70;1;0;10;0.00;0.00;0;23.20;19.457;20.247;862642692;14;3.9193;-0.9960
1713426718.300;1;12321541632;1;1;70;1;0;10;0.00;0.00;0;23.20;19.457;20.247;862642692;15;3.9179;-0.9960
1713426719.000;1;12321541632;1;1;70;1;0;10;0.00;0.00;0;23.20;19.457;20.247;862642692;16;3.9161;-0.9990
1713426721.000;1;12321541632;1;1;70;1;0;10;0.00;0.00;0;23.20;19.457;20.247;862642692;17;3.9129;-0.9960
1713426728.000;1;12321541632;1;1;70;1;0;10;0.00;0.00;0;23.20;19.457;20.247;862642692;18;3.9076;-0.9990
1713426728.001;1;12321541632;1;1;70;1;0;10;0.00;0.00;0;23.20;19.457;20.247;862642692;19;3.9179;-0.3430
1713426728.003;1;12321541632;1;1;70;1;0;10;0.00;0.00;0;23.20;19.457;20.247;862642692;20;3.9239;-0.0290
1713426728.010;1;12321541632;1;1;70;1;0;10;0.00;0.00;0;23.20;19.457;20.247;862642692;21;3.9252;0.0020
1713426728.030;1;12321541632;1;1;70;1;0;10;0.00;0.00;0;23.20;19.457;20.247;862642692;22;3.9262;0.0000
1713426728.100;1;12321541632;1;1;70;1;0;10;0.00;0.00;0;23.20;19.457;20.247;862642692;23;3.9269;0.0010
1713426728.300;1;12321541632;1;1;70;1;0;10;0.00;0.00;0;23.20;19.457;20.247;862642692;24;3.9277;0.0040
1713426729.000;1;12321541632;1;1;70;1;0;10;0.00;0.00;0;23.20;19.457;20.247;862642692;25;3.9285;0.0000
1713426731.000;1;12321541632;1;1;70;1;0;10;0.00;0.00;0;23.20;19.457;20.247;862642692;26;3.9288;-0.0030
1713426738.000;1;12321541632;1;1;70;1;0;10;0.00;0.00;0;23.20;19.457;20.247;862642692;27;3.9296;-0.0030
1713426738.001;1;12321541632;1;1;70;1;0;10;0.00;0.00;0;23.20;19.457;20.247;862642692;28;3.9407;0.6800
1713426738.003;1;12321541632;1;1;70;1;0;10;0.00;0.00;0;23.20;19.457;20.247;862642692;29;3.9467;0.9780
1713426738.010;1;12321541632;1;1;70;1;0;10;0.00;0.00;0;23.20;19.457;20.247;862642692;30;3.9483;0.9990
1713426738.030;1;12321541632;1;1;70;1;0;10;0.00;0.00;0;23.20;19.457;20.247;862642692;31;3.9487;0.9950
1713426738.100;1;12321541632;1;1;70;1;0;10;0.00;0.00;0;23.20;19.457;20.247;862642692;32;3.9492;0.9980
1713426738.300;1;12321541632;1;1;70;1;0;10;0.00;0.00;0;23.20;19.457;20.247;862642692;33;3.9498;0.9970
1713426739.000;1;12321541632;1;1;70;1;0;10;0.00;0.00;0;23.20;19.457;20.247;862642692;34;3.9516;0.9980
1713426741.000;1;12321541632;1;1;70;1;0;10;0.00;0.00;0;23.20;19.457;20.247;862642692;35;3.9539;1.0010
1713426748.000;1;12321541632;1;1;70;1;0;10;0.00;0.00;0;23.20;19.457;20.247;862642692;36;3.9576;0.9990
1713426768.000;1;12321541632;1;1;70;1;0;10;0.00;0.00;0;23.20;19.457;20.247;862642692;37;3.9643;0.9990
1713426798.000;1;12321541632;1;1;70;1;0;10;0.00;0.00;0;23.20;19.457;20.247;862642692;38;3.9711;1.0010
1713426798.001;1;12321541632;1;1;70;1;0;10;0.00;0.00;0;23.20;19.457;20.247;862642692;39;3.9497;-0.3350
1713426798.003;1;12321541632;1;1;70;1;0;10;0.00;0.00;0;23.20;19.457;20.247;862642692;40;3.9376;-0.9190
1713426798.010;1;12321541632;1;1;70;1;0;10;0.00;0.00;0;23.20;19.457;20.247;862642692;41;3.9343;-1.0000
1713426798.030;1;12321541632;1;1;70;1;0;10;0.00;0.00;0;23.20;19.457;20.247;862642692;42;3.9331;-1.0030
1713426798.100;1;12321541632;1;1;70;1;0;10;0.00;0.00;0;23.20;19.457;20.247;862642692;43;3.9326;-0.9940
1713426798.300;1;12321541632;1;1;70;1;0;10;0.00;0.00;0;23.20;19.457;20.247;862642692;44;3.9307;-1.0020
1713426799.000;1;12321541632;1;1;70;1;0;10;0.00;0.00;0;23.20;19.457;20.247;862642692;45;3.9284;-1.0060
1713426801.000;1;12321541632;1;1;70;1;0;10;0.00;0.00;0;23.20;19.457;20.247;862642692;46;3.9244;-1.0000
1713426808.000;1;12321541632;1;1;70;1;0;10;0.00;0.00;0;23.20;19.457;20.247;862642692;47;3.9181;-1.0010
1713426828.000;1;12321541632;1;1;70;1;0;10;0.00;0.00;0;23.20;19.457;20.247;862642692;48;3.9074;-1.0010
1713426858.000;1;12321541632;1;1;70;1;0;10;0.00;0.00;0;23.20;19.457;20.247;862642692;49;3.9001;-0.9960
1713426858.001;1;12321541632;1;1;70;1;0;10;0.00;0.00;0;23.20;19.457;20.247;862642692;50;3.9109;-0.3450
