Repository: ShafayethJamil/Battery-Diagnostic-Using-LGN

# LGN Battery Diagnostics from Pulse Relaxation (HPPC)

Code and result files for the paper *"Lie Generator Networks Extract
EIS-Grade Battery Diagnostics from Pulse Relaxation Data"* (S. Jamil,
R. Kapadia). Preprint: [https://arxiv.org/abs/2605.15351].

Lie Generator Networks (LGN) extract electrochemical time constants from
~60 seconds of post-pulse voltage relaxation and reconstruct impedance-grade
diagnostics without dedicated EIS hardware. This repository contains the
reference implementation and the result files behind the paper's figures.

File: cell_plsv2_P001_1_S01_C10.csv (part 44 of 45)
timestamp_s;timestamp_origin;sd_block_id;cyc_charged;is_rt;soc_nom;age_type;age_temp;age_soc;age_chg_rate;age_dischg_rate;age_profile;t_avg_degC;r_ref_10ms_mOhm;r_ref_1s_mOhm;uptime_ticks;seq_nr;v_raw_V;i_raw_A
1713426858.003;1;12321541632;1;1;70;1;0;10;0.00;0.00;0;23.20;19.457;20.247;862642692;51;3.9169;-0.0350
1713426858.010;1;12321541632;1;1;70;1;0;10;0.00;0.00;0;23.20;19.457;20.247;862642692;52;3.9186;-0.0020
1713426858.030;1;12321541632;1;1;70;1;0;10;0.00;0.00;0;23.20;19.457;20.247;862642692;53;3.9191;-0.0030
1713426858.100;1;12321541632;1;1;70;1;0;10;0.00;0.00;0;23.20;19.457;20.247;862642692;54;3.9192;0.0000
1713426858.300;1;12321541632;1;1;70;1;0;10;0.00;0.00;0;23.20;19.457;20.247;862642692;55;3.9203;-0.0040
1713426859.000;1;12321541632;1;1;70;1;0;10;0.00;0.00;0;23.20;19.457;20.247;862642692;56;3.9214;0.0010
1713426861.000;1;12321541632;1;1;70;1;0;10;0.00;0.00;0;23.20;19.457;20.247;862642692;57;3.9226;-0.0020
1713426868.000;1;12321541632;1;1;70;1;0;10;0.00;0.00;0;23.20;19.457;20.247;862642692;58;3.9256;0.0000
1713426888.000;1;12321541632;1;1;70;1;0;10;0.00;0.00;0;23.20;19.457;20.247;862642692;59;3.9278;0.0020
1713426918.000;1;12321541632;1;1;70;1;0;10;0.00;0.00;0;23.20;19.457;20.247;862642692;60;3.9290;0.0030
1713431560.000;1;12322787328;1;1;90;1;0;10;0.00;0.00;0;24.94;18.739;20.414;863105433;0;4.0820;0.0000
1713431560.001;1;12322787328;1;1;90;1;0;10;0.00;0.00;0;24.94;18.739;20.414;863105433;1;4.0951;0.8020
1713431560.003;1;12322787328;1;1;90;1;0;10;0.00;0.00;0;24.94;18.739;20.414;863105433;2;4.0995;0.9880
1713431560.010;1;12322787328;1;1;90;1;0;10;0.00;0.00;0;24.94;18.739;20.414;863105433;3;4.1007;0.9970
1713431560.030;1;12322787328;1;1;90;1;0;10;0.00;0.00;0;24.94;18.739;20.414;863105433;4;4.1020;1.0030
1713431560.100;1;12322787328;1;1;90;1;0;10;0.00;0.00;0;24.94;18.739;20.414;863105433;5;4.1024;0.9960
1713431560.300;1;12322787328;1;1;90;1;0;10;0.00;0.00;0;24.94;18.739;20.414;863105433;6;4.1022;0.9970
1713431561.000;1;12322787328;1;1;90;1;0;10;0.00;0.00;0;24.94;18.739;20.414;863105433;7;4.1041;1.0020
1713431563.000;1;12322787328;1;1;90;1;0;10;0.00;0.00;0;24.94;18.739;20.414;863105433;8;4.1061;1.0100
1713431570.000;1;12322787328;1;1;90;1;0;10;0.00;0.00;0;24.94;18.739;20.414;863105433;9;4.1090;1.0050
1713431570.001;1;12322787328;1;1;90;1;0;10;0.00;0.00;0;24.94;18.739;20.414;863105433;10;4.0878;-0.3500
1713431570.003;1;12322787328;1;1;90;1;0;10;0.00;0.00;0;24.94;18.739;20.414;863105433;11;4.0763;-0.9160
1713431570.010;1;12322787328;1;1;90;1;0;10;0.00;0.00;0;24.94;18.739;20.414;863105433;12;4.0721;-1.0030
1713431570.030;1;12322787328;1;1;90;1;0;10;0.00;0.00;0;24.94;18.739;20.414;863105433;13;4.0704;-0.9980
1713431570.100;1;12322787328;1;1;90;1;0;10;0.00;0.00;0;24.94;18.739;20.414;863105433;14;4.0692;-1.0030
1713431570.300;1;12322787328;1;1;90;1;0;10;0.00;0.00;0;24.94;18.739;20.414;863105433;15;4.0680;-0.9970
1713431571.000;1;12322787328;1;1;90;1;0;10;0.00;0.00;0;24.94;18.739;20.414;863105433;16;4.0657;-0.9980
1713431573.000;1;12322787328;1;1;90;1;0;10;0.00;0.00;0;24.94;18.739;20.414;863105433;17;4.0633;-1.0050
1713431580.000;1;12322787328;1;1;90;1;0;10;0.00;0.00;0;24.94;18.739;20.414;863105433;18;4.0582;-1.0080
1713431580.001;1;12322787328;1;1;90;1;0;10;0.00;0.00;0;24.94;18.739;20.414;863105433;19;4.0689;-0.3440
1713431580.003;1;12322787328;1;1;90;1;0;10;0.00;0.00;0;24.94;18.739;20.414;863105433;20;4.0748;-0.0340
1713431580.010;1;12322787328;1;1;90;1;0;10;0.00;0.00;0;24.94;18.739;20.414;863105433;21;4.0767;0.0050
1713431580.030;1;12322787328;1;1;90;1;0;10;0.00;0.00;0;24.94;18.739;20.414;863105433;22;4.0774;0.0020
1713431580.100;1;12322787328;1;1;90;1;0;10;0.00;0.00;0;24.94;18.739;20.414;863105433;23;4.0783;-0.0080
1713431580.300;1;12322787328;1;1;90;1;0;10;0.00;0.00;0;24.94;18.739;20.414;863105433;24;4.0791;0.0060
1713431581.000;1;12322787328;1;1;90;1;0;10;0.00;0.00;0;24.94;18.739;20.414;863105433;25;4.0794;0.0000
1713431583.000;1;12322787328;1;1;90;1;0;10;0.00;0.00;0;24.94;18.739;20.414;863105433;26;4.0807;0.0030
1713431590.000;1;12322787328;1;1;90;1;0;10;0.00;0.00;0;24.94;18.739;20.414;863105433;27;4.0816;0.0000
1713431590.001;1;12322787328;1;1;90;1;0;10;0.00;0.00;0;24.94;18.739;20.414;863105433;28;4.0919;0.6720
1713431590.003;1;12322787328;1;1;90;1;0;10;0.00;0.00;0;24.94;18.739;20.414;863105433;29;4.0978;0.9730
1713431590.010;1;12322787328;1;1;90;1;0;10;0.00;0.00;0;24.94;18.739;20.414;863105433;30;4.1001;0.9970
1713431590.030;1;12322787328;1;1;90;1;0;10;0.00;0.00;0;24.94;18.739;20.414;863105433;31;4.1004;1.0030
1713431590.100;1;12322787328;1;1;90;1;0;10;0.00;0.00;0;24.94;18.739;20.414;863105433;32;4.1013;1.0000
1713431590.300;1;12322787328;1;1;90;1;0;10;0.00;0.00;0;24.94;18.739;20.414;863105433;33;4.1022;1.0010
1713431591.000;1;12322787328;1;1;90;1;0;10;0.00;0.00;0;24.94;18.739;20.414;863105433;34;4.1032;1.0010
1713431593.000;1;12322787328;1;1;90;1;0;10;0.00;0.00;0;24.94;18.739;20.414;863105433;35;4.1051;1.0010
1713431600.000;1;12322787328;1;1;90;1;0;10;0.00;0.00;0;24.94;18.739;20.414;863105433;36;4.1087;0.9950
1713431620.000;1;12322787328;1;1;90;1;0;10;0.00;0.00;0;24.94;18.739;20.414;863105433;37;4.1150;1.0040
1713431650.000;1;12322787328;1;1;90;1;0;10;0.00;0.00;0;24.94;18.739;20.414;863105433;38;4.1199;0.9990
1713431650.001;1;12322787328;1;1;90;1;0;10;0.00;0.00;0;24.94;18.739;20.414;863105433;39;4.0984;-0.3430
1713431650.003;1;12322787328;1;1;90;1;0;10;0.00;0.00;0;24.94;18.739;20.414;863105433;40;4.0875;-0.9160
1713431650.010;1;12322787328;1;1;90;1;0;10;0.00;0.00;0;24.94;18.739;20.414;863105433;41;4.0833;-1.0010
1713431650.030;1;12322787328;1;1;90;1;0;10;0.00;0.00;0;24.94;18.739;20.414;863105433;42;4.0813;-1.0110
1713431650.100;1;12322787328;1;1;90;1;0;10;0.00;0.00;0;24.94;18.739;20.414;863105433;43;4.0803;-1.0060
1713431650.300;1;12322787328;1;1;90;1;0;10;0.00;0.00;0;24.94;18.739;20.414;863105433;44;4.0786;-1.0060
1713431651.000;1;12322787328;1;1;90;1;0;10;0.00;0.00;0;24.94;18.739;20.414;863105433;45;4.0763;-1.0070
1713431653.000;1;12322787328;1;1;90;1;0;10;0.00;0.00;0;24.94;18.739;20.414;863105433;46;4.0730;-1.0050
1713431660.000;1;12322787328;1;1;90;1;0;10;0.00;0.00;0;24.94;18.739;20.414;863105433;47;4.0670;-1.0050
1713431680.000;1;12322787328;1;1;90;1;0;10;0.00;0.00;0;24.94;18.739;20.414;863105433;48;4.0577;-1.0030
1713431710.000;1;12322787328;1;1;90;1;0;10;0.00;0.00;0;24.94;18.739;20.414;863105433;49;4.0517;-1.0010
1713431710.001;1;12322787328;1;1;90;1;0;10;0.00;0.00;0;24.94;18.739;20.414;863105433;50;4.0623;-0.3430
1713431710.003;1;12322787328;1;1;90;1;0;10;0.00;0.00;0;24.94;18.739;20.414;863105433;51;4.0681;-0.0260
1713431710.010;1;12322787328;1;1;90;1;0;10;0.00;0.00;0;24.94;18.739;20.414;863105433;52;4.0704;0.0060
1713431710.030;1;12322787328;1;1;90;1;0;10;0.00;0.00;0;24.94;18.739;20.414;863105433;53;4.0713;-0.0060
1713431710.100;1;12322787328;1;1;90;1;0;10;0.00;0.00;0;24.94;18.739;20.414;863105433;54;4.0724;0.0050
1713431710.300;1;12322787328;1;1;90;1;0;10;0.00;0.00;0;24.94;18.739;20.414;863105433;55;4.0724;0.0060
1713431711.000;1;12322787328;1;1;90;1;0;10;0.00;0.00;0;24.94;18.739;20.414;863105433;56;4.0741;-0.0020
1713431713.000;1;12322787328;1;1;90;1;0;10;0.00;0.00;0;24.94;18.739;20.414;863105433;57;4.0755;0.0010
1713431720.000;1;12322787328;1;1;90;1;0;10;0.00;0.00;0;24.94;18.739;20.414;863105433;58;4.0781;-0.0030
1713431740.000;1;12322787328;1;1;90;1;0;10;0.00;0.00;0;24.94;18.739;20.414;863105433;59;4.0796;0.0020
1713431770.000;1;12322787328;1;1;90;1;0;10;0.00;0.00;0;24.94;18.739;20.414;863105433;60;4.0806;-0.0050
1713451845.000;1;12327987200;0;0;90;1;0;10;0.00;0.00;0;1.36;29.379;41.084;865040092;0;4.0799;0.0000
1713451845.001;1;12327987200;0;0;90;1;0;10;0.00;0.00;0;1.36;29.379;41.084;865040092;1;4.0967;0.7960
1713451845.003;1;12327987200;0;0;90;1;0;10;0.00;0.00;0;1.36;29.379;41.084;865040092;2;4.1039;0.9850
1713451845.010;1;12327987200;0;0;90;1;0;10;0.00;0.00;0;1.36;29.379;41.084;865040092;3;4.1092;0.9960
1713451845.030;1;12327987200;0;0;90;1;0;10;0.00;0.00;0;1.36;29.379;41.084;865040092;4;4.1143;1.0020
1713451845.100;1;12327987200;0;0;90;1;0;10;0.00;0.00;0;1.36;29.379;41.084;865040092;5;4.1210;1.0010
1713451845.300;1;12327987200;0;0;90;1;0;10;0.00;0.00;0;1.36;29.379;41.084;865040092;6;4.1281;1.0070
1713451846.000;1;12327987200;0;0;90;1;0;10;0.00;0.00;0;1.36;29.379;41.084;865040092;7;4.1308;0.9930
1713451848.000;1;12327987200;0;0;90;1;0;10;0.00;0.00;0;1.36;29.379;41.084;865040092;8;4.1348;1.0000
1713451855.000;1;12327987200;0;0;90;1;0;10;0.00;0.00;0;1.36;29.379;41.084;865040092;9;4.1414;0.9990
1713451855.001;1;12327987200;0;0;90;1;0;10;0.00;0.00;0;1.36;29.379;41.084;865040092;10;4.1144;-0.3260
1713451855.003;1;12327987200;0;0;90;1;0;10;0.00;0.00;0;1.36;29.379;41.084;865040092;11;4.0952;-0.8880
1713451855.010;1;12327987200;0;0;90;1;0;10;0.00;0.00;0;1.36;29.379;41.084;865040092;12;4.0821;-1.0000
1713451855.030;1;12327987200;0;0;90;1;0;10;0.00;0.00;0;1.36;29.379;41.084;865040092;13;4.0731;-0.9960
1713451855.100;1;12327987200;0;0;90;1;0;10;0.00;0.00;0;1.36;29.379;41.084;865040092;14;4.0583;-0.9990
1713451855.300;1;12327987200;0;0;90;1;0;10;0.00;0.00;0;1.36;29.379;41.084;865040092;15;4.0450;-0.9980
1713451856.000;1;12327987200;0;0;90;1;0;10;0.00;0.00;0;1.36;29.379;41.084;865040092;16;4.0382;-1.0000
1713451858.000;1;12327987200;0;0;90;1;0;10;0.00;0.00;0;1.36;29.379;41.084;865040092;17;4.0321;-1.0010
1713451865.000;1;12327987200;0;0;90;1;0;10;0.00;0.00;0;1.36;29.379;41.084;865040092;18;4.0231;-1.0030
1713451865.001;1;12327987200;0;0;90;1;0;10;0.00;0.00;0;1.36;29.379;41.084;865040092;19;4.0362;-0.3560
1713451865.003;1;12327987200;0;0;90;1;0;10;0.00;0.00;0;1.36;29.379;41.084;865040092;20;4.0468;-0.0420
1713451865.010;1;12327987200;0;0;90;1;0;10;0.00;0.00;0;1.36;29.379;41.084;865040092;21;4.0524;-0.0070
1713451865.030;1;12327987200;0;0;90;1;0;10;0.00;0.00;0;1.36;29.379;41.084;865040092;22;4.0581;-0.0030
1713451865.100;1;12327987200;0;0;90;1;0;10;0.00;0.00;0;1.36;29.379;41.084;865040092;23;4.0653;0.0000
1713451865.300;1;12327987200;0;0;90;1;0;10;0.00;0.00;0;1.36;29.379;41.084;865040092;24;4.0714;-0.0030
1713451866.000;1;12327987200;0;0;90;1;0;10;0.00;0.00;0;1.36;29.379;41.084;865040092;25;4.0748;0.0020
1713451868.000;1;12327987200;0;0;90;1;0;10;0.00;0.00;0;1.36;29.379;41.084;865040092;26;4.0761;0.0030
1713451875.000;1;12327987200;0;0;90;1;0;10;0.00;0.00;0;1.36;29.379;41.084;865040092;27;4.0781;-0.0020
1713451875.001;1;12327987200;0;0;90;1;0;10;0.00;0.00;0;1.36;29.379;41.084;865040092;28;4.0923;0.6710
1713451875.003;1;12327987200;0;0;90;1;0;10;0.00;0.00;0;1.36;29.379;41.084;865040092;29;4.1018;0.9680
1713451875.010;1;12327987200;0;0;90;1;0;10;0.00;0.00;0;1.36;29.379;41.084;865040092;30;4.1077;0.9940
1713451875.030;1;12327987200;0;0;90;1;0;10;0.00;0.00;0;1.36;29.379;41.084;865040092;31;4.1124;0.9970
1713451875.100;1;12327987200;0;0;90;1;0;10;0.00;0.00;0;1.36;29.379;41.084;865040092;32;4.1200;1.0020
1713451875.300;1;12327987200;0;0;90;1;0;10;0.00;0.00;0;1.36;29.379;41.084;865040092;33;4.1269;1.0010
1713451876.000;1;12327987200;0;0;90;1;0;10;0.00;0.00;0;1.36;29.379;41.084;865040092;34;4.1299;1.0010
1713451878.000;1;12327987200;0;0;90;1;0;10;0.00;0.00;0;1.36;29.379;41.084;865040092;35;4.1337;1.0030
1713451885.000;1;12327987200;0;0;90;1;0;10;0.00;0.00;0;1.36;29.379;41.084;865040092;36;4.1401;0.9980
1713451905.000;1;12327987200;0;0;90;1;0;10;0.00;0.00;0;1.36;29.379;41.084;865040092;37;4.1515;1.0000
1713451935.000;1;12327987200;0;0;90;1;0;10;0.00;0.00;0;1.36;29.379;41.084;865040092;38;4.1600;1.0030
1713451935.001;1;12327987200;0;0;90;1;0;10;0.00;0.00;0;1.36;29.379;41.084;865040092;39;4.1334;-0.3270
1713451935.003;1;12327987200;0;0;90;1;0;10;0.00;0.00;0;1.36;29.379;41.084;865040092;40;4.1138;-0.8930
1713451935.010;1;12327987200;0;0;90;1;0;10;0.00;0.00;0;1.36;29.379;41.084;865040092;41;4.1010;-0.9940
1713451935.030;1;12327987200;0;0;90;1;0;10;0.00;0.00;0;1.36;29.379;41.084;865040092;42;4.0913;-0.9930
1713451935.100;1;12327987200;0;0;90;1;0;10;0.00;0.00;0;1.36;29.379;41.084;865040092;43;4.0761;-1.0030
1713451935.300;1;12327987200;0;0;90;1;0;10;0.00;0.00;0;1.36;29.379;41.084;865040092;44;4.0629;-1.0000
1713451936.000;1;12327987200;0;0;90;1;0;10;0.00;0.00;0;1.36;29.379;41.084;865040092;45;4.0553;-1.0040
1713451938.000;1;12327987200;0;0;90;1;0;10;0.00;0.00;0;1.36;29.379;41.084;865040092;46;4.0483;-1.0070
1713451945.000;1;12327987200;0;0;90;1;0;10;0.00;0.00;0;1.36;29.379;41.084;865040092;47;4.0379;-0.9960
1713451965.000;1;12327987200;0;0;90;1;0;10;0.00;0.00;0;1.36;29.379;41.084;865040092;48;4.0224;-1.0070
1713451995.000;1;12327987200;0;0;90;1;0;10;0.00;0.00;0;1.36;29.379;41.084;865040092;49;4.0106;-1.0030
1713451995.001;1;12327987200;0;0;90;1;0;10;0.00;0.00;0;1.36;29.379;41.084;865040092;50;4.0235;-0.3500
1713451995.003;1;12327987200;0;0;90;1;0;10;0.00;0.00;0;1.36;29.379;41.084;865040092;51;4.0343;-0.0450
1713451995.010;1;12327987200;0;0;90;1;0;10;0.00;0.00;0;1.36;29.379;41.084;865040092;52;4.0404;-0.0010
1713451995.030;1;12327987200;0;0;90;1;0;10;0.00;0.00;0;1.36;29.379;41.084;865040092;53;4.0448;0.0020
1713451995.100;1;12327987200;0;0;90;1;0;10;0.00;0.00;0;1.36;29.379;41.084;865040092;54;4.0515;0.0000
1713451995.300;1;12327987200;0;0;90;1;0;10;0.00;0.00;0;1.36;29.379;41.084;865040092;55;4.0580;0.0030
1713451996.000;1;12327987200;0;0;90;1;0;10;0.00;0.00;0;1.36;29.379;41.084;865040092;56;4.0614;0.0010
1713451998.000;1;12327987200;0;0;90;1;0;10;0.00;0.00;0;1.36;29.379;41.084;865040092;57;4.0645;0.0000
1713452005.000;1;12327987200;0;0;90;1;0;10;0.00;0.00;0;1.36;29.379;41.084;865040092;58;4.0692;-0.0020
1713452025.000;1;12327987200;0;0;90;1;0;10;0.00;0.00;0;1.36;29.379;41.084;865040092;59;4.0741;-0.0020
1713452055.000;1;12327987200;0;0;90;1;0;10;0.00;0.00;0;1.36;29.379;41.084;865040092;60;4.0764;0.0050
1713456313.000;1;12329134592;0;0;70;1;0;10;0.00;0.00;0;1.43;28.493;36.570;865466183;0;3.9466;0.0000
1713456313.001;1;12329134592;0;0;70;1;0;10;0.00;0.00;0;1.43;28.493;36.570;865466183;1;3.9628;0.8000
1713456313.003;1;12329134592;0;0;70;1;0;10;0.00;0.00;0;1.43;28.493;36.570;865466183;2;3.9703;0.9840
1713456313.010;1;12329134592;0;0;70;1;0;10;0.00;0.00;0;1.43;28.493;36.570;865466183;3;3.9749;0.9950
1713456313.030;1;12329134592;0;0;70;1;0;10;0.00;0.00;0;1.43;28.493;36.570;865466183;4;3.9794;1.0010
1713456313.100;1;12329134592;0;0;70;1;0;10;0.00;0.00;0;1.43;28.493;36.570;865466183;5;3.9830;0.9970
1713456313.300;1;12329134592;0;0;70;1;0;10;0.00;0.00;0;1.43;28.493;36.570;865466183;6;3.9856;1.0010
1713456314.000;1;12329134592;0;0;70;1;0;10;0.00;0.00;0;1.43;28.493;36.570;865466183;7;3.9879;1.0020
1713456316.000;1;12329134592;0;0;70;1;0;10;0.00;0.00;0;1.43;28.493;36.570;865466183;8;3.9920;1.0050
1713456323.000;1;12329134592;0;0;70;1;0;10;0.00;0.00;0;1.43;28.493;36.570;865466183;9;3.9992;0.9970
1713456323.001;1;12329134592;0;0;70;1;0;10;0.00;0.00;0;1.43;28.493;36.570;865466183;10;3.9735;-0.3260
1713456323.003;1;12329134592;0;0;70;1;0;10;0.00;0.00;0;1.43;28.493;36.570;865466183;11;3.9536;-0.9040
1713456323.010;1;12329134592;0;0;70;1;0;10;0.00;0.00;0;1.43;28.493;36.570;865466183;12;3.9415;-0.9940
1713456323.030;1;12329134592;0;0;70;1;0;10;0.00;0.00;0;1.43;28.493;36.570;865466183;13;3.9340;-1.0000
1713456323.100;1;12329134592;0;0;70;1;0;10;0.00;0.00;0;1.43;28.493;36.570;865466183;14;3.9257;-0.9990
1713456323.300;1;12329134592;0;0;70;1;0;10;0.00;0.00;0;1.43;28.493;36.570;865466183;15;3.9216;-1.0060
1713456324.000;1;12329134592;0;0;70;1;0;10;0.00;0.00;0;1.43;28.493;36.570;865466183;16;3.9177;-0.9990
1713456326.000;1;12329134592;0;0;70;1;0;10;0.00;0.00;0;1.43;28.493;36.570;865466183;17;3.9111;-1.0030
1713456333.000;1;12329134592;0;0;70;1;0;10;0.00;0.00;0;1.43;28.493;36.570;865466183;18;3.8999;-0.9980
1713456333.001;1;12329134592;0;0;70;1;0;10;0.00;0.00;0;1.43;28.493;36.570;865466183;19;3.9124;-0.3530
1713456333.003;1;12329134592;0;0;70;1;0;10;0.00;0.00;0;1.43;28.493;36.570;865466183;20;3.9231;-0.0450
1713456333.010;1;12329134592;0;0;70;1;0;10;0.00;0.00;0;1.43;28.493;36.570;865466183;21;3.9291;-0.0020
1713456333.030;1;12329134592;0;0;70;1;0;10;0.00;0.00;0;1.43;28.493;36.570;865466183;22;3.9330;0.0010
1713456333.100;1;12329134592;0;0;70;1;0;10;0.00;0.00;0;1.43;28.493;36.570;865466183;23;3.9367;-0.0030
1713456333.300;1;12329134592;0;0;70;1;0;10;0.00;0.00;0;1.43;28.493;36.570;865466183;24;3.9391;-0.0020
1713456334.000;1;12329134592;0;0;70;1;0;10;0.00;0.00;0;1.43;28.493;36.570;865466183;25;3.9400;0.0020
1713456336.000;1;12329134592;0;0;70;1;0;10;0.00;0.00;0;1.43;28.493;36.570;865466183;26;3.9425;0.0020
1713456343.000;1;12329134592;0;0;70;1;0;10;0.00;0.00;0;1.43;28.493;36.570;865466183;27;3.9444;-0.0020
1713456343.001;1;12329134592;0;0;70;1;0;10;0.00;0.00;0;1.43;28.493;36.570;865466183;28;3.9579;0.6800
1713456343.003;1;12329134592;0;0;70;1;0;10;0.00;0.00;0;1.43;28.493;36.570;865466183;29;3.9679;0.9670
1713456343.010;1;12329134592;0;0;70;1;0;10;0.00;0.00;0;1.43;28.493;36.570;865466183;30;3.9732;0.9980
1713456343.030;1;12329134592;0;0;70;1;0;10;0.00;0.00;0;1.43;28.493;36.570;865466183;31;3.9766;1.0010
1713456343.100;1;12329134592;0;0;70;1;0;10;0.00;0.00;0;1.43;28.493;36.570;865466183;32;3.9814;0.9990
1713456343.300;1;12329134592;0;0;70;1;0;10;0.00;0.00;0;1.43;28.493;36.570;865466183;33;3.9833;1.0040
1713456344.000;1;12329134592;0;0;70;1;0;10;0.00;0.00;0;1.43;28.493;36.570;865466183;34;3.9862;1.0040
1713456346.000;1;12329134592;0;0;70;1;0;10;0.00;0.00;0;1.43;28.493;36.570;865466183;35;3.9904;1.0020
1713456353.000;1;12329134592;0;0;70;1;0;10;0.00;0.00;0;1.43;28.493;36.570;865466183;36;3.9989;1.0000
1713456373.000;1;12329134592;0;0;70;1;0;10;0.00;0.00;0;1.43;28.493;36.570;865466183;37;4.0109;0.9950
1713456403.000;1;12329134592;0;0;70;1;0;10;0.00;0.00;0;1.43;28.493;36.570;865466183;38;4.0203;0.9990
1713456403.001;1;12329134592;0;0;70;1;0;10;0.00;0.00;0;1.43;28.493;36.570;865466183;39;3.9943;-0.3240
1713456403.003;1;12329134592;0;0;70;1;0;10;0.00;0.00;0;1.43;28.493;36.570;865466183;40;3.9753;-0.8930
1713456403.010;1;12329134592;0;0;70;1;0;10;0.00;0.00;0;1.43;28.493;36.570;865466183;41;3.9630;-0.9990
1713456403.030;1;12329134592;0;0;70;1;0;10;0.00;0.00;0;1.43;28.493;36.570;865466183;42;3.9552;-0.9970
1713456403.100;1;12329134592;0;0;70;1;0;10;0.00;0.00;0;1.43;28.493;36.570;865466183;43;3.9471;-1.0020
1713456403.300;1;12329134592;0;0;70;1;0;10;0.00;0.00;0;1.43;28.493;36.570;865466183;44;3.9426;-1.0030
1713456404.000;1;12329134592;0;0;70;1;0;10;0.00;0.00;0;1.43;28.493;36.570;865466183;45;3.9385;-0.9950
1713456406.000;1;12329134592;0;0;70;1;0;10;0.00;0.00;0;1.43;28.493;36.570;865466183;46;3.9320;-1.0020
1713456413.000;1;12329134592;0;0;70;1;0;10;0.00;0.00;0;1.43;28.493;36.570;865466183;47;3.9201;-0.9980
1713456433.000;1;12329134592;0;0;70;1;0;10;0.00;0.00;0;1.43;28.493;36.570;865466183;48;3.9019;-0.9950
1713456463.000;1;12329134592;0;0;70;1;0;10;0.00;0.00;0;1.43;28.493;36.570;865466183;49;3.8833;-0.9970
1713456463.001;1;12329134592;0;0;70;1;0;10;0.00;0.00;0;1.43;28.493;36.570;865466183;50;3.8963;-0.3500
1713456463.003;1;12329134592;0;0;70;1;0;10;0.00;0.00;0;1.43;28.493;36.570;865466183;51;3.9067;-0.0440
1713456463.010;1;12329134592;0;0;70;1;0;10;0.00;0.00;0;1.43;28.493;36.570;865466183;52;3.9122;-0.0050
1713456463.030;1;12329134592;0;0;70;1;0;10;0.00;0.00;0;1.43;28.493;36.570;865466183;53;3.9161;0.0000
1713456463.100;1;12329134592;0;0;70;1;0;10;0.00;0.00;0;1.43;28.493;36.570;865466183;54;3.9198;0.0020
1713456463.300;1;12329134592;0;0;70;1;0;10;0.00;0.00;0;1.43;28.493;36.570;865466183;55;3.9216;-0.0040
1713456464.000;1;12329134592;0;0;70;1;0;10;0.00;0.00;0;1.43;28.493;36.570;865466183;56;3.9244;-0.0030
1713456466.000;1;12329134592;0;0;70;1;0;10;0.00;0.00;0;1.43;28.493;36.570;865466183;57;3.9275;0.0030
1713456473.000;1;12329134592;0;0;70;1;0;10;0.00;0.00;0;1.43;28.493;36.570;865466183;58;3.9316;-0.0040
1713456493.000;1;12329134592;0;0;70;1;0;10;0.00;0.00;0;1.43;28.493;36.570;865466183;59;3.9378;0.0020
1713456523.000;1;12329134592;0;0;70;1;0;10;0.00;0.00;0;1.43;28.493;36.570;865466183;60;3.9420;0.0020
1713461352.000;1;12330427904;0;0;50;1;0;10;0.00;0.00;0;1.40;29.297;36.170;865946687;0;3.7448;0.0000
1713461352.001;1;12330427904;0;0;50;1;0;10;0.00;0.00;0;1.40;29.297;36.170;865946687;1;3.7617;0.8030
1713461352.003;1;12330427904;0;0;50;1;0;10;0.00;0.00;0;1.40;29.297;36.170;865946687;2;3.7689;0.9820
1713461352.010;1;12330427904;0;0;50;1;0;10;0.00;0.00;0;1.40;29.297;36.170;865946687;3;3.7741;1.0010
1713461352.030;1;12330427904;0;0;50;1;0;10;0.00;0.00;0;1.40;29.297;36.170;865946687;4;3.7770;0.9970
1713461352.100;1;12330427904;0;0;50;1;0;10;0.00;0.00;0;1.40;29.297;36.170;865946687;5;3.7809;1.0010
1713461352.300;1;12330427904;0;0;50;1;0;10;0.00;0.00;0;1.40;29.297;36.170;865946687;6;3.7825;0.9980
1713461353.000;1;12330427904;0;0;50;1;0;10;0.00;0.00;0;1.40;29.297;36.170;865946687;7;3.7848;1.0000
1713461355.000;1;12330427904;0;0;50;1;0;10;0.00;0.00;0;1.40;29.297;36.170;865946687;8;3.7875;0.9980
1713461362.000;1;12330427904;0;0;50;1;0;10;0.00;0.00;0;1.40;29.297;36.170;865946687;9;3.7945;1.0050
1713461362.001;1;12330427904;0;0;50;1;0;10;0.00;0.00;0;1.40;29.297;36.170;865946687;10;3.7683;-0.3180
1713461362.003;1;12330427904;0;0;50;1;0;10;0.00;0.00;0;1.40;29.297;36.170;865946687;11;3.7491;-0.9050
1713461362.010;1;12330427904;0;0;50;1;0;10;0.00;0.00;0;1.40;29.297;36.170;865946687;12;3.7366;-0.9930
1713461362.030;1;12330427904;0;0;50;1;0;10;0.00;0.00;0;1.40;29.297;36.170;865946687;13;3.7294;-1.0000
1713461362.100;1;12330427904;0;0;50;1;0;10;0.00;0.00;0;1.40;29.297;36.170;865946687;14;3.7237;-0.9980
1713461362.300;1;12330427904;0;0;50;1;0;10;0.00;0.00;0;1.40;29.297;36.170;865946687;15;3.7197;-1.0030
1713461363.000;1;12330427904;0;0;50;1;0;10;0.00;0.00;0;1.40;29.297;36.170;865946687;16;3.7159;-1.0000
1713461365.000;1;12330427904;0;0;50;1;0;10;0.00;0.00;0;1.40;29.297;36.170;865946687;17;3.7106;-1.0020
1713461372.000;1;12330427904;0;0;50;1;0;10;0.00;0.00;0;1.40;29.297;36.170;865946687;18;3.7016;-1.0000
1713461372.001;1;12330427904;0;0;50;1;0;10;0.00;0.00;0;1.40;29.297;36.170;865946687;19;3.7144;-0.3460
1713461372.003;1;12330427904;0;0;50;1;0;10;0.00;0.00;0;1.40;29.297;36.170;865946687;20;3.7246;-0.0450
1713461372.010;1;12330427904;0;0;50;1;0;10;0.00;0.00;0;1.40;29.297;36.170;865946687;21;3.7301;-0.0050
1713461372.030;1;12330427904;0;0;50;1;0;10;0.00;0.00;0;1.40;29.297;36.170;865946687;22;3.7338;-0.0030
1713461372.100;1;12330427904;0;0;50;1;0;10;0.00;0.00;0;1.40;29.297;36.170;865946687;23;3.7374;0.0020
1713461372.300;1;12330427904;0;0;50;1;0;10;0.00;0.00;0;1.40;29.297;36.170;865946687;24;3.7384;-0.0020
1713461373.000;1;12330427904;0;0;50;1;0;10;0.00;0.00;0;1.40;29.297;36.170;865946687;25;3.7400;-0.0010
1713461375.000;1;12330427904;0;0;50;1;0;10;0.00;0.00;0;1.40;29.297;36.170;865946687;26;3.7418;-0.0040
1713461382.000;1;12330427904;0;0;50;1;0;10;0.00;0.00;0;1.40;29.297;36.170;865946687;27;3.7433;0.0050
1713461382.001;1;12330427904;0;0;50;1;0;10;0.00;0.00;0;1.40;29.297;36.170;865946687;28;3.7572;0.6700
1713461382.003;1;12330427904;0;0;50;1;0;10;0.00;0.00;0;1.40;29.297;36.170;865946687;29;3.7672;0.9750
1713461382.010;1;12330427904;0;0;50;1;0;10;0.00;0.00;0;1.40;29.297;36.170;865946687;30;3.7726;0.9990
1713461382.030;1;12330427904;0;0;50;1;0;10;0.00;0.00;0;1.40;29.297;36.170;865946687;31;3.7757;1.0000
1713461382.100;1;12330427904;0;0;50;1;0;10;0.00;0.00;0;1.40;29.297;36.170;865946687;32;3.7795;1.0010
1713461382.300;1;12330427904;0;0;50;1;0;10;0.00;0.00;0;1.40;29.297;36.170;865946687;33;3.7807;1.0000
1713461383.000;1;12330427904;0;0;50;1;0;10;0.00;0.00;0;1.40;29.297;36.170;865946687;34;3.7831;1.0030
1713461385.000;1;12330427904;0;0;50;1;0;10;0.00;0.00;0;1.40;29.297;36.170;865946687;35;3.7865;1.0030
1713461392.000;1;12330427904;0;0;50;1;0;10;0.00;0.00;0;1.40;29.297;36.170;865946687;36;3.7941;1.0040
1713461412.000;1;12330427904;0;0;50;1;0;10;0.00;0.00;0;1.40;29.297;36.170;865946687;37;3.8047;1.0000
1713461442.000;1;12330427904;0;0;50;1;0;10;0.00;0.00;0;1.40;29.297;36.170;865946687;38;3.8153;0.9990
1713461442.001;1;12330427904;0;0;50;1;0;10;0.00;0.00;0;1.40;29.297;36.170;865946687;39;3.7893;-0.3190
1713461442.003;1;12330427904;0;0;50;1;0;10;0.00;0.00;0;1.40;29.297;36.170;865946687;40;3.7693;-0.9130
1713461442.010;1;12330427904;0;0;50;1;0;10;0.00;0.00;0;1.40;29.297;36.170;865946687;41;3.7573;-1.0000
1713461442.030;1;12330427904;0;0;50;1;0;10;0.00;0.00;0;1.40;29.297;36.170;865946687;42;3.7507;-0.9970
1713461442.100;1;12330427904;0;0;50;1;0;10;0.00;0.00;0;1.40;29.297;36.170;865946687;43;3.7441;-1.0040
1713461442.300;1;12330427904;0;0;50;1;0;10;0.00;0.00;0;1.40;29.297;36.170;865946687;44;3.7406;-1.0010
1713461443.000;1;12330427904;0;0;50;1;0;10;0.00;0.00;0;1.40;29.297;36.170;865946687;45;3.7368;-1.0010
1713461445.000;1;12330427904;0;0;50;1;0;10;0.00;0.00;0;1.40;29.297;36.170;865946687;46;3.7304;-1.0020
1713461452.000;1;12330427904;0;0;50;1;0;10;0.00;0.00;0;1.40;29.297;36.170;865946687;47;3.7189;-1.0000
1713461472.000;1;12330427904;0;0;50;1;0;10;0.00;0.00;0;1.40;29.297;36.170;865946687;48;3.7016;-0.9970
1713461502.000;1;12330427904;0;0;50;1;0;10;0.00;0.00;0;1.40;29.297;36.170;865946687;49;3.6865;-1.0010
1713461502.001;1;12330427904;0;0;50;1;0;10;0.00;0.00;0;1.40;29.297;36.170;865946687;50;3.6997;-0.3500
1713461502.003;1;12330427904;0;0;50;1;0;10;0.00;0.00;0;1.40;29.297;36.170;865946687;51;3.7091;-0.0450
1713461502.010;1;12330427904;0;0;50;1;0;10;0.00;0.00;0;1.40;29.297;36.170;865946687;52;3.7151;-0.0040
1713461502.030;1;12330427904;0;0;50;1;0;10;0.00;0.00;0;1.40;29.297;36.170;865946687;53;3.7187;0.0030
1713461502.100;1;12330427904;0;0;50;1;0;10;0.00;0.00;0;1.40;29.297;36.170;865946687;54;3.7220;0.0020
1713461502.300;1;12330427904;0;0;50;1;0;10;0.00;0.00;0;1.40;29.297;36.170;865946687;55;3.7241;0.0030
1713461503.000;1;12330427904;0;0;50;1;0;10;0.00;0.00;0;1.40;29.297;36.170;865946687;56;3.7255;0.0000
1713461505.000;1;12330427904;0;0;50;1;0;10;0.00;0.00;0;1.40;29.297;36.170;865946687;57;3.7280;-0.0020
1713461512.000;1;12330427904;0;0;50;1;0;10;0.00;0.00;0;1.40;29.297;36.170;865946687;58;3.7331;0.0010
1713461532.000;1;12330427904;0;0;50;1;0;10;0.00;0.00;0;1.40;29.297;36.170;865946687;59;3.7378;0.0050
1713461562.000;1;12330427904;0;0;50;1;0;10;0.00;0.00;0;1.40;29.297;36.170;865946687;60;3.7404;-0.0050
1713467218.000;1;12331933184;0;0;30;1;0;10;0.00;0.00;0;1.40;29.272;36.520;866506297;0;3.5897;0.0010
1713467218.001;1;12331933184;0;0;30;1;0;10;0.00;0.00;0;1.40;29.272;36.520;866506297;1;3.6066;0.8050
1713467218.003;1;12331933184;0;0;30;1;0;10;0.00;0.00;0;1.40;29.272;36.520;866506297;2;3.6142;0.9820
1713467218.010;1;12331933184;0;0;30;1;0;10;0.00;0.00;0;1.40;29.272;36.520;866506297;3;3.6188;0.9950
1713467218.030;1;12331933184;0;0;30;1;0;10;0.00;0.00;0;1.40;29.272;36.520;866506297;4;3.6233;1.0010
1713467218.100;1;12331933184;0;0;30;1;0;10;0.00;0.00;0;1.40;29.272;36.520;866506297;5;3.6262;0.9990
1713467218.300;1;12331933184;0;0;30;1;0;10;0.00;0.00;0;1.40;29.272;36.520;866506297;6;3.6275;1.0000
1713467219.000;1;12331933184;0;0;30;1;0;10;0.00;0.00;0;1.40;29.272;36.520;866506297;7;3.6300;1.0000
1713467221.000;1;12331933184;0;0;30;1;0;10;0.00;0.00;0;1.40;29.272;36.520;866506297;8;3.6329;1.0010
1713467228.000;1;12331933184;0;0;30;1;0;10;0.00;0.00;0;1.40;29.272;36.520;866506297;9;3.6388;0.9990
1713467228.001;1;12331933184;0;0;30;1;0;10;0.00;0.00;0;1.40;29.272;36.520;866506297;10;3.6126;-0.3130
1713467228.003;1;12331933184;0;0;30;1;0;10;0.00;0.00;0;1.40;29.272;36.520;866506297;11;3.5934;-0.9120
1713467228.010;1;12331933184;0;0;30;1;0;10;0.00;0.00;0;1.40;29.272;36.520;866506297;12;3.5809;-0.9920
1713467228.030;1;12331933184;0;0;30;1;0;10;0.00;0.00;0;1.40;29.272;36.520;866506297;13;3.5731;-1.0000
1713467228.100;1;12331933184;0;0;30;1;0;10;0.00;0.00;0;1.40;29.272;36.520;866506297;14;3.5664;-1.0060
1713467228.300;1;12331933184;0;0;30;1;0;10;0.00;0.00;0;1.40;29.272;36.520;866506297;15;3.5635;-1.0000
1713467229.000;1;12331933184;0;0;30;1;0;10;0.00;0.00;0;1.40;29.272;36.520;866506297;16;3.5595;-1.0050
1713467231.000;1;12331933184;0;0;30;1;0;10;0.00;0.00;0;1.40;29.272;36.520;866506297;17;3.5545;-1.0020
1713467238.000;1;12331933184;0;0;30;1;0;10;0.00;0.00;0;1.40;29.272;36.520;866506297;18;3.5460;-0.9990
1713467238.001;1;12331933184;0;0;30;1;0;10;0.00;0.00;0;1.40;29.272;36.520;866506297;19;3.5586;-0.3510
1713467238.003;1;12331933184;0;0;30;1;0;10;0.00;0.00;0;1.40;29.272;36.520;866506297;20;3.5688;-0.0450
1713467238.010;1;12331933184;0;0;30;1;0;10;0.00;0.00;0;1.40;29.272;36.520;866506297;21;3.5751;0.0010
1713467238.030;1;12331933184;0;0;30;1;0;10;0.00;0.00;0;1.40;29.272;36.520;866506297;22;3.5793;0.0000
1713467238.100;1;12331933184;0;0;30;1;0;10;0.00;0.00;0;1.40;29.272;36.520;866506297;23;3.5825;0.0020
1713467238.300;1;12331933184;0;0;30;1;0;10;0.00;0.00;0;1.40;29.272;36.520;866506297;24;3.5841;-0.0010
1713467239.000;1;12331933184;0;0;30;1;0;10;0.00;0.00;0;1.40;29.272;36.520;866506297;25;3.5853;-0.0010
1713467241.000;1;12331933184;0;0;30;1;0;10;0.00;0.00;0;1.40;29.272;36.520;866506297;26;3.5866;0.0000
1713467248.000;1;12331933184;0;0;30;1;0;10;0.00;0.00;0;1.40;29.272;36.520;866506297;27;3.5886;0.0010
1713467248.001;1;12331933184;0;0;30;1;0;10;0.00;0.00;0;1.40;29.272;36.520;866506297;28;3.6020;0.6710
1713467248.003;1;12331933184;0;0;30;1;0;10;0.00;0.00;0;1.40;29.272;36.520;866506297;29;3.6122;0.9710
1713467248.010;1;12331933184;0;0;30;1;0;10;0.00;0.00;0;1.40;29.272;36.520;866506297;30;3.6176;1.0020
1713467248.030;1;12331933184;0;0;30;1;0;10;0.00;0.00;0;1.40;29.272;36.520;866506297;31;3.6215;1.0020
1713467248.100;1;12331933184;0;0;30;1;0;10;0.00;0.00;0;1.40;29.272;36.520;866506297;32;3.6248;0.9960
1713467248.300;1;12331933184;0;0;30;1;0;10;0.00;0.00;0;1.40;29.272;36.520;866506297;33;3.6264;1.0060
1713467249.000;1;12331933184;0;0;30;1;0;10;0.00;0.00;0;1.40;29.272;36.520;866506297;34;3.6283;1.0020
1713467251.000;1;12331933184;0;0;30;1;0;10;0.00;0.00;0;1.40;29.272;36.520;866506297;35;3.6320;1.0000
1713467258.000;1;12331933184;0;0;30;1;0;10;0.00;0.00;0;1.40;29.272;36.520;866506297;36;3.6382;0.9940
1713467278.000;1;12331933184;0;0;30;1;0;10;0.00;0.00;0;1.40;29.272;36.520;866506297;37;3.6489;1.0050
1713467308.000;1;12331933184;0;0;30;1;0;10;0.00;0.00;0;1.40;29.272;36.520;866506297;38;3.6603;1.0030
1713467308.001;1;12331933184;0;0;30;1;0;10;0.00;0.00;0;1.40;29.272;36.520;866506297;39;3.6340;-0.3150
1713467308.003;1;12331933184;0;0;30;1;0;10;0.00;0.00;0;1.40;29.272;36.520;866506297;40;3.6145;-0.9100
1713467308.010;1;12331933184;0;0;30;1;0;10;0.00;0.00;0;1.40;29.272;36.520;866506297;41;3.6021;-0.9980
1713467308.030;1;12331933184;0;0;30;1;0;10;0.00;0.00;0;1.40;29.272;36.520;866506297;42;3.5945;-0.9950
1713467308.100;1;12331933184;0;0;30;1;0;10;0.00;0.00;0;1.40;29.272;36.520;866506297;43;3.5879;-1.0000
1713467308.300;1;12331933184;0;0;30;1;0;10;0.00;0.00;0;1.40;29.272;36.520;866506297;44;3.5846;-1.0020
1713467309.000;1;12331933184;0;0;30;1;0;10;0.00;0.00;0;1.40;29.272;36.520;866506297;45;3.5806;-1.0000
1713467311.000;1;12331933184;0;0;30;1;0;10;0.00;0.00;0;1.40;29.272;36.520;866506297;46;3.5752;-0.9980
1713467318.000;1;12331933184;0;0;30;1;0;10;0.00;0.00;0;1.40;29.272;36.520;866506297;47;3.5643;-0.9990
1713467338.000;1;12331933184;0;0;30;1;0;10;0.00;0.00;0;1.40;29.272;36.520;866506297;48;3.5478;-0.9990
1713467368.000;1;12331933184;0;0;30;1;0;10;0.00;0.00;0;1.40;29.272;36.520;866506297;49;3.5327;-1.0000
1713467368.001;1;12331933184;0;0;30;1;0;10;0.00;0.00;0;1.40;29.272;36.520;866506297;50;3.5469;-0.3430
1713467368.003;1;12331933184;0;0;30;1;0;10;0.00;0.00;0;1.40;29.272;36.520;866506297;51;3.5555;-0.0460
1713467368.010;1;12331933184;0;0;30;1;0;10;0.00;0.00;0;1.40;29.272;36.520;866506297;52;3.5618;-0.0020
1713467368.030;1;12331933184;0;0;30;1;0;10;0.00;0.00;0;1.40;29.272;36.520;866506297;53;3.5655;0.0000
1713467368.100;1;12331933184;0;0;30;1;0;10;0.00;0.00;0;1.40;29.272;36.520;866506297;54;3.5688;-0.0050
1713467368.300;1;12331933184;0;0;30;1;0;10;0.00;0.00;0;1.40;29.272;36.520;866506297;55;3.5707;0.0000
1713467369.000;1;12331933184;0;0;30;1;0;10;0.00;0.00;0;1.40;29.272;36.520;866506297;56;3.5726;-0.0010
1713467371.000;1;12331933184;0;0;30;1;0;10;0.00;0.00;0;1.40;29.272;36.520;866506297;57;3.5753;0.0020
1713467378.000;1;12331933184;0;0;30;1;0;10;0.00;0.00;0;1.40;29.272;36.520;866506297;58;3.5785;0.0010
1713467398.000;1;12331933184;0;0;30;1;0;10;0.00;0.00;0;1.40;29.272;36.520;866506297;59;3.5831;0.0050
1713467428.000;1;12331933184;0;0;30;1;0;10;0.00;0.00;0;1.40;29.272;36.520;866506297;60;3.5860;0.0020
1713471497.000;1;12333031936;0;0;10;1;0;10;0.00;0.00;0;1.50;30.785;44.850;866914264;0;3.2905;0.0000
1713471497.001;1;12333031936;0;0;10;1;0;10;0.00;0.00;0;1.50;30.785;44.850;866914264;1;3.3072;0.7910
1713471497.003;1;12333031936;0;0;10;1;0;10;0.00;0.00;0;1.50;30.785;44.850;866914264;2;3.3153;0.9820
1713471497.010;1;12333031936;0;0;10;1;0;10;0.00;0.00;0;1.50;30.785;44.850;866914264;3;3.3212;0.9970
1713471497.030;1;12333031936;0;0;10;1;0;10;0.00;0.00;0;1.50;30.785;44.850;866914264;4;3.3267;1.0010
1713471497.100;1;12333031936;0;0;10;1;0;10;0.00;0.00;0;1.50;30.785;44.850;866914264;5;3.3352;0.9960
1713471497.300;1;12333031936;0;0;10;1;0;10;0.00;0.00;0;1.50;30.785;44.850;866914264;6;3.3462;1.0040
1713471498.000;1;12333031936;0;0;10;1;0;10;0.00;0.00;0;1.50;30.785;44.850;866914264;7;3.3531;1.0040
1713471500.000;1;12333031936;0;0;10;1;0;10;0.00;0.00;0;1.50;30.785;44.850;866914264;8;3.3587;0.9950
1713471507.000;1;12333031936;0;0;10;1;0;10;0.00;0.00;0;1.50;30.785;44.850;866914264;9;3.3708;0.9940
1713471507.001;1;12333031936;0;0;10;1;0;10;0.00;0.00;0;1.50;30.785;44.850;866914264;10;3.3448;-0.3030
1713471507.003;1;12333031936;0;0;10;1;0;10;0.00;0.00;0;1.50;30.785;44.850;866914264;11;3.3242;-0.9150
1713471507.010;1;12333031936;0;0;10;1;0;10;0.00;0.00;0;1.50;30.785;44.850;866914264;12;3.3099;-0.9990
1713471507.030;1;12333031936;0;0;10;1;0;10;0.00;0.00;0;1.50;30.785;44.850;866914264;13;3.2991;-0.9950
1713471507.100;1;12333031936;0;0;10;1;0;10;0.00;0.00;0;1.50;30.785;44.850;866914264;14;3.2829;-0.9990
1713471507.300;1;12333031936;0;0;10;1;0;10;0.00;0.00;0;1.50;30.785;44.850;866914264;15;3.2627;-1.0050
1713471508.000;1;12333031936;0;0;10;1;0;10;0.00;0.00;0;1.50;30.785;44.850;866914264;16;3.2463;-1.0030
1713471510.000;1;12333031936;0;0;10;1;0;10;0.00;0.00;0;1.50;30.785;44.850;866914264;17;3.2333;-0.9960
1713471517.000;1;12333031936;0;0;10;1;0;10;0.00;0.00;0;1.50;30.785;44.850;866914264;18;3.2123;-0.9980
1713471517.001;1;12333031936;0;0;10;1;0;10;0.00;0.00;0;1.50;30.785;44.850;866914264;19;3.2260;-0.3410
1713471517.003;1;12333031936;0;0;10;1;0;10;0.00;0.00;0;1.50;30.785;44.850;866914264;20;3.2359;-0.0510
1713471517.010;1;12333031936;0;0;10;1;0;10;0.00;0.00;0;1.50;30.785;44.850;866914264;21;3.2436;-0.0030
1713471517.030;1;12333031936;0;0;10;1;0;10;0.00;0.00;0;1.50;30.785;44.850;866914264;22;3.2489;0.0000
1713471517.100;1;12333031936;0;0;10;1;0;10;0.00;0.00;0;1.50;30.785;44.850;866914264;23;3.2583;0.0030
1713471517.300;1;12333031936;0;0;10;1;0;10;0.00;0.00;0;1.50;30.785;44.850;866914264;24;3.2716;0.0030
1713471518.000;1;12333031936;0;0;10;1;0;10;0.00;0.00;0;1.50;30.785;44.850;866914264;25;3.2822;0.0010
1713471520.000;1;12333031936;0;0;10;1;0;10;0.00;0.00;0;1.50;30.785;44.850;866914264;26;3.2857;0.0000
1713471527.000;1;12333031936;0;0;10;1;0;10;0.00;0.00;0;1.50;30.785;44.850;866914264;27;3.2887;0.0010
1713471527.001;1;12333031936;0;0;10;1;0;10;0.00;0.00;0;1.50;30.785;44.850;866914264;28;3.3024;0.6610
1713471527.003;1;12333031936;0;0;10;1;0;10;0.00;0.00;0;1.50;30.785;44.850;866914264;29;3.3124;0.9750
1713471527.010;1;12333031936;0;0;10;1;0;10;0.00;0.00;0;1.50;30.785;44.850;866914264;30;3.3195;0.9990
1713471527.030;1;12333031936;0;0;10;1;0;10;0.00;0.00;0;1.50;30.785;44.850;866914264;31;3.3250;1.0000
1713471527.100;1;12333031936;0;0;10;1;0;10;0.00;0.00;0;1.50;30.785;44.850;866914264;32;3.3336;1.0000
1713471527.300;1;12333031936;0;0;10;1;0;10;0.00;0.00;0;1.50;30.785;44.850;866914264;33;3.3447;0.9980
1713471528.000;1;12333031936;0;0;10;1;0;10;0.00;0.00;0;1.50;30.785;44.850;866914264;34;3.3514;0.9950
1713471530.000;1;12333031936;0;0;10;1;0;10;0.00;0.00;0;1.50;30.785;44.850;866914264;35;3.3579;1.0000
1713471537.000;1;12333031936;0;0;10;1;0;10;0.00;0.00;0;1.50;30.785;44.850;866914264;36;3.3700;1.0020
1713471557.000;1;12333031936;0;0;10;1;0;10;0.00;0.00;0;1.50;30.785;44.850;866914264;37;3.3950;1.0040
1713471587.000;1;12333031936;0;0;10;1;0;10;0.00;0.00;0;1.50;30.785;44.850;866914264;38;3.4233;0.9970
1713471587.001;1;12333031936;0;0;10;1;0;10;0.00;0.00;0;1.50;30.785;44.850;866914264;39;3.3968;-0.3010
1713471587.003;1;12333031936;0;0;10;1;0;10;0.00;0.00;0;1.50;30.785;44.850;866914264;40;3.3762;-0.9170
1713471587.010;1;12333031936;0;0;10;1;0;10;0.00;0.00;0;1.50;30.785;44.850;866914264;41;3.3624;-0.9990
1713471587.030;1;12333031936;0;0;10;1;0;10;0.00;0.00;0;1.50;30.785;44.850;866914264;42;3.3521;-0.9990
1713471587.100;1;12333031936;0;0;10;1;0;10;0.00;0.00;0;1.50;30.785;44.850;866914264;43;3.3362;-0.9960
1713471587.300;1;12333031936;0;0;10;1;0;10;0.00;0.00;0;1.50;30.785;44.850;866914264;44;3.3195;-1.0010
1713471588.000;1;12333031936;0;0;10;1;0;10;0.00;0.00;0;1.50;30.785;44.850;866914264;45;3.3069;-0.9970
1713471590.000;1;12333031936;0;0;10;1;0;10;0.00;0.00;0;1.50;30.785;44.850;866914264;46;3.2953;-1.0010
1713471597.000;1;12333031936;0;0;10;1;0;10;0.00;0.00;0;1.50;30.785;44.850;866914264;47;3.2743;-0.9960
1713471617.000;1;12333031936;0;0;10;1;0;10;0.00;0.00;0;1.50;30.785;44.850;866914264;48;3.2353;-1.0000
1713471647.000;1;12333031936;0;0;10;1;0;10;0.00;0.00;0;1.50;30.785;44.850;866914264;49;3.1904;-0.9970
1713471647.001;1;12333031936;0;0;10;1;0;10;0.00;0.00;0;1.50;30.785;44.850;866914264;50;3.2037;-0.3390
1713471647.003;1;12333031936;0;0;10;1;0;10;0.00;0.00;0;1.50;30.785;44.850;866914264;51;3.2137;-0.0530
1713471647.010;1;12333031936;0;0;10;1;0;10;0.00;0.00;0;1.50;30.785;44.850;866914264;52;3.2210;-0.0020
1713471647.030;1;12333031936;0;0;10;1;0;10;0.00;0.00;0;1.50;30.785;44.850;866914264;53;3.2263;0.0040
1713471647.100;1;12333031936;0;0;10;1;0;10;0.00;0.00;0;1.50;30.785;44.850;866914264;54;3.2355;-0.0020
1713471647.300;1;12333031936;0;0;10;1;0;10;0.00;0.00;0;1.50;30.785;44.850;866914264;55;3.2496;-0.0040
1713471648.000;1;12333031936;0;0;10;1;0;10;0.00;0.00;0;1.50;30.785;44.850;866914264;56;3.2627;-0.0030
1713471650.000;1;12333031936;0;0;10;1;0;10;0.00;0.00;0;1.50;30.785;44.850;866914264;57;3.2689;0.0010
1713471657.000;1;12333031936;0;0;10;1;0;10;0.00;0.00;0;1.50;30.785;44.850;866914264;58;3.2746;0.0020
1713471677.000;1;12333031936;0;0;10;1;0;10;0.00;0.00;0;1.50;30.785;44.850;866914264;59;3.2822;0.0020
1713471707.000;1;12333031936;0;0;10;1;0;10;0.00;0.00;0;1.50;30.785;44.850;866914264;60;3.2874;0.0050
1717009897.000;1;13198582272;1;1;10;1;0;10;0.00;0.00;0;24.35;19.993;23.074;2597122;0;3.3916;0.0000
1717009897.001;1;13198582272;1;1;10;1;0;10;0.00;0.00;0;24.35;19.993;23.074;2597122;1;3.4051;0.8130
1717009897.003;1;13198582272;1;1;10;1;0;10;0.00;0.00;0;24.35;19.993;23.074;2597122;2;3.4095;0.9860
1717009897.010;1;13198582272;1;1;10;1;0;10;0.00;0.00;0;24.35;19.993;23.074;2597122;3;3.4116;0.9990
1717009897.030;1;13198582272;1;1;10;1;0;10;0.00;0.00;0;24.35;19.993;23.074;2597122;4;3.4130;0.9990
1717009897.100;1;13198582272;1;1;10;1;0;10;0.00;0.00;0;24.35;19.993;23.074;2597122;5;3.4148;1.0030
1717009897.300;1;13198582272;1;1;10;1;0;10;0.00;0.00;0;24.35;19.993;23.074;2597122;6;3.4157;1.0010
1717009898.000;1;13198582272;1;1;10;1;0;10;0.00;0.00;0;24.35;19.993;23.074;2597122;7;3.4172;1.0000
1717009900.000;1;13198582272;1;1;10;1;0;10;0.00;0.00;0;24.35;19.993;23.074;2597122;8;3.4203;0.9980
1717009907.000;1;13198582272;1;1;10;1;0;10;0.00;0.00;0;24.35;19.993;23.074;2597122;9;3.4281;1.0030
1717009907.001;1;13198582272;1;1;10;1;0;10;0.00;0.00;0;24.35;19.993;23.074;2597122;10;3.4071;-0.3180
1717009907.003;1;13198582272;1;1;10;1;0;10;0.00;0.00;0;24.35;19.993;23.074;2597122;11;3.3938;-0.9300
1717009907.010;1;13198582272;1;1;10;1;0;10;0.00;0.00;0;24.35;19.993;23.074;2597122;12;3.3891;-0.9930
1717009907.030;1;13198582272;1;1;10;1;0;10;0.00;0.00;0;24.35;19.993;23.074;2597122;13;3.3856;-1.0030
1717009907.100;1;13198582272;1;1;10;1;0;10;0.00;0.00;0;24.35;19.993;23.074;2597122;14;3.3828;-0.9960
1717009907.300;1;13198582272;1;1;10;1;0;10;0.00;0.00;0;24.35;19.993;23.074;2597122;15;3.3805;-1.0070
1717009908.000;1;13198582272;1;1;10;1;0;10;0.00;0.00;0;24.35;19.993;23.074;2597122;16;3.3782;-1.0000
1717009910.000;1;13198582272;1;1;10;1;0;10;0.00;0.00;0;24.35;19.993;23.074;2597122;17;3.3735;-1.0010
