Repository: ShafayethJamil/Battery-Diagnostic-Using-LGN

# LGN Battery Diagnostics from Pulse Relaxation (HPPC)

Code and result files for the paper *"Lie Generator Networks Extract
EIS-Grade Battery Diagnostics from Pulse Relaxation Data"* (S. Jamil,
R. Kapadia). Preprint: [https://arxiv.org/abs/2605.15351].

Lie Generator Networks (LGN) extract electrochemical time constants from
~60 seconds of post-pulse voltage relaxation and reconstruct impedance-grade
diagnostics without dedicated EIS hardware. This repository contains the
reference implementation and the result files behind the paper's figures.

File: cell_plsv2_P001_1_S01_C10.csv (part 45 of 45)
timestamp_s;timestamp_origin;sd_block_id;cyc_charged;is_rt;soc_nom;age_type;age_temp;age_soc;age_chg_rate;age_dischg_rate;age_profile;t_avg_degC;r_ref_10ms_mOhm;r_ref_1s_mOhm;uptime_ticks;seq_nr;v_raw_V;i_raw_A
1717009917.000;1;13198582272;1;1;10;1;0;10;0.00;0.00;0;24.35;19.993;23.074;2597122;18;3.3634;-1.0000
1717009917.001;1;13198582272;1;1;10;1;0;10;0.00;0.00;0;24.35;19.993;23.074;2597122;19;3.3744;-0.3340
1717009917.003;1;13198582272;1;1;10;1;0;10;0.00;0.00;0;24.35;19.993;23.074;2597122;20;3.3807;-0.0390
1717009917.010;1;13198582272;1;1;10;1;0;10;0.00;0.00;0;24.35;19.993;23.074;2597122;21;3.3837;-0.0010
1717009917.030;1;13198582272;1;1;10;1;0;10;0.00;0.00;0;24.35;19.993;23.074;2597122;22;3.3848;0.0010
1717009917.100;1;13198582272;1;1;10;1;0;10;0.00;0.00;0;24.35;19.993;23.074;2597122;23;3.3865;-0.0010
1717009917.300;1;13198582272;1;1;10;1;0;10;0.00;0.00;0;24.35;19.993;23.074;2597122;24;3.3874;-0.0020
1717009918.000;1;13198582272;1;1;10;1;0;10;0.00;0.00;0;24.35;19.993;23.074;2597122;25;3.3883;0.0000
1717009920.000;1;13198582272;1;1;10;1;0;10;0.00;0.00;0;24.35;19.993;23.074;2597122;26;3.3894;-0.0020
1717009927.000;1;13198582272;1;1;10;1;0;10;0.00;0.00;0;24.35;19.993;23.074;2597122;27;3.3900;-0.0040
1717009927.001;1;13198582272;1;1;10;1;0;10;0.00;0.00;0;24.35;19.993;23.074;2597122;28;3.4012;0.6750
1717009927.003;1;13198582272;1;1;10;1;0;10;0.00;0.00;0;24.35;19.993;23.074;2597122;29;3.4075;0.9780
1717009927.010;1;13198582272;1;1;10;1;0;10;0.00;0.00;0;24.35;19.993;23.074;2597122;30;3.4099;0.9980
1717009927.030;1;13198582272;1;1;10;1;0;10;0.00;0.00;0;24.35;19.993;23.074;2597122;31;3.4118;1.0010
1717009927.100;1;13198582272;1;1;10;1;0;10;0.00;0.00;0;24.35;19.993;23.074;2597122;32;3.4131;0.9970
1717009927.300;1;13198582272;1;1;10;1;0;10;0.00;0.00;0;24.35;19.993;23.074;2597122;33;3.4142;1.0000
1717009928.000;1;13198582272;1;1;10;1;0;10;0.00;0.00;0;24.35;19.993;23.074;2597122;34;3.4155;0.9960
1717009930.000;1;13198582272;1;1;10;1;0;10;0.00;0.00;0;24.35;19.993;23.074;2597122;35;3.4192;1.0000
1717009937.000;1;13198582272;1;1;10;1;0;10;0.00;0.00;0;24.35;19.993;23.074;2597122;36;3.4269;0.9960
1717009957.000;1;13198582272;1;1;10;1;0;10;0.00;0.00;0;24.35;19.993;23.074;2597122;37;3.4428;1.0030
1717009987.000;1;13198582272;1;1;10;1;0;10;0.00;0.00;0;24.35;19.993;23.074;2597122;38;3.4584;1.0000
1717009987.001;1;13198582272;1;1;10;1;0;10;0.00;0.00;0;24.35;19.993;23.074;2597122;39;3.4366;-0.3190
1717009987.003;1;13198582272;1;1;10;1;0;10;0.00;0.00;0;24.35;19.993;23.074;2597122;40;3.4242;-0.9300
1717009987.010;1;13198582272;1;1;10;1;0;10;0.00;0.00;0;24.35;19.993;23.074;2597122;41;3.4192;-0.9950
1717009987.030;1;13198582272;1;1;10;1;0;10;0.00;0.00;0;24.35;19.993;23.074;2597122;42;3.4163;-0.9970
1717009987.100;1;13198582272;1;1;10;1;0;10;0.00;0.00;0;24.35;19.993;23.074;2597122;43;3.4134;-0.9980
1717009987.300;1;13198582272;1;1;10;1;0;10;0.00;0.00;0;24.35;19.993;23.074;2597122;44;3.4117;-0.9980
1717009988.000;1;13198582272;1;1;10;1;0;10;0.00;0.00;0;24.35;19.993;23.074;2597122;45;3.4095;-0.9960
1717009990.000;1;13198582272;1;1;10;1;0;10;0.00;0.00;0;24.35;19.993;23.074;2597122;46;3.4045;-0.9990
1717009997.000;1;13198582272;1;1;10;1;0;10;0.00;0.00;0;24.35;19.993;23.074;2597122;47;3.3932;-1.0000
1717010017.000;1;13198582272;1;1;10;1;0;10;0.00;0.00;0;24.35;19.993;23.074;2597122;48;3.3729;-0.9970
1717010047.000;1;13198582272;1;1;10;1;0;10;0.00;0.00;0;24.35;19.993;23.074;2597122;49;3.3523;-0.9970
1717010047.001;1;13198582272;1;1;10;1;0;10;0.00;0.00;0;24.35;19.993;23.074;2597122;50;3.3631;-0.3370
1717010047.003;1;13198582272;1;1;10;1;0;10;0.00;0.00;0;24.35;19.993;23.074;2597122;51;3.3692;-0.0410
1717010047.010;1;13198582272;1;1;10;1;0;10;0.00;0.00;0;24.35;19.993;23.074;2597122;52;3.3720;0.0020
1717010047.030;1;13198582272;1;1;10;1;0;10;0.00;0.00;0;24.35;19.993;23.074;2597122;53;3.3736;0.0030
1717010047.100;1;13198582272;1;1;10;1;0;10;0.00;0.00;0;24.35;19.993;23.074;2597122;54;3.3752;0.0010
1717010047.300;1;13198582272;1;1;10;1;0;10;0.00;0.00;0;24.35;19.993;23.074;2597122;55;3.3763;0.0010
1717010048.000;1;13198582272;1;1;10;1;0;10;0.00;0.00;0;24.35;19.993;23.074;2597122;56;3.3771;0.0000
1717010050.000;1;13198582272;1;1;10;1;0;10;0.00;0.00;0;24.35;19.993;23.074;2597122;57;3.3798;0.0030
1717010057.000;1;13198582272;1;1;10;1;0;10;0.00;0.00;0;24.35;19.993;23.074;2597122;58;3.3828;-0.0010
1717010077.000;1;13198582272;1;1;10;1;0;10;0.00;0.00;0;24.35;19.993;23.074;2597122;59;3.3876;0.0000
1717010107.000;1;13198582272;1;1;10;1;0;10;0.00;0.00;0;24.35;19.993;23.074;2597122;60;3.3894;0.0000
1717014134.000;1;13199669248;1;1;30;1;0;10;0.00;0.00;0;23.86;18.126;20.021;3001132;0;3.5999;0.0020
1717014134.001;1;13199669248;1;1;30;1;0;10;0.00;0.00;0;23.86;18.126;20.021;3001132;1;3.6122;0.8040
1717014134.003;1;13199669248;1;1;30;1;0;10;0.00;0.00;0;23.86;18.126;20.021;3001132;2;3.6164;0.9870
1717014134.010;1;13199669248;1;1;30;1;0;10;0.00;0.00;0;23.86;18.126;20.021;3001132;3;3.6180;1.0020
1717014134.030;1;13199669248;1;1;30;1;0;10;0.00;0.00;0;23.86;18.126;20.021;3001132;4;3.6184;1.0040
1717014134.100;1;13199669248;1;1;30;1;0;10;0.00;0.00;0;23.86;18.126;20.021;3001132;5;3.6199;1.0000
1717014134.300;1;13199669248;1;1;30;1;0;10;0.00;0.00;0;23.86;18.126;20.021;3001132;6;3.6194;1.0020
1717014135.000;1;13199669248;1;1;30;1;0;10;0.00;0.00;0;23.86;18.126;20.021;3001132;7;3.6207;1.0040
1717014137.000;1;13199669248;1;1;30;1;0;10;0.00;0.00;0;23.86;18.126;20.021;3001132;8;3.6227;0.9910
1717014144.000;1;13199669248;1;1;30;1;0;10;0.00;0.00;0;23.86;18.126;20.021;3001132;9;3.6271;1.0060
1717014144.001;1;13199669248;1;1;30;1;0;10;0.00;0.00;0;23.86;18.126;20.021;3001132;10;3.6053;-0.3320
1717014144.003;1;13199669248;1;1;30;1;0;10;0.00;0.00;0;23.86;18.126;20.021;3001132;11;3.5934;-0.9360
1717014144.010;1;13199669248;1;1;30;1;0;10;0.00;0.00;0;23.86;18.126;20.021;3001132;12;3.5901;-0.9970
1717014144.030;1;13199669248;1;1;30;1;0;10;0.00;0.00;0;23.86;18.126;20.021;3001132;13;3.5883;-1.0010
1717014144.100;1;13199669248;1;1;30;1;0;10;0.00;0.00;0;23.86;18.126;20.021;3001132;14;3.5874;-1.0000
1717014144.300;1;13199669248;1;1;30;1;0;10;0.00;0.00;0;23.86;18.126;20.021;3001132;15;3.5866;-1.0060
1717014145.000;1;13199669248;1;1;30;1;0;10;0.00;0.00;0;23.86;18.126;20.021;3001132;16;3.5847;-0.9960
1717014147.000;1;13199669248;1;1;30;1;0;10;0.00;0.00;0;23.86;18.126;20.021;3001132;17;3.5812;-1.0090
1717014154.000;1;13199669248;1;1;30;1;0;10;0.00;0.00;0;23.86;18.126;20.021;3001132;18;3.5758;-0.9990
1717014154.001;1;13199669248;1;1;30;1;0;10;0.00;0.00;0;23.86;18.126;20.021;3001132;19;3.5863;-0.3380
1717014154.003;1;13199669248;1;1;30;1;0;10;0.00;0.00;0;23.86;18.126;20.021;3001132;20;3.5927;-0.0330
1717014154.010;1;13199669248;1;1;30;1;0;10;0.00;0.00;0;23.86;18.126;20.021;3001132;21;3.5942;0.0020
1717014154.030;1;13199669248;1;1;30;1;0;10;0.00;0.00;0;23.86;18.126;20.021;3001132;22;3.5953;0.0050
1717014154.100;1;13199669248;1;1;30;1;0;10;0.00;0.00;0;23.86;18.126;20.021;3001132;23;3.5953;0.0030
1717014154.300;1;13199669248;1;1;30;1;0;10;0.00;0.00;0;23.86;18.126;20.021;3001132;24;3.5961;0.0030
1717014155.000;1;13199669248;1;1;30;1;0;10;0.00;0.00;0;23.86;18.126;20.021;3001132;25;3.5970;0.0080
1717014157.000;1;13199669248;1;1;30;1;0;10;0.00;0.00;0;23.86;18.126;20.021;3001132;26;3.5975;0.0000
1717014164.000;1;13199669248;1;1;30;1;0;10;0.00;0.00;0;23.86;18.126;20.021;3001132;27;3.5979;0.0000
1717014164.001;1;13199669248;1;1;30;1;0;10;0.00;0.00;0;23.86;18.126;20.021;3001132;28;3.6094;0.6720
1717014164.003;1;13199669248;1;1;30;1;0;10;0.00;0.00;0;23.86;18.126;20.021;3001132;29;3.6155;0.9730
1717014164.010;1;13199669248;1;1;30;1;0;10;0.00;0.00;0;23.86;18.126;20.021;3001132;30;3.6164;1.0000
1717014164.030;1;13199669248;1;1;30;1;0;10;0.00;0.00;0;23.86;18.126;20.021;3001132;31;3.6175;0.9990
1717014164.100;1;13199669248;1;1;30;1;0;10;0.00;0.00;0;23.86;18.126;20.021;3001132;32;3.6177;0.9970
1717014164.300;1;13199669248;1;1;30;1;0;10;0.00;0.00;0;23.86;18.126;20.021;3001132;33;3.6183;0.9960
1717014165.000;1;13199669248;1;1;30;1;0;10;0.00;0.00;0;23.86;18.126;20.021;3001132;34;3.6195;1.0020
1717014167.000;1;13199669248;1;1;30;1;0;10;0.00;0.00;0;23.86;18.126;20.021;3001132;35;3.6216;1.0050
1717014174.000;1;13199669248;1;1;30;1;0;10;0.00;0.00;0;23.86;18.126;20.021;3001132;36;3.6262;0.9940
1717014194.000;1;13199669248;1;1;30;1;0;10;0.00;0.00;0;23.86;18.126;20.021;3001132;37;3.6335;0.9950
1717014224.000;1;13199669248;1;1;30;1;0;10;0.00;0.00;0;23.86;18.126;20.021;3001132;38;3.6394;0.9950
1717014224.001;1;13199669248;1;1;30;1;0;10;0.00;0.00;0;23.86;18.126;20.021;3001132;39;3.6185;-0.3300
1717014224.003;1;13199669248;1;1;30;1;0;10;0.00;0.00;0;23.86;18.126;20.021;3001132;40;3.6065;-0.9310
1717014224.010;1;13199669248;1;1;30;1;0;10;0.00;0.00;0;23.86;18.126;20.021;3001132;41;3.6024;-1.0020
1717014224.030;1;13199669248;1;1;30;1;0;10;0.00;0.00;0;23.86;18.126;20.021;3001132;42;3.6013;-1.0020
1717014224.100;1;13199669248;1;1;30;1;0;10;0.00;0.00;0;23.86;18.126;20.021;3001132;43;3.6006;-0.9990
1717014224.300;1;13199669248;1;1;30;1;0;10;0.00;0.00;0;23.86;18.126;20.021;3001132;44;3.5995;-0.9970
1717014225.000;1;13199669248;1;1;30;1;0;10;0.00;0.00;0;23.86;18.126;20.021;3001132;45;3.5971;-0.9980
1717014227.000;1;13199669248;1;1;30;1;0;10;0.00;0.00;0;23.86;18.126;20.021;3001132;46;3.5936;-1.0070
1717014234.000;1;13199669248;1;1;30;1;0;10;0.00;0.00;0;23.86;18.126;20.021;3001132;47;3.5865;-1.0070
1717014254.000;1;13199669248;1;1;30;1;0;10;0.00;0.00;0;23.86;18.126;20.021;3001132;48;3.5756;-0.9990
1717014284.000;1;13199669248;1;1;30;1;0;10;0.00;0.00;0;23.86;18.126;20.021;3001132;49;3.5660;-0.9920
1717014284.001;1;13199669248;1;1;30;1;0;10;0.00;0.00;0;23.86;18.126;20.021;3001132;50;3.5764;-0.3430
1717014284.003;1;13199669248;1;1;30;1;0;10;0.00;0.00;0;23.86;18.126;20.021;3001132;51;3.5823;-0.0410
1717014284.010;1;13199669248;1;1;30;1;0;10;0.00;0.00;0;23.86;18.126;20.021;3001132;52;3.5846;0.0040
1717014284.030;1;13199669248;1;1;30;1;0;10;0.00;0.00;0;23.86;18.126;20.021;3001132;53;3.5849;0.0070
1717014284.100;1;13199669248;1;1;30;1;0;10;0.00;0.00;0;23.86;18.126;20.021;3001132;54;3.5853;0.0020
1717014284.300;1;13199669248;1;1;30;1;0;10;0.00;0.00;0;23.86;18.126;20.021;3001132;55;3.5861;-0.0050
1717014285.000;1;13199669248;1;1;30;1;0;10;0.00;0.00;0;23.86;18.126;20.021;3001132;56;3.5871;-0.0040
1717014287.000;1;13199669248;1;1;30;1;0;10;0.00;0.00;0;23.86;18.126;20.021;3001132;57;3.5881;-0.0030
1717014294.000;1;13199669248;1;1;30;1;0;10;0.00;0.00;0;23.86;18.126;20.021;3001132;58;3.5907;0.0060
1717014314.000;1;13199669248;1;1;30;1;0;10;0.00;0.00;0;23.86;18.126;20.021;3001132;59;3.5945;0.0040
1717014344.000;1;13199669248;1;1;30;1;0;10;0.00;0.00;0;23.86;18.126;20.021;3001132;60;3.5962;-0.0020
1717018690.000;1;13200839168;1;1;50;1;0;10;0.00;0.00;0;25.22;17.790;19.031;3435699;0;3.7336;-0.0010
1717018690.001;1;13200839168;1;1;50;1;0;10;0.00;0.00;0;25.22;17.790;19.031;3435699;1;3.7465;0.8040
1717018690.003;1;13200839168;1;1;50;1;0;10;0.00;0.00;0;25.22;17.790;19.031;3435699;2;3.7505;0.9890
1717018690.010;1;13200839168;1;1;50;1;0;10;0.00;0.00;0;25.22;17.790;19.031;3435699;3;3.7515;1.0020
1717018690.030;1;13200839168;1;1;50;1;0;10;0.00;0.00;0;25.22;17.790;19.031;3435699;4;3.7521;1.0010
1717018690.100;1;13200839168;1;1;50;1;0;10;0.00;0.00;0;25.22;17.790;19.031;3435699;5;3.7528;1.0050
1717018690.300;1;13200839168;1;1;50;1;0;10;0.00;0.00;0;25.22;17.790;19.031;3435699;6;3.7529;1.0040
1717018691.000;1;13200839168;1;1;50;1;0;10;0.00;0.00;0;25.22;17.790;19.031;3435699;7;3.7549;0.9980
1717018693.000;1;13200839168;1;1;50;1;0;10;0.00;0.00;0;25.22;17.790;19.031;3435699;8;3.7578;0.9960
1717018700.000;1;13200839168;1;1;50;1;0;10;0.00;0.00;0;25.22;17.790;19.031;3435699;9;3.7634;1.0040
1717018700.001;1;13200839168;1;1;50;1;0;10;0.00;0.00;0;25.22;17.790;19.031;3435699;10;3.7426;-0.3280
1717018700.003;1;13200839168;1;1;50;1;0;10;0.00;0.00;0;25.22;17.790;19.031;3435699;11;3.7310;-0.9210
1717018700.010;1;13200839168;1;1;50;1;0;10;0.00;0.00;0;25.22;17.790;19.031;3435699;12;3.7271;-0.9950
1717018700.030;1;13200839168;1;1;50;1;0;10;0.00;0.00;0;25.22;17.790;19.031;3435699;13;3.7266;-0.9960
1717018700.100;1;13200839168;1;1;50;1;0;10;0.00;0.00;0;25.22;17.790;19.031;3435699;14;3.7251;-0.9990
1717018700.300;1;13200839168;1;1;50;1;0;10;0.00;0.00;0;25.22;17.790;19.031;3435699;15;3.7237;-0.9990
1717018701.000;1;13200839168;1;1;50;1;0;10;0.00;0.00;0;25.22;17.790;19.031;3435699;16;3.7214;-0.9960
1717018703.000;1;13200839168;1;1;50;1;0;10;0.00;0.00;0;25.22;17.790;19.031;3435699;17;3.7175;-1.0010
1717018710.000;1;13200839168;1;1;50;1;0;10;0.00;0.00;0;25.22;17.790;19.031;3435699;18;3.7102;-1.0030
1717018710.001;1;13200839168;1;1;50;1;0;10;0.00;0.00;0;25.22;17.790;19.031;3435699;19;3.7202;-0.3420
1717018710.003;1;13200839168;1;1;50;1;0;10;0.00;0.00;0;25.22;17.790;19.031;3435699;20;3.7272;-0.0380
1717018710.010;1;13200839168;1;1;50;1;0;10;0.00;0.00;0;25.22;17.790;19.031;3435699;21;3.7285;-0.0040
1717018710.030;1;13200839168;1;1;50;1;0;10;0.00;0.00;0;25.22;17.790;19.031;3435699;22;3.7292;0.0020
1717018710.100;1;13200839168;1;1;50;1;0;10;0.00;0.00;0;25.22;17.790;19.031;3435699;23;3.7289;-0.0010
1717018710.300;1;13200839168;1;1;50;1;0;10;0.00;0.00;0;25.22;17.790;19.031;3435699;24;3.7300;-0.0010
1717018711.000;1;13200839168;1;1;50;1;0;10;0.00;0.00;0;25.22;17.790;19.031;3435699;25;3.7308;-0.0010
1717018713.000;1;13200839168;1;1;50;1;0;10;0.00;0.00;0;25.22;17.790;19.031;3435699;26;3.7318;-0.0030
1717018720.000;1;13200839168;1;1;50;1;0;10;0.00;0.00;0;25.22;17.790;19.031;3435699;27;3.7326;-0.0010
1717018720.001;1;13200839168;1;1;50;1;0;10;0.00;0.00;0;25.22;17.790;19.031;3435699;28;3.7438;0.6780
1717018720.003;1;13200839168;1;1;50;1;0;10;0.00;0.00;0;25.22;17.790;19.031;3435699;29;3.7494;0.9850
1717018720.010;1;13200839168;1;1;50;1;0;10;0.00;0.00;0;25.22;17.790;19.031;3435699;30;3.7507;1.0030
1717018720.030;1;13200839168;1;1;50;1;0;10;0.00;0.00;0;25.22;17.790;19.031;3435699;31;3.7514;1.0030
1717018720.100;1;13200839168;1;1;50;1;0;10;0.00;0.00;0;25.22;17.790;19.031;3435699;32;3.7513;1.0020
1717018720.300;1;13200839168;1;1;50;1;0;10;0.00;0.00;0;25.22;17.790;19.031;3435699;33;3.7520;0.9960
1717018721.000;1;13200839168;1;1;50;1;0;10;0.00;0.00;0;25.22;17.790;19.031;3435699;34;3.7538;0.9990
1717018723.000;1;13200839168;1;1;50;1;0;10;0.00;0.00;0;25.22;17.790;19.031;3435699;35;3.7562;1.0000
1717018730.000;1;13200839168;1;1;50;1;0;10;0.00;0.00;0;25.22;17.790;19.031;3435699;36;3.7625;1.0030
1717018750.000;1;13200839168;1;1;50;1;0;10;0.00;0.00;0;25.22;17.790;19.031;3435699;37;3.7736;1.0020
1717018780.000;1;13200839168;1;1;50;1;0;10;0.00;0.00;0;25.22;17.790;19.031;3435699;38;3.7831;1.0040
1717018780.001;1;13200839168;1;1;50;1;0;10;0.00;0.00;0;25.22;17.790;19.031;3435699;39;3.7622;-0.3340
1717018780.003;1;13200839168;1;1;50;1;0;10;0.00;0.00;0;25.22;17.790;19.031;3435699;40;3.7508;-0.9250
1717018780.010;1;13200839168;1;1;50;1;0;10;0.00;0.00;0;25.22;17.790;19.031;3435699;41;3.7469;-1.0010
1717018780.030;1;13200839168;1;1;50;1;0;10;0.00;0.00;0;25.22;17.790;19.031;3435699;42;3.7462;-0.9960
1717018780.100;1;13200839168;1;1;50;1;0;10;0.00;0.00;0;25.22;17.790;19.031;3435699;43;3.7458;-1.0020
1717018780.300;1;13200839168;1;1;50;1;0;10;0.00;0.00;0;25.22;17.790;19.031;3435699;44;3.7435;-1.0080
1717018781.000;1;13200839168;1;1;50;1;0;10;0.00;0.00;0;25.22;17.790;19.031;3435699;45;3.7412;-0.9950
1717018783.000;1;13200839168;1;1;50;1;0;10;0.00;0.00;0;25.22;17.790;19.031;3435699;46;3.7362;-0.9980
1717018790.000;1;13200839168;1;1;50;1;0;10;0.00;0.00;0;25.22;17.790;19.031;3435699;47;3.7264;-0.9980
1717018810.000;1;13200839168;1;1;50;1;0;10;0.00;0.00;0;25.22;17.790;19.031;3435699;48;3.7116;-1.0030
1717018840.000;1;13200839168;1;1;50;1;0;10;0.00;0.00;0;25.22;17.790;19.031;3435699;49;3.7010;-1.0010
1717018840.001;1;13200839168;1;1;50;1;0;10;0.00;0.00;0;25.22;17.790;19.031;3435699;50;3.7113;-0.3430
1717018840.003;1;13200839168;1;1;50;1;0;10;0.00;0.00;0;25.22;17.790;19.031;3435699;51;3.7173;-0.0370
1717018840.010;1;13200839168;1;1;50;1;0;10;0.00;0.00;0;25.22;17.790;19.031;3435699;52;3.7191;-0.0050
1717018840.030;1;13200839168;1;1;50;1;0;10;0.00;0.00;0;25.22;17.790;19.031;3435699;53;3.7198;-0.0010
1717018840.100;1;13200839168;1;1;50;1;0;10;0.00;0.00;0;25.22;17.790;19.031;3435699;54;3.7195;-0.0040
1717018840.300;1;13200839168;1;1;50;1;0;10;0.00;0.00;0;25.22;17.790;19.031;3435699;55;3.7205;0.0000
1717018841.000;1;13200839168;1;1;50;1;0;10;0.00;0.00;0;25.22;17.790;19.031;3435699;56;3.7214;-0.0050
1717018843.000;1;13200839168;1;1;50;1;0;10;0.00;0.00;0;25.22;17.790;19.031;3435699;57;3.7231;0.0020
1717018850.000;1;13200839168;1;1;50;1;0;10;0.00;0.00;0;25.22;17.790;19.031;3435699;58;3.7257;0.0030
1717018870.000;1;13200839168;1;1;50;1;0;10;0.00;0.00;0;25.22;17.790;19.031;3435699;59;3.7289;0.0000
1717018900.000;1;13200839168;1;1;50;1;0;10;0.00;0.00;0;25.22;17.790;19.031;3435699;60;3.7310;0.0000
1717023297.000;1;13202022400;1;1;70;1;0;10;0.00;0.00;0;25.36;18.812;19.097;3875071;0;3.9307;0.0000
1717023297.001;1;13202022400;1;1;70;1;0;10;0.00;0.00;0;25.36;18.812;19.097;3875071;1;3.9435;0.8070
1717023297.003;1;13202022400;1;1;70;1;0;10;0.00;0.00;0;25.36;18.812;19.097;3875071;2;3.9478;0.9870
1717023297.010;1;13202022400;1;1;70;1;0;10;0.00;0.00;0;25.36;18.812;19.097;3875071;3;3.9495;1.0000
1717023297.030;1;13202022400;1;1;70;1;0;10;0.00;0.00;0;25.36;18.812;19.097;3875071;4;3.9492;1.0030
1717023297.100;1;13202022400;1;1;70;1;0;10;0.00;0.00;0;25.36;18.812;19.097;3875071;5;3.9499;1.0030
1717023297.300;1;13202022400;1;1;70;1;0;10;0.00;0.00;0;25.36;18.812;19.097;3875071;6;3.9502;0.9920
1717023298.000;1;13202022400;1;1;70;1;0;10;0.00;0.00;0;25.36;18.812;19.097;3875071;7;3.9519;0.9960
1717023300.000;1;13202022400;1;1;70;1;0;10;0.00;0.00;0;25.36;18.812;19.097;3875071;8;3.9538;1.0030
1717023307.000;1;13202022400;1;1;70;1;0;10;0.00;0.00;0;25.36;18.812;19.097;3875071;9;3.9580;1.0050
1717023307.001;1;13202022400;1;1;70;1;0;10;0.00;0.00;0;25.36;18.812;19.097;3875071;10;3.9360;-0.3380
1717023307.003;1;13202022400;1;1;70;1;0;10;0.00;0.00;0;25.36;18.812;19.097;3875071;11;3.9251;-0.9180
1717023307.010;1;13202022400;1;1;70;1;0;10;0.00;0.00;0;25.36;18.812;19.097;3875071;12;3.9221;-1.0030
1717023307.030;1;13202022400;1;1;70;1;0;10;0.00;0.00;0;25.36;18.812;19.097;3875071;13;3.9207;-1.0010
1717023307.100;1;13202022400;1;1;70;1;0;10;0.00;0.00;0;25.36;18.812;19.097;3875071;14;3.9199;-0.9990
1717023307.300;1;13202022400;1;1;70;1;0;10;0.00;0.00;0;25.36;18.812;19.097;3875071;15;3.9185;-0.9980
1717023308.000;1;13202022400;1;1;70;1;0;10;0.00;0.00;0;25.36;18.812;19.097;3875071;16;3.9164;-1.0060
1717023310.000;1;13202022400;1;1;70;1;0;10;0.00;0.00;0;25.36;18.812;19.097;3875071;17;3.9135;-0.9990
1717023317.000;1;13202022400;1;1;70;1;0;10;0.00;0.00;0;25.36;18.812;19.097;3875071;18;3.9081;-1.0000
1717023317.001;1;13202022400;1;1;70;1;0;10;0.00;0.00;0;25.36;18.812;19.097;3875071;19;3.9179;-0.3420
1717023317.003;1;13202022400;1;1;70;1;0;10;0.00;0.00;0;25.36;18.812;19.097;3875071;20;3.9244;-0.0400
1717023317.010;1;13202022400;1;1;70;1;0;10;0.00;0.00;0;25.36;18.812;19.097;3875071;21;3.9262;-0.0030
1717023317.030;1;13202022400;1;1;70;1;0;10;0.00;0.00;0;25.36;18.812;19.097;3875071;22;3.9270;0.0010
1717023317.100;1;13202022400;1;1;70;1;0;10;0.00;0.00;0;25.36;18.812;19.097;3875071;23;3.9273;0.0000
1717023317.300;1;13202022400;1;1;70;1;0;10;0.00;0.00;0;25.36;18.812;19.097;3875071;24;3.9277;0.0030
1717023318.000;1;13202022400;1;1;70;1;0;10;0.00;0.00;0;25.36;18.812;19.097;3875071;25;3.9286;0.0010
1717023320.000;1;13202022400;1;1;70;1;0;10;0.00;0.00;0;25.36;18.812;19.097;3875071;26;3.9295;-0.0020
1717023327.000;1;13202022400;1;1;70;1;0;10;0.00;0.00;0;25.36;18.812;19.097;3875071;27;3.9304;0.0010
1717023327.001;1;13202022400;1;1;70;1;0;10;0.00;0.00;0;25.36;18.812;19.097;3875071;28;3.9413;0.6830
1717023327.003;1;13202022400;1;1;70;1;0;10;0.00;0.00;0;25.36;18.812;19.097;3875071;29;3.9472;0.9770
1717023327.010;1;13202022400;1;1;70;1;0;10;0.00;0.00;0;25.36;18.812;19.097;3875071;30;3.9485;1.0010
1717023327.030;1;13202022400;1;1;70;1;0;10;0.00;0.00;0;25.36;18.812;19.097;3875071;31;3.9496;1.0080
1717023327.100;1;13202022400;1;1;70;1;0;10;0.00;0.00;0;25.36;18.812;19.097;3875071;32;3.9490;1.0040
1717023327.300;1;13202022400;1;1;70;1;0;10;0.00;0.00;0;25.36;18.812;19.097;3875071;33;3.9498;0.9980
1717023328.000;1;13202022400;1;1;70;1;0;10;0.00;0.00;0;25.36;18.812;19.097;3875071;34;3.9512;0.9980
1717023330.000;1;13202022400;1;1;70;1;0;10;0.00;0.00;0;25.36;18.812;19.097;3875071;35;3.9534;0.9980
1717023337.000;1;13202022400;1;1;70;1;0;10;0.00;0.00;0;25.36;18.812;19.097;3875071;36;3.9573;1.0030
1717023357.000;1;13202022400;1;1;70;1;0;10;0.00;0.00;0;25.36;18.812;19.097;3875071;37;3.9639;1.0000
1717023387.000;1;13202022400;1;1;70;1;0;10;0.00;0.00;0;25.36;18.812;19.097;3875071;38;3.9704;0.9940
1717023387.001;1;13202022400;1;1;70;1;0;10;0.00;0.00;0;25.36;18.812;19.097;3875071;39;3.9483;-0.3370
1717023387.003;1;13202022400;1;1;70;1;0;10;0.00;0.00;0;25.36;18.812;19.097;3875071;40;3.9376;-0.9230
1717023387.010;1;13202022400;1;1;70;1;0;10;0.00;0.00;0;25.36;18.812;19.097;3875071;41;3.9334;-1.0020
1717023387.030;1;13202022400;1;1;70;1;0;10;0.00;0.00;0;25.36;18.812;19.097;3875071;42;3.9336;-0.9980
1717023387.100;1;13202022400;1;1;70;1;0;10;0.00;0.00;0;25.36;18.812;19.097;3875071;43;3.9324;-0.9970
1717023387.300;1;13202022400;1;1;70;1;0;10;0.00;0.00;0;25.36;18.812;19.097;3875071;44;3.9312;-1.0000
1717023388.000;1;13202022400;1;1;70;1;0;10;0.00;0.00;0;25.36;18.812;19.097;3875071;45;3.9284;-1.0020
1717023390.000;1;13202022400;1;1;70;1;0;10;0.00;0.00;0;25.36;18.812;19.097;3875071;46;3.9252;-1.0000
1717023397.000;1;13202022400;1;1;70;1;0;10;0.00;0.00;0;25.36;18.812;19.097;3875071;47;3.9187;-1.0000
1717023417.000;1;13202022400;1;1;70;1;0;10;0.00;0.00;0;25.36;18.812;19.097;3875071;48;3.9087;-0.9990
1717023447.000;1;13202022400;1;1;70;1;0;10;0.00;0.00;0;25.36;18.812;19.097;3875071;49;3.9016;-1.0000
1717023447.001;1;13202022400;1;1;70;1;0;10;0.00;0.00;0;25.36;18.812;19.097;3875071;50;3.9117;-0.3400
1717023447.003;1;13202022400;1;1;70;1;0;10;0.00;0.00;0;25.36;18.812;19.097;3875071;51;3.9178;-0.0350
1717023447.010;1;13202022400;1;1;70;1;0;10;0.00;0.00;0;25.36;18.812;19.097;3875071;52;3.9191;-0.0020
1717023447.030;1;13202022400;1;1;70;1;0;10;0.00;0.00;0;25.36;18.812;19.097;3875071;53;3.9201;0.0010
1717023447.100;1;13202022400;1;1;70;1;0;10;0.00;0.00;0;25.36;18.812;19.097;3875071;54;3.9205;0.0010
1717023447.300;1;13202022400;1;1;70;1;0;10;0.00;0.00;0;25.36;18.812;19.097;3875071;55;3.9207;0.0000
1717023448.000;1;13202022400;1;1;70;1;0;10;0.00;0.00;0;25.36;18.812;19.097;3875071;56;3.9218;-0.0020
1717023450.000;1;13202022400;1;1;70;1;0;10;0.00;0.00;0;25.36;18.812;19.097;3875071;57;3.9231;-0.0010
1717023457.000;1;13202022400;1;1;70;1;0;10;0.00;0.00;0;25.36;18.812;19.097;3875071;58;3.9261;-0.0040
1717023477.000;1;13202022400;1;1;70;1;0;10;0.00;0.00;0;25.36;18.812;19.097;3875071;59;3.9285;-0.0020
1717023507.000;1;13202022400;1;1;70;1;0;10;0.00;0.00;0;25.36;18.812;19.097;3875071;60;3.9298;-0.0030
1717028022.000;1;13203235328;1;1;90;1;0;10;0.00;0.00;0;24.81;18.451;20.476;4325657;0;4.0825;0.0010
1717028022.001;1;13203235328;1;1;90;1;0;10;0.00;0.00;0;24.81;18.451;20.476;4325657;1;4.0954;0.7980
1717028022.003;1;13203235328;1;1;90;1;0;10;0.00;0.00;0;24.81;18.451;20.476;4325657;2;4.0998;0.9910
1717028022.010;1;13203235328;1;1;90;1;0;10;0.00;0.00;0;24.81;18.451;20.476;4325657;3;4.1009;0.9980
1717028022.030;1;13203235328;1;1;90;1;0;10;0.00;0.00;0;24.81;18.451;20.476;4325657;4;4.1019;0.9970
1717028022.100;1;13203235328;1;1;90;1;0;10;0.00;0.00;0;24.81;18.451;20.476;4325657;5;4.1028;0.9970
1717028022.300;1;13203235328;1;1;90;1;0;10;0.00;0.00;0;24.81;18.451;20.476;4325657;6;4.1033;0.9990
1717028023.000;1;13203235328;1;1;90;1;0;10;0.00;0.00;0;24.81;18.451;20.476;4325657;7;4.1046;1.0010
1717028025.000;1;13203235328;1;1;90;1;0;10;0.00;0.00;0;24.81;18.451;20.476;4325657;8;4.1064;1.0040
1717028032.000;1;13203235328;1;1;90;1;0;10;0.00;0.00;0;24.81;18.451;20.476;4325657;9;4.1096;1.0000
1717028032.001;1;13203235328;1;1;90;1;0;10;0.00;0.00;0;24.81;18.451;20.476;4325657;10;4.0883;-0.3420
1717028032.003;1;13203235328;1;1;90;1;0;10;0.00;0.00;0;24.81;18.451;20.476;4325657;11;4.0780;-0.9080
1717028032.010;1;13203235328;1;1;90;1;0;10;0.00;0.00;0;24.81;18.451;20.476;4325657;12;4.0730;-0.9990
1717028032.030;1;13203235328;1;1;90;1;0;10;0.00;0.00;0;24.81;18.451;20.476;4325657;13;4.0706;-1.0020
1717028032.100;1;13203235328;1;1;90;1;0;10;0.00;0.00;0;24.81;18.451;20.476;4325657;14;4.0699;-1.0020
1717028032.300;1;13203235328;1;1;90;1;0;10;0.00;0.00;0;24.81;18.451;20.476;4325657;15;4.0684;-0.9970
1717028033.000;1;13203235328;1;1;90;1;0;10;0.00;0.00;0;24.81;18.451;20.476;4325657;16;4.0656;-1.0000
1717028035.000;1;13203235328;1;1;90;1;0;10;0.00;0.00;0;24.81;18.451;20.476;4325657;17;4.0634;-1.0020
1717028042.000;1;13203235328;1;1;90;1;0;10;0.00;0.00;0;24.81;18.451;20.476;4325657;18;4.0587;-0.9970
1717028042.001;1;13203235328;1;1;90;1;0;10;0.00;0.00;0;24.81;18.451;20.476;4325657;19;4.0693;-0.3450
1717028042.003;1;13203235328;1;1;90;1;0;10;0.00;0.00;0;24.81;18.451;20.476;4325657;20;4.0750;-0.0350
1717028042.010;1;13203235328;1;1;90;1;0;10;0.00;0.00;0;24.81;18.451;20.476;4325657;21;4.0768;-0.0020
1717028042.030;1;13203235328;1;1;90;1;0;10;0.00;0.00;0;24.81;18.451;20.476;4325657;22;4.0779;-0.0010
1717028042.100;1;13203235328;1;1;90;1;0;10;0.00;0.00;0;24.81;18.451;20.476;4325657;23;4.0792;0.0020
1717028042.300;1;13203235328;1;1;90;1;0;10;0.00;0.00;0;24.81;18.451;20.476;4325657;24;4.0787;0.0010
1717028043.000;1;13203235328;1;1;90;1;0;10;0.00;0.00;0;24.81;18.451;20.476;4325657;25;4.0799;0.0020
1717028045.000;1;13203235328;1;1;90;1;0;10;0.00;0.00;0;24.81;18.451;20.476;4325657;26;4.0806;-0.0020
1717028052.000;1;13203235328;1;1;90;1;0;10;0.00;0.00;0;24.81;18.451;20.476;4325657;27;4.0823;0.0020
1717028052.001;1;13203235328;1;1;90;1;0;10;0.00;0.00;0;24.81;18.451;20.476;4325657;28;4.0926;0.6720
1717028052.003;1;13203235328;1;1;90;1;0;10;0.00;0.00;0;24.81;18.451;20.476;4325657;29;4.0979;0.9710
1717028052.010;1;13203235328;1;1;90;1;0;10;0.00;0.00;0;24.81;18.451;20.476;4325657;30;4.1002;1.0000
1717028052.030;1;13203235328;1;1;90;1;0;10;0.00;0.00;0;24.81;18.451;20.476;4325657;31;4.1012;0.9990
1717028052.100;1;13203235328;1;1;90;1;0;10;0.00;0.00;0;24.81;18.451;20.476;4325657;32;4.1022;1.0020
1717028052.300;1;13203235328;1;1;90;1;0;10;0.00;0.00;0;24.81;18.451;20.476;4325657;33;4.1025;0.9980
1717028053.000;1;13203235328;1;1;90;1;0;10;0.00;0.00;0;24.81;18.451;20.476;4325657;34;4.1041;1.0000
1717028055.000;1;13203235328;1;1;90;1;0;10;0.00;0.00;0;24.81;18.451;20.476;4325657;35;4.1057;0.9980
1717028062.000;1;13203235328;1;1;90;1;0;10;0.00;0.00;0;24.81;18.451;20.476;4325657;36;4.1097;1.0020
1717028082.000;1;13203235328;1;1;90;1;0;10;0.00;0.00;0;24.81;18.451;20.476;4325657;37;4.1151;0.9960
1717028112.000;1;13203235328;1;1;90;1;0;10;0.00;0.00;0;24.81;18.451;20.476;4325657;38;4.1206;1.0000
1717028112.001;1;13203235328;1;1;90;1;0;10;0.00;0.00;0;24.81;18.451;20.476;4325657;39;4.0996;-0.3420
1717028112.003;1;13203235328;1;1;90;1;0;10;0.00;0.00;0;24.81;18.451;20.476;4325657;40;4.0883;-0.9110
1717028112.010;1;13203235328;1;1;90;1;0;10;0.00;0.00;0;24.81;18.451;20.476;4325657;41;4.0841;-0.9970
1717028112.030;1;13203235328;1;1;90;1;0;10;0.00;0.00;0;24.81;18.451;20.476;4325657;42;4.0816;-0.9970
1717028112.100;1;13203235328;1;1;90;1;0;10;0.00;0.00;0;24.81;18.451;20.476;4325657;43;4.0801;-1.0050
1717028112.300;1;13203235328;1;1;90;1;0;10;0.00;0.00;0;24.81;18.451;20.476;4325657;44;4.0788;-1.0000
1717028113.000;1;13203235328;1;1;90;1;0;10;0.00;0.00;0;24.81;18.451;20.476;4325657;45;4.0769;-0.9960
1717028115.000;1;13203235328;1;1;90;1;0;10;0.00;0.00;0;24.81;18.451;20.476;4325657;46;4.0732;-0.9960
1717028122.000;1;13203235328;1;1;90;1;0;10;0.00;0.00;0;24.81;18.451;20.476;4325657;47;4.0668;-1.0010
1717028142.000;1;13203235328;1;1;90;1;0;10;0.00;0.00;0;24.81;18.451;20.476;4325657;48;4.0584;-1.0010
1717028172.000;1;13203235328;1;1;90;1;0;10;0.00;0.00;0;24.81;18.451;20.476;4325657;49;4.0524;-0.9980
1717028172.001;1;13203235328;1;1;90;1;0;10;0.00;0.00;0;24.81;18.451;20.476;4325657;50;4.0626;-0.3470
1717028172.003;1;13203235328;1;1;90;1;0;10;0.00;0.00;0;24.81;18.451;20.476;4325657;51;4.0684;-0.0300
1717028172.010;1;13203235328;1;1;90;1;0;10;0.00;0.00;0;24.81;18.451;20.476;4325657;52;4.0704;0.0030
1717028172.030;1;13203235328;1;1;90;1;0;10;0.00;0.00;0;24.81;18.451;20.476;4325657;53;4.0714;-0.0040
1717028172.100;1;13203235328;1;1;90;1;0;10;0.00;0.00;0;24.81;18.451;20.476;4325657;54;4.0713;-0.0010
1717028172.300;1;13203235328;1;1;90;1;0;10;0.00;0.00;0;24.81;18.451;20.476;4325657;55;4.0726;0.0010
1717028173.000;1;13203235328;1;1;90;1;0;10;0.00;0.00;0;24.81;18.451;20.476;4325657;56;4.0741;0.0010
1717028175.000;1;13203235328;1;1;90;1;0;10;0.00;0.00;0;24.81;18.451;20.476;4325657;57;4.0752;-0.0030
1717028182.000;1;13203235328;1;1;90;1;0;10;0.00;0.00;0;24.81;18.451;20.476;4325657;58;4.0776;0.0070
1717028202.000;1;13203235328;1;1;90;1;0;10;0.00;0.00;0;24.81;18.451;20.476;4325657;59;4.0803;0.0010
1717028232.000;1;13203235328;1;1;90;1;0;10;0.00;0.00;0;24.81;18.451;20.476;4325657;60;4.0810;-0.0020
